Repository: nicotouge/density

**Magma oceans on young planets play a critical role in shaping their atmospheres and mantles. Recent observations
of ultra-short-period (USP) exoplanets, such as K2-141b, provided materials to further investigate the physical
properties of these oceans. While existing machine learning models can predict their viscosity, no model currently
addresses glass density in a wide range of melt compositions.
This study introduces a novel artificial neural network (ANN) model to predict glass density from melt compositions.
We apply this model to estimate the surface density of an hypothetical glassy magma ocean on K2-141b.**


This project was carried out under the supervision of Charles Le Losq. 

**Le Losq, C. et al. (2024).**  
“A general machine learning model of aluminosilicate melt viscosity and its application to the surface properties of dry lava planets.”  
In: *arXiv* (Cornell University).  
DOI: [10.48550/arxiv.2409.20235](https://doi.org/10.48550/arxiv.2409.20235).




Please find below the licenses for all the codes and libraries used in this work.

# GPVisc
=========
License:

GNU GENERAL PUBLIC LICENSE
                       Version 3, 29 June 2007

 Copyright (C) 2007 Free Software Foundation, Inc. <https://fsf.org/>
 Everyone is permitted to copy and distribute verbatim copies
 of this license document, but changing it is not allowed.

# Carter code for illumination calculations
=========
Definitions required to create figures 
Last update by JLCarter on 2024, 01, 18

License:

MIT License

Copyright (c) 2024 carterphysicslabs

Permission is hereby granted, free of charge, to any person obtaining a copy
of this software and associated documentation files (the "Software"), to deal
in the Software without restriction, including without limitation the rights
to use, copy, modify, merge, publish, distribute, sublicense, and/or sell
copies of the Software, and to permit persons to whom the Software is
furnished to do so, subject to the following conditions:

The above copyright notice and this permission notice shall be included in all
copies or substantial portions of the Software.

THE SOFTWARE IS PROVIDED "AS IS", WITHOUT WARRANTY OF ANY KIND, EXPRESS OR
IMPLIED, INCLUDING BUT NOT LIMITED TO THE WARRANTIES OF MERCHANTABILITY,
FITNESS FOR A PARTICULAR PURPOSE AND NONINFRINGEMENT. IN NO EVENT SHALL THE
AUTHORS OR COPYRIGHT HOLDERS BE LIABLE FOR ANY CLAIM, DAMAGES OR OTHER
LIABILITY, WHETHER IN AN ACTION OF CONTRACT, TORT OR OTHERWISE, ARISING FROM,
OUT OF OR IN CONNECTION WITH THE SOFTWARE OR THE USE OR OTHER DEALINGS IN THE
SOFTWARE.

# SciGlass
=========
License:

MIT License

Copyright (c) 2024 carterphysicslabs

Permission is hereby granted, free of charge, to any person obtaining a copy
of this software and associated documentation files (the "Software"), to deal
in the Software without restriction, including without limitation the rights
to use, copy, modify, merge, publish, distribute, sublicense, and/or sell
copies of the Software, and to permit persons to whom the Software is
furnished to do so, subject to the following conditions:

The above copyright notice and this permission notice shall be included in all
copies or substantial portions of the Software.

THE SOFTWARE IS PROVIDED "AS IS", WITHOUT WARRANTY OF ANY KIND, EXPRESS OR
IMPLIED, INCLUDING BUT NOT LIMITED TO THE WARRANTIES OF MERCHANTABILITY,
FITNESS FOR A PARTICULAR PURPOSE AND NONINFRINGEMENT. IN NO EVENT SHALL THE
AUTHORS OR COPYRIGHT HOLDERS BE LIABLE FOR ANY CLAIM, DAMAGES OR OTHER
LIABILITY, WHETHER IN AN ACTION OF CONTRACT, TORT OR OTHERWISE, ARISING FROM,
OUT OF OR IN CONNECTION WITH THE SOFTWARE OR THE USE OR OTHER DEALINGS IN THE
SOFTWARE.

# GlassPy
=========
License:

GlassPy is licensed under the GNU General Public Licence version 3. SciGlass
data is licensed under the ODC Open Database License (ODbL). Mendeleev data is
licensed under the MIT license.  The text of all the  licenses are below. In
this repository, SciGlass data is stored in the folder /glasspy/data/datafiles,
mendeleev data is stored in /glasspy/chemistry/data.py and
/glasspy/chemistry/data/chemical_properties.csv. Some data stored in the file
/glasspy/chemistry/data/chemical_properties.csv comes from the reference:  Ward,
L., Agrawal, A., Choudhary, A., and Wolverton, C. (2016). A general-purpose
machine learning framework for predicting properties of inorganic materials. npj
Computational Materials 2, 16028.  10.1038/npjcompumats.2016.28.

# MAPIE
=========
License:

Copyright (c) 2021, Vianney TAQUET, Grégoire MARTINON, Nicolas BRUNEL, Issam IBNOUHSEIN, François DEHEEGER and MAPIE contributors.
All rights reserved.

Redistribution and use in source and binary forms, with or without
modification, are permitted provided that the following conditions are met:

* Redistributions of source code must retain the above copyright notice, this
  list of conditions and the following disclaimer.

File: SCIGLASS_DATASET.csv (part 1 of 20)
sio2,tio2,al2o3,feo,fe2o3,mno,na2o,k2o,mgo,cao,p2o5,h2o,d,Author,Year
66.7,0.0,17.06,0.0,0.0,0.0,0.0,0.0,7.81,8.43,0.0,0.0,2.5220000743865967,Osaka A.,1987
67.82,0.0,15.45,0.0,0.0,0.0,0.0,0.0,9.53,7.2,0.0,0.0,2.492000102996826,Osaka A.,1987
73.56,0.0,13.57,0.0,0.0,0.0,0.0,0.0,7.1,5.77,0.0,0.0,2.446000099182129,Osaka A.,1987
42.86,14.29,14.28,0.0,0.0,0.0,14.29,0.0,0.0,14.29,0.0,0.0,2.7720000743865967,Lisenenkov A.A.,1983
50.0,12.5,12.5,0.0,0.0,0.0,12.5,0.0,0.0,12.5,0.0,0.0,2.7079999446868896,Lisenenkov A.A.,1983
55.55,11.11,11.11,0.0,0.0,0.0,11.12,0.0,0.0,11.11,0.0,0.0,2.635999917984009,Lisenenkov A.A.,1983
60.0,10.0,10.0,0.0,0.0,0.0,10.0,0.0,0.0,10.0,0.0,0.0,2.6080000400543213,Lisenenkov A.A.,1983
63.64,9.09,9.09,0.0,0.0,0.0,9.09,0.0,0.0,9.09,0.0,0.0,2.565000057220459,Lisenenkov A.A.,1983
75.0,0.0,12.5,0.0,0.0,0.0,12.5,0.0,0.0,0.0,0.0,0.0,2.390000104904175,Lisenenkov A.A.,1983
64.01,8.79,9.21,0.0,0.0,0.0,9.21,0.0,0.0,8.78,0.0,0.0,2.552999973297119,Lisenenkov A.A.,1983
61.54,10.77,8.46,0.0,0.0,0.0,8.46,0.0,0.0,10.77,0.0,0.0,2.588000059127808,Lisenenkov A.A.,1983
54.64,16.28,6.39,0.0,0.0,0.0,6.4,0.0,0.0,16.28,0.0,0.0,2.7179999351501465,Lisenenkov A.A.,1983
50.47,19.63,5.14,0.0,0.0,0.0,5.14,0.0,0.0,19.63,0.0,0.0,2.812000036239624,Lisenenkov A.A.,1983
46.22,22.9,4.0,0.0,0.0,0.0,3.99,0.0,0.0,22.88,0.0,0.0,2.8980000019073486,Lisenenkov A.A.,1983
36.33,30.94,0.9,0.0,0.0,0.0,0.9,0.0,0.0,30.93,0.0,0.0,3.1679999828338623,Lisenenkov A.A.,1983
33.33,33.34,0.0,0.0,0.0,0.0,0.0,0.0,0.0,33.33,0.0,0.0,3.259999990463257,Lisenenkov A.A.,1983
42.86,14.29,14.28,0.0,0.0,0.0,14.29,0.0,0.0,14.29,0.0,0.0,2.7720000743865967,Lisenenkov A.A.,1983
50.0,12.5,12.5,0.0,0.0,0.0,12.5,0.0,0.0,12.5,0.0,0.0,2.7079999446868896,Lisenenkov A.A.,1983
55.55,11.11,11.11,0.0,0.0,0.0,11.12,0.0,0.0,11.11,0.0,0.0,2.635999917984009,Lisenenkov A.A.,1983
60.0,10.0,10.0,0.0,0.0,0.0,10.0,0.0,0.0,10.0,0.0,0.0,2.6080000400543213,Lisenenkov A.A.,1983
63.64,9.09,9.09,0.0,0.0,0.0,9.09,0.0,0.0,9.09,0.0,0.0,2.565000057220459,Lisenenkov A.A.,1983
50.0,25.0,0.0,0.0,0.0,0.0,25.0,0.0,0.0,0.0,0.0,0.0,2.7939999103546143,Lisenenkov A.A.,1983
62.5,12.5,0.0,0.0,0.0,0.0,25.0,0.0,0.0,0.0,0.0,0.0,2.63100004196167,Lisenenkov A.A.,1983
62.5,11.0,4.5,0.0,0.0,0.0,22.0,0.0,0.0,0.0,0.0,0.0,2.5859999656677246,Lisenenkov A.A.,1983
62.5,10.0,7.5,0.0,0.0,0.0,20.0,0.0,0.0,0.0,0.0,0.0,2.5510001182556152,Lisenenkov A.A.,1983
62.5,9.0,10.5,0.0,0.0,0.0,18.0,0.0,0.0,0.0,0.0,0.0,2.507999897003174,Lisenenkov A.A.,1983
62.5,8.0,13.5,0.0,0.0,0.0,16.0,0.0,0.0,0.0,0.0,0.0,2.470999956130981,Lisenenkov A.A.,1983
62.5,7.5,15.0,0.0,0.0,0.0,15.0,0.0,0.0,0.0,0.0,0.0,2.4560000896453857,Lisenenkov A.A.,1983
62.5,7.1,16.2,0.0,0.0,0.0,14.2,0.0,0.0,0.0,0.0,0.0,2.4579999446868896,Lisenenkov A.A.,1983
62.5,6.8,17.1,0.0,0.0,0.0,13.6,0.0,0.0,0.0,0.0,0.0,2.470000028610229,Lisenenkov A.A.,1983
62.5,6.5,18.0,0.0,0.0,0.0,13.0,0.0,0.0,0.0,0.0,0.0,2.4660000801086426,Lisenenkov A.A.,1983
62.5,5.5,21.0,0.0,0.0,0.0,11.0,0.0,0.0,0.0,0.0,0.0,2.48799991607666,Lisenenkov A.A.,1983
62.5,0.0,37.5,0.0,0.0,0.0,0.0,0.0,0.0,0.0,0.0,0.0,2.5899999141693115,Lisenenkov A.A.,1983
60.0,15.0,0.0,0.0,0.0,0.0,25.0,0.0,0.0,0.0,0.0,0.0,2.690999984741211,Livshits V.Ya.,1992
60.0,0.0,16.0,0.0,0.0,0.0,0.0,16.0,0.0,8.0,0.0,0.0,2.492000102996826,Startsev Yu.K.,1989
60.0,0.0,16.0,0.0,0.0,0.0,3.2,12.8,0.0,8.0,0.0,0.0,2.499000072479248,Startsev Yu.K.,1989
60.0,0.0,16.0,0.0,0.0,0.0,6.4,9.6,0.0,8.0,0.0,0.0,2.509999990463257,Startsev Yu.K.,1989
60.0,0.0,16.0,0.0,0.0,0.0,9.6,6.4,0.0,8.0,0.0,0.0,2.513000011444092,Startsev Yu.K.,1989
60.0,0.0,16.0,0.0,0.0,0.0,16.0,0.0,0.0,8.0,0.0,0.0,2.5169999599456787,Startsev Yu.K.,1989
69.5,0.0,0.0,0.0,0.0,0.0,23.0,7.5,0.0,0.0,0.0,0.0,2.476999998092652,Grigorjev V.S.,1988
80.0,0.0,0.0,0.0,0.0,0.0,16.0,4.0,0.0,0.0,0.0,0.0,2.3919999599456787,Livshits V.Ya.,1988
72.7,0.0,0.0,0.0,0.0,0.0,23.6,3.7,0.0,0.0,0.0,0.0,2.45199990272522,Livshits V.Ya.,1988
72.7,0.0,0.0,0.0,0.0,0.0,14.5,12.8,0.0,0.0,0.0,0.0,2.453000068664551,Livshits V.Ya.,1988
81.8,0.0,0.0,0.0,0.0,0.0,14.5,3.7,0.0,0.0,0.0,0.0,2.4110000133514404,Livshits V.Ya.,1988
71.3,0.0,0.0,0.0,0.0,0.0,14.2,3.6,0.0,10.9,0.0,0.0,2.5190000534057617,Livshits V.Ya.,1988
76.2,0.0,4.8,0.0,0.0,0.0,15.2,3.8,0.0,0.0,0.0,0.0,2.407999992370605,Livshits V.Ya.,1988
65.2,18.5,0.0,0.0,0.0,0.0,13.0,3.3,0.0,0.0,0.0,0.0,2.677000045776367,Livshits V.Ya.,1988
72.0,0.0,0.0,0.0,12.0,0.0,16.0,0.0,0.0,0.0,0.0,0.0,2.720000028610229,Pronkin A.A.,1990
72.0,0.0,0.0,0.0,12.0,0.0,16.0,0.0,0.0,0.0,0.0,0.0,2.740000009536743,Pronkin A.A.,1990
72.0,0.0,0.0,0.0,12.0,0.0,16.0,0.0,0.0,0.0,0.0,0.0,2.759999990463257,Pronkin A.A.,1990
50.0,0.0,0.0,0.0,5.0,0.0,0.0,0.0,20.0,25.0,0.0,0.0,2.890000104904175,Yunusov M.Yu.,1990
50.0,0.0,0.0,0.0,10.0,0.0,0.0,0.0,15.0,25.0,0.0,0.0,2.970000028610229,Yunusov M.Yu.,1990
50.0,0.0,0.0,0.0,15.0,0.0,0.0,0.0,10.0,25.0,0.0,0.0,3.0199999809265137,Yunusov M.Yu.,1990
50.0,0.0,0.0,0.0,20.0,0.0,0.0,0.0,5.0,25.0,0.0,0.0,3.109999895095825,Yunusov M.Yu.,1990
50.0,0.0,0.0,0.0,25.0,0.0,0.0,0.0,0.0,25.0,0.0,0.0,3.115999937057495,Yunusov M.Yu.,1990
61.0,0.0,9.0,0.0,0.0,0.0,30.0,0.0,0.0,0.0,0.0,0.0,2.489000082015991,Karapetyan G.O.,1984
85.0,0.0,0.0,0.0,0.0,0.0,15.0,0.0,0.0,0.0,0.0,0.0,2.3350000381469727,Akimov V.V.,1960
80.0,0.0,0.0,0.0,0.0,0.0,20.0,0.0,0.0,0.0,0.0,0.0,2.38700008392334,Akimov V.V.,1960
75.0,0.0,0.0,0.0,0.0,0.0,25.0,0.0,0.0,0.0,0.0,0.0,2.430999994277954,Akimov V.V.,1960
70.0,0.0,0.0,0.0,0.0,0.0,30.0,0.0,0.0,0.0,0.0,0.0,2.4739999771118164,Akimov V.V.,1960
66.7,0.0,0.0,0.0,0.0,0.0,33.3,0.0,0.0,0.0,0.0,0.0,2.490000009536743,Akimov V.V.,1960
80.0,0.0,0.0,0.0,0.0,0.0,0.0,20.0,0.0,0.0,0.0,0.0,2.38700008392334,Gutkina N.G.,1978
72.0,0.0,0.0,0.0,12.0,0.0,16.0,0.0,0.0,0.0,0.0,0.0,2.680000066757202,Pronkin A.A.,1990
50.0,0.0,16.66,0.0,0.0,0.0,16.67,0.0,0.0,16.67,0.0,0.0,2.61299991607666,Lisenenkov A.A.,1982
57.15,0.0,14.29,0.0,0.0,0.0,14.28,0.0,0.0,14.28,0.0,0.0,2.572000026702881,Lisenenkov A.A.,1982
62.49,0.0,12.5,0.0,0.0,0.0,12.5,0.0,0.0,12.51,0.0,0.0,2.5269999504089355,Lisenenkov A.A.,1982
66.67,0.0,11.11,0.0,0.0,0.0,11.11,0.0,0.0,11.11,0.0,0.0,2.5,Lisenenkov A.A.,1982
70.0,0.0,10.0,0.0,0.0,0.0,10.0,0.0,0.0,10.0,0.0,0.0,2.4719998836517334,Lisenenkov A.A.,1982
53.38,0.0,1.69,0.0,0.0,0.0,1.69,0.0,0.0,43.24,0.0,0.0,2.822999954223633,Lisenenkov A.A.,1982
54.56,0.0,2.27,0.0,0.0,0.0,2.26,0.0,0.0,40.91,0.0,0.0,2.789999961853028,Lisenenkov A.A.,1982
56.88,0.0,3.44,0.0,0.0,0.0,3.44,0.0,0.0,36.24,0.0,0.0,2.740999937057495,Lisenenkov A.A.,1982
59.41,0.0,4.63,0.0,0.0,0.0,4.63,0.0,0.0,31.33,0.0,0.0,2.696000099182129,Lisenenkov A.A.,1982
63.0,0.0,6.5,0.0,0.0,0.0,6.5,0.0,0.0,24.0,0.0,0.0,2.621000051498413,Lisenenkov A.A.,1982
64.27,0.0,7.13,0.0,0.0,0.0,7.13,0.0,0.0,21.47,0.0,0.0,2.595000028610229,Lisenenkov A.A.,1982
65.56,0.0,7.78,0.0,0.0,0.0,7.77,0.0,0.0,18.89,0.0,0.0,2.563999891281128,Lisenenkov A.A.,1982
66.85,0.0,8.43,0.0,0.0,0.0,8.42,0.0,0.0,16.3,0.0,0.0,2.539999961853028,Lisenenkov A.A.,1982
68.17,0.0,9.08,0.0,0.0,0.0,9.08,0.0,0.0,13.67,0.0,0.0,2.5190000534057617,Lisenenkov A.A.,1982
69.44,0.0,9.8,0.0,0.0,0.0,9.77,0.0,0.0,10.99,0.0,0.0,2.4760000705718994,Lisenenkov A.A.,1982
70.85,0.0,10.42,0.0,0.0,0.0,10.43,0.0,0.0,8.3,0.0,0.0,2.4609999656677246,Lisenenkov A.A.,1982
71.67,0.0,10.83,0.0,0.0,0.0,10.83,0.0,0.0,6.67,0.0,0.0,2.45199990272522,Lisenenkov A.A.,1982
75.0,0.0,12.5,0.0,0.0,0.0,12.5,0.0,0.0,0.0,0.0,0.0,2.390000104904175,Lisenenkov A.A.,1982
62.5,0.0,7.5,0.0,0.0,0.0,30.0,0.0,0.0,0.0,0.0,0.0,2.486999988555908,Mazurina E.K.,1976
65.0,0.0,0.0,0.0,0.0,0.0,15.0,0.0,0.0,20.0,0.0,0.0,2.622999906539917,Morsi M.M.,1984
64.04,1.47,0.0,0.0,0.0,0.0,14.78,0.0,0.0,19.71,0.0,0.0,2.6480000019073486,Morsi M.M.,1984
63.11,2.9,0.0,0.0,0.0,0.0,14.57,0.0,0.0,19.42,0.0,0.0,2.677999973297119,Morsi M.M.,1984
59.66,8.21,0.0,0.0,0.0,0.0,13.77,0.0,0.0,18.36,0.0,0.0,2.752000093460083,Morsi M.M.,1984
58.07,10.66,0.0,0.0,0.0,0.0,13.4,0.0,0.0,17.87,0.0,0.0,2.776000022888184,Morsi M.M.,1984
55.84,14.09,0.0,0.0,0.0,0.0,12.89,0.0,0.0,17.18,0.0,0.0,2.8310000896453857,Morsi M.M.,1984
53.11,18.28,0.0,0.0,0.0,0.0,12.26,0.0,0.0,16.35,0.0,0.0,2.865000009536743,Morsi M.M.,1984
74.81,0.0,0.0,0.0,0.0,0.0,14.5,0.0,0.0,10.69,0.0,0.0,2.505000114440918,Bobkova N.M.,1987
73.03,0.0,0.0,0.0,0.0,0.0,13.21,0.0,0.0,13.75,0.0,0.0,2.502000093460083,Bobkova N.M.,1987
95.0,0.0,5.0,0.0,0.0,0.0,0.0,0.0,0.0,0.0,0.0,0.0,2.1410000324249268,Astakhova V.V.,1983
55.6,0.0,22.2,0.0,0.0,0.0,0.0,0.0,22.2,0.0,0.0,0.0,2.625,Singer G.M.,1989
57.9,0.0,18.6,0.0,0.0,0.0,0.0,0.0,23.5,0.0,0.0,0.0,2.615999937057495,Singer G.M.,1989
53.8,0.0,22.2,0.0,0.0,0.0,0.0,0.0,24.0,0.0,0.0,0.0,2.586999893188477,Singer G.M.,1989
59.5,0.0,21.1,0.0,0.0,0.0,0.0,0.0,19.4,0.0,0.0,0.0,2.6679999828338623,Singer G.M.,1989
53.8,0.0,12.7,0.0,0.0,0.0,0.0,0.0,33.5,0.0,0.0,0.0,2.4560000896453857,Singer G.M.,1989
72.4,0.0,12.2,0.0,0.0,0.0,0.0,0.0,15.4,0.0,0.0,0.0,2.618000030517578,Singer G.M.,1989
54.0,0.0,10.0,0.0,0.0,0.0,16.0,0.0,20.0,0.0,0.0,0.0,2.5309998989105225,Appen A.A.,1952
54.0,0.0,10.0,0.0,0.0,0.0,16.0,0.0,0.0,20.0,0.0,0.0,2.631999969482422,Appen A.A.,1952
54.0,10.0,0.0,0.0,0.0,0.0,16.0,0.0,20.0,0.0,0.0,0.0,2.684999942779541,Appen A.A.,1952
54.0,10.0,0.0,0.0,0.0,0.0,16.0,0.0,0.0,20.0,0.0,0.0,2.7699999809265137,Appen A.A.,1952
80.3,0.0,0.0,0.0,0.0,0.0,0.0,19.7,0.0,0.0,0.0,0.0,2.36899995803833,Lockyer M.W.G.,1995
76.1,0.0,0.3,0.0,0.0,0.0,0.0,18.8,0.0,0.0,4.8,0.0,2.328000068664551,Lockyer M.W.G.,1995
71.7,0.0,1.1,0.0,0.0,0.0,0.0,18.0,0.0,0.0,9.2,0.0,2.308000087738037,Lockyer M.W.G.,1995
68.5,0.0,1.4,0.0,0.0,0.0,0.0,16.2,0.0,0.0,13.9,0.0,2.312000036239624,Lockyer M.W.G.,1995
61.0,0.0,1.6,0.0,0.0,0.0,0.0,14.4,0.0,0.0,23.0,0.0,2.322000026702881,Lockyer M.W.G.,1995
56.8,0.0,1.2,0.0,0.0,0.0,0.0,13.3,0.0,0.0,28.7,0.0,2.3550000190734863,Lockyer M.W.G.,1995
48.8,0.0,1.4,0.0,0.0,0.0,0.0,11.7,0.0,0.0,38.1,0.0,2.4170000553131104,Lockyer M.W.G.,1995
42.2,0.0,1.4,0.0,0.0,0.0,0.0,9.6,0.0,0.0,46.8,0.0,2.470999956130981,Lockyer M.W.G.,1995
35.2,0.0,1.8,0.0,0.0,0.0,0.0,7.9,0.0,0.0,55.1,0.0,2.489000082015991,Lockyer M.W.G.,1995
66.0,0.0,0.0,0.0,0.0,0.0,34.0,0.0,0.0,0.0,0.0,0.0,2.430000066757202,Matusita K.,1991
72.08,0.0,0.0,0.0,0.37,0.0,15.21,0.0,6.07,6.28,0.0,0.0,2.492000102996826,Owens-Illinois ,1942
71.03,0.0,0.0,0.0,1.1,0.0,15.39,0.0,6.14,6.35,0.0,0.0,2.5209999084472656,Owens-Illinois ,1942
69.69,0.0,0.0,0.0,1.87,0.0,15.66,0.0,6.36,6.42,0.0,0.0,2.5510001182556152,Owens-Illinois ,1942
73.17,0.0,0.0,0.0,0.37,0.0,15.32,0.0,5.48,5.65,0.0,0.0,2.476999998092652,Owens-Illinois ,1942
74.48,0.0,0.0,0.0,1.1,0.0,15.6,0.0,4.37,4.45,0.0,0.0,2.4830000400543213,Owens-Illinois ,1942
75.8,0.0,0.0,0.0,1.9,0.0,15.88,0.0,3.22,3.2,0.0,0.0,2.486999988555908,Owens-Illinois ,1942
72.87,0.0,0.0,0.0,0.37,0.0,14.32,0.0,6.06,6.37,0.0,0.0,2.4820001125335693,Owens-Illinois ,1942
73.64,0.0,0.0,0.0,1.13,0.0,12.63,0.0,6.27,6.33,0.0,0.0,2.493000030517578,Owens-Illinois ,1942
72.17,0.0,0.0,0.0,0.0,0.0,13.21,0.0,7.16,7.46,0.0,0.0,2.4820001125335693,Owens-Illinois ,1942
71.7,0.0,0.0,0.0,0.37,0.0,13.31,0.0,7.21,7.41,0.0,0.0,2.496999979019165,Owens-Illinois ,1942
70.45,0.0,0.0,0.0,1.09,0.0,13.56,0.0,7.3,7.6,0.0,0.0,2.5269999504089355,Owens-Illinois ,1942
69.21,0.0,0.0,0.0,1.9,0.0,13.69,0.0,7.52,7.68,0.0,0.0,2.556999921798706,Owens-Illinois ,1942
72.39,0.0,0.0,0.0,0.37,0.0,12.41,0.0,7.34,7.49,0.0,0.0,2.490000009536743,Owens-Illinois ,1942
74.17,0.0,0.0,0.0,1.89,0.0,8.78,0.0,7.5,7.66,0.0,0.0,2.509999990463257,Owens-Illinois ,1942
100.0,0.0,0.0,0.0,0.0,0.0,0.0,0.0,0.0,0.0,0.0,0.0,2.203000068664551,Safford H.W.,1947
50.0,0.0,0.0,0.0,0.0,0.0,0.0,0.0,0.0,50.0,0.0,0.0,2.9040000438690186,Safford H.W.,1947
50.0,0.0,0.0,0.0,0.0,0.0,50.0,0.0,0.0,0.0,0.0,0.0,2.5799999237060547,Safford H.W.,1947
75.0,0.0,12.5,0.0,0.0,0.0,12.5,0.0,0.0,0.0,0.0,0.0,2.381999969482422,Safford H.W.,1947
50.0,0.0,25.0,0.0,0.0,0.0,25.0,0.0,0.0,0.0,0.0,0.0,2.38700008392334,Safford H.W.,1947
50.0,0.0,25.0,0.0,0.0,0.0,0.0,0.0,0.0,25.0,0.0,0.0,2.700000047683716,Safford H.W.,1947
47.06,0.0,5.88,0.0,0.0,0.0,23.53,0.0,0.0,23.53,0.0,0.0,2.693000078201294,Safford H.W.,1947
42.11,0.0,15.79,0.0,0.0,0.0,21.05,0.0,0.0,21.05,0.0,0.0,2.6659998893737797,Safford H.W.,1947
40.0,0.0,20.0,0.0,0.0,0.0,20.0,0.0,0.0,20.0,0.0,0.0,2.657999992370605,Safford H.W.,1947
38.1,0.0,23.81,0.0,0.0,0.0,19.05,0.0,0.0,19.05,0.0,0.0,2.650000095367432,Safford H.W.,1947
36.36,0.0,27.27,0.0,0.0,0.0,18.18,0.0,0.0,18.18,0.0,0.0,2.6440000534057617,Safford H.W.,1947
60.0,0.0,0.0,0.0,0.0,0.0,20.0,0.0,0.0,20.0,0.0,0.0,2.638999938964844,Safford H.W.,1947
57.14,0.0,4.76,0.0,0.0,0.0,19.05,0.0,0.0,19.05,0.0,0.0,2.628999948501587,Safford H.W.,1947
54.55,0.0,9.09,0.0,0.0,0.0,18.18,0.0,0.0,18.18,0.0,0.0,2.621999979019165,Safford H.W.,1947
52.17,0.0,13.04,0.0,0.0,0.0,17.39,0.0,0.0,17.39,0.0,0.0,2.615999937057495,Safford H.W.,1947
48.0,0.0,20.0,0.0,0.0,0.0,16.0,0.0,0.0,16.0,0.0,0.0,2.6070001125335693,Safford H.W.,1947
64.0,0.0,4.0,0.0,0.0,0.0,16.0,0.0,0.0,16.0,0.0,0.0,2.5739998817443848,Safford H.W.,1947
59.26,0.0,11.11,0.0,0.0,0.0,14.81,0.0,0.0,14.81,0.0,0.0,2.571000099182129,Safford H.W.,1947
57.14,0.0,14.29,0.0,0.0,0.0,14.29,0.0,0.0,14.29,0.0,0.0,2.569999933242798,Safford H.W.,1947
71.43,0.0,0.0,0.0,0.0,0.0,14.29,0.0,0.0,14.29,0.0,0.0,2.5299999713897705,Safford H.W.,1947
68.97,0.0,3.45,0.0,0.0,0.0,13.79,0.0,0.0,13.79,0.0,0.0,2.5299999713897705,Safford H.W.,1947
75.0,0.0,0.0,0.0,0.0,0.0,12.5,0.0,0.0,12.5,0.0,0.0,2.490000009536743,Safford H.W.,1947
75.0,0.0,0.0,0.0,0.0,0.0,25.0,0.0,0.0,0.0,0.0,0.0,2.414999961853028,Colbert W.,1946
72.2,3.7,0.0,0.0,0.0,0.0,24.1,0.0,0.0,0.0,0.0,0.0,2.46399998664856,Colbert W.,1946
69.4,7.5,0.0,0.0,0.0,0.0,23.1,0.0,0.0,0.0,0.0,0.0,2.5239999294281006,Colbert W.,1946
66.6,11.2,0.0,0.0,0.0,0.0,22.2,0.0,0.0,0.0,0.0,0.0,2.5910000801086426,Colbert W.,1946
63.1,15.9,0.0,0.0,0.0,0.0,21.0,0.0,0.0,0.0,0.0,0.0,2.63700008392334,Colbert W.,1946
60.0,20.0,0.0,0.0,0.0,0.0,20.0,0.0,0.0,0.0,0.0,0.0,2.6760001182556152,Colbert W.,1946
56.5,24.7,0.0,0.0,0.0,0.0,18.8,0.0,0.0,0.0,0.0,0.0,2.7260000705718994,Colbert W.,1946
53.3,29.0,0.0,0.0,0.0,0.0,17.7,0.0,0.0,0.0,0.0,0.0,2.759999990463257,Colbert W.,1946
100.0,0.0,0.0,0.0,0.0,0.0,0.0,0.0,0.0,0.0,0.0,0.0,2.20199990272522,Goto T.,1983
100.0,0.0,0.0,0.0,0.0,0.0,0.0,0.0,0.0,0.0,0.0,0.0,2.2049999237060547,Goto T.,1982
66.7,0.0,0.0,0.0,0.0,0.0,33.3,0.0,0.0,0.0,0.0,0.0,2.486999988555908,Heinemann I.,1993
71.4,0.0,0.0,0.0,0.0,0.0,14.3,0.0,0.0,14.3,0.0,0.0,2.5290000438690186,Spinner S.,1954
80.0,0.0,0.0,0.0,0.0,0.0,20.0,0.0,0.0,0.0,0.0,0.0,2.388000011444092,Dubrovo S.K.,1965
60.0,0.0,20.0,0.0,0.0,0.0,20.0,0.0,0.0,0.0,0.0,0.0,2.463000059127808,Dubrovo S.K.,1965
62.4,0.0,5.8,0.0,0.0,0.0,31.8,0.0,0.0,0.0,0.0,0.0,2.502000093460083,Klonkowski A.,1983
65.0,0.0,0.0,0.0,0.0,0.0,0.0,0.0,0.0,35.0,0.0,0.0,2.680000066757202,Shelby J.E.,1994
60.0,0.0,0.0,0.0,0.0,0.0,0.0,0.0,0.0,40.0,0.0,0.0,2.789999961853028,Shelby J.E.,1994
55.0,0.0,0.0,0.0,0.0,0.0,0.0,0.0,0.0,45.0,0.0,0.0,2.8499999046325684,Shelby J.E.,1994
100.0,0.0,0.0,0.0,0.0,0.0,0.0,0.0,0.0,0.0,0.0,0.0,2.200000047683716,Shelby J.E.,1994
100.0,0.0,0.0,0.0,0.0,0.0,0.0,0.0,0.0,0.0,0.0,0.0,2.20199990272522,Pavlova G.A.,1975
93.86,6.14,0.0,0.0,0.0,0.0,0.0,0.0,0.0,0.0,0.0,0.0,2.20199990272522,Pavlova G.A.,1975
74.99,0.0,0.0,0.0,0.0,0.0,25.01,0.0,0.0,0.0,0.0,0.0,2.421999931335449,Harsell W.B.,1966
74.99,0.0,0.0,0.0,0.0,0.0,25.01,0.0,0.0,0.0,0.0,0.0,2.421999931335449,Harsell W.B.,1966
66.99,0.0,0.0,0.0,0.0,0.0,33.01,0.0,0.0,0.0,0.0,0.0,2.4779999256134038,Harsell W.B.,1966
69.76,0.0,4.53,0.0,0.0,0.0,25.7,0.0,0.0,0.0,0.0,0.0,2.4579999446868896,Harsell W.B.,1966
100.0,0.0,0.0,0.0,0.0,0.0,0.0,0.0,0.0,0.0,0.0,0.0,2.20199990272522,Manghnani M.H.,1974
90.0,0.0,0.0,0.0,0.0,0.0,10.0,0.0,0.0,0.0,0.0,0.0,2.2880001068115234,Manghnani M.H.,1974
85.0,0.0,0.0,0.0,0.0,0.0,15.0,0.0,0.0,0.0,0.0,0.0,2.3359999656677246,Manghnani M.H.,1974
80.0,0.0,0.0,0.0,0.0,0.0,20.0,0.0,0.0,0.0,0.0,0.0,2.382999897003174,Manghnani M.H.,1974
75.0,0.0,0.0,0.0,0.0,0.0,25.0,0.0,0.0,0.0,0.0,0.0,2.430999994277954,Manghnani M.H.,1974
70.0,0.0,0.0,0.0,0.0,0.0,30.0,0.0,0.0,0.0,0.0,0.0,2.4739999771118164,Manghnani M.H.,1974
65.0,0.0,0.0,0.0,0.0,0.0,35.0,0.0,0.0,0.0,0.0,0.0,2.494999885559082,Manghnani M.H.,1974
60.0,0.0,0.0,0.0,0.0,0.0,40.0,0.0,0.0,0.0,0.0,0.0,2.5199999809265137,Manghnani M.H.,1974
85.0,0.0,0.0,0.0,0.0,0.0,15.0,0.0,0.0,0.0,0.0,0.0,2.3289999961853027,Karapetyan G.O.,1981
80.0,0.0,0.0,0.0,0.0,0.0,20.0,0.0,0.0,0.0,0.0,0.0,2.385999917984009,Karapetyan G.O.,1981
75.0,0.0,0.0,0.0,0.0,0.0,25.0,0.0,0.0,0.0,0.0,0.0,2.424000024795532,Karapetyan G.O.,1981
70.0,0.0,0.0,0.0,0.0,0.0,30.0,0.0,0.0,0.0,0.0,0.0,2.4609999656677246,Karapetyan G.O.,1981
67.0,0.0,0.0,0.0,0.0,0.0,33.0,0.0,0.0,0.0,0.0,0.0,2.4730000495910645,Karapetyan G.O.,1981
65.0,0.0,0.0,0.0,0.0,0.0,35.0,0.0,0.0,0.0,0.0,0.0,2.489000082015991,Karapetyan G.O.,1981
75.0,0.0,0.0,0.0,0.0,0.0,25.0,0.0,0.0,0.0,0.0,0.0,2.431999921798706,Buchanan R.C.,1965
70.0,0.0,0.0,0.0,0.0,0.0,30.0,0.0,0.0,0.0,0.0,0.0,2.470000028610229,Strimple J.H.,1958
60.0,0.0,0.0,0.0,0.0,0.0,40.0,0.0,0.0,0.0,0.0,0.0,2.5199999809265137,Strimple J.H.,1958
60.0,10.0,0.0,0.0,0.0,0.0,30.0,0.0,0.0,0.0,0.0,0.0,2.609999895095825,Strimple J.H.,1958
50.0,10.0,0.0,0.0,0.0,0.0,40.0,0.0,0.0,0.0,0.0,0.0,2.640000104904175,Strimple J.H.,1958
65.0,20.0,0.0,0.0,0.0,0.0,15.0,0.0,0.0,0.0,0.0,0.0,2.680000066757202,Strimple J.H.,1958
60.0,20.0,0.0,0.0,0.0,0.0,20.0,0.0,0.0,0.0,0.0,0.0,2.7300000190734863,Strimple J.H.,1958
40.0,20.0,0.0,0.0,0.0,0.0,40.0,0.0,0.0,0.0,0.0,0.0,2.759999990463257,Strimple J.H.,1958
55.0,30.0,0.0,0.0,0.0,0.0,15.0,0.0,0.0,0.0,0.0,0.0,2.819999933242798,Strimple J.H.,1958
50.0,30.0,0.0,0.0,0.0,0.0,20.0,0.0,0.0,0.0,0.0,0.0,2.859999895095825,Strimple J.H.,1958
40.0,30.0,0.0,0.0,0.0,0.0,30.0,0.0,0.0,0.0,0.0,0.0,2.859999895095825,Strimple J.H.,1958
35.0,30.0,0.0,0.0,0.0,0.0,35.0,0.0,0.0,0.0,0.0,0.0,2.859999895095825,Strimple J.H.,1958
30.0,30.0,0.0,0.0,0.0,0.0,40.0,0.0,0.0,0.0,0.0,0.0,2.890000104904175,Strimple J.H.,1958
35.0,35.0,0.0,0.0,0.0,0.0,30.0,0.0,0.0,0.0,0.0,0.0,2.940000057220459,Strimple J.H.,1958
40.0,40.0,0.0,0.0,0.0,0.0,20.0,0.0,0.0,0.0,0.0,0.0,2.990000009536743,Strimple J.H.,1958
30.0,40.0,0.0,0.0,0.0,0.0,30.0,0.0,0.0,0.0,0.0,0.0,2.9800000190734863,Strimple J.H.,1958
25.0,50.0,0.0,0.0,0.0,0.0,25.0,0.0,0.0,0.0,0.0,0.0,3.0999999046325684,Strimple J.H.,1958
20.0,50.0,0.0,0.0,0.0,0.0,30.0,0.0,0.0,0.0,0.0,0.0,3.130000114440918,Strimple J.H.,1958
63.9,0.0,5.18,0.0,0.0,0.0,30.92,0.0,0.0,0.0,0.0,0.0,2.436000108718872,Rauch H.W.,1959
58.69,0.0,2.53,0.0,0.0,0.0,29.49,0.0,0.0,9.3,0.0,0.0,2.4790000915527344,Rauch H.W.,1959
52.5,6.57,21.83,0.0,0.0,0.0,19.1,0.0,0.0,0.0,0.0,0.0,2.496000051498413,Duke D.A.,1968
7.07,0.0,28.28,0.0,0.0,0.0,0.0,0.0,7.07,57.58,0.0,0.0,2.9600000381469727,Sokolowski T.J.,1969
74.91,0.0,0.0,0.0,0.0,0.0,14.34,0.0,4.41,6.34,0.0,0.0,2.453000068664551,Shahid K.A.,1972
73.29,0.0,0.0,0.0,0.0,0.0,20.16,0.0,4.43,2.12,0.0,0.0,2.4210000038146973,Shahid K.A.,1972
73.13,0.0,0.0,0.0,0.0,0.0,18.21,0.0,4.42,4.24,0.0,0.0,2.453000068664551,Shahid K.A.,1972
72.99,0.0,0.0,0.0,0.0,0.0,16.26,0.0,4.41,6.34,0.0,0.0,2.4660000801086426,Shahid K.A.,1972
71.21,0.0,0.0,0.0,0.0,0.0,20.13,0.0,4.42,4.24,0.0,0.0,2.4649999141693115,Shahid K.A.,1972
71.06,0.0,0.0,0.0,0.0,0.0,18.18,0.0,4.41,6.35,0.0,0.0,2.48799991607666,Shahid K.A.,1972
69.34,0.0,0.0,0.0,0.0,0.0,23.05,0.0,4.43,3.18,0.0,0.0,2.476999998092652,Shahid K.A.,1972
69.19,0.0,0.0,0.0,0.0,0.0,21.09,0.0,4.42,5.3,0.0,0.0,2.48799991607666,Shahid K.A.,1972
67.2,0.0,0.0,0.0,0.0,0.0,22.03,0.0,4.42,6.35,0.0,0.0,2.509000062942505,Shahid K.A.,1972
75.56,0.0,0.0,0.0,0.0,0.0,17.13,0.0,7.31,0.0,0.0,0.0,2.3570001125335693,Shahid K.A.,1972
75.42,0.0,0.0,0.0,0.0,0.0,15.29,0.0,7.3,1.99,0.0,0.0,2.4140000343322754,Shahid K.A.,1972
75.28,0.0,0.0,0.0,0.0,0.0,13.46,0.0,7.28,3.98,0.0,0.0,2.48799991607666,Shahid K.A.,1972
73.74,0.0,0.0,0.0,0.0,0.0,18.94,0.0,7.32,0.0,0.0,0.0,2.4170000553131104,Shahid K.A.,1972
73.6,0.0,0.0,0.0,0.0,0.0,17.1,0.0,7.3,2.0,0.0,0.0,2.434000015258789,Shahid K.A.,1972
73.46,0.0,0.0,0.0,0.0,0.0,15.27,0.0,7.29,3.98,0.0,0.0,2.443000078201294,Shahid K.A.,1972
73.32,0.0,0.0,0.0,0.0,0.0,13.44,0.0,7.28,5.96,0.0,0.0,2.4560000896453857,Shahid K.A.,1972
73.18,0.0,0.0,0.0,0.0,0.0,11.62,0.0,7.26,7.94,0.0,0.0,2.463000059127808,Shahid K.A.,1972
72.76,0.0,0.0,0.0,0.0,0.0,7.53,0.0,7.23,12.48,0.0,0.0,2.48799991607666,Shahid K.A.,1972
71.92,0.0,0.0,0.0,0.0,0.0,20.76,0.0,7.32,0.0,0.0,0.0,2.441999912261963,Shahid K.A.,1972
71.77,0.0,0.0,0.0,0.0,0.0,18.92,0.0,7.31,2.0,0.0,0.0,2.447000026702881,Shahid K.A.,1972
71.64,0.0,0.0,0.0,0.0,0.0,17.08,0.0,7.29,3.99,0.0,0.0,2.450999975204468,Shahid K.A.,1972
71.5,0.0,0.0,0.0,0.0,0.0,15.25,0.0,7.28,5.97,0.0,0.0,2.470000028610229,Shahid K.A.,1972
70.58,0.0,0.0,0.0,0.0,0.0,5.63,0.0,7.21,16.58,0.0,0.0,2.5280001163482666,Shahid K.A.,1972
70.09,0.0,0.0,0.0,0.0,0.0,22.59,0.0,7.32,0.0,0.0,0.0,2.450999975204468,Shahid K.A.,1972
69.95,0.0,0.0,0.0,0.0,0.0,20.74,0.0,7.31,2.0,0.0,0.0,2.4590001106262207,Shahid K.A.,1972
69.82,0.0,0.0,0.0,0.0,0.0,18.89,0.0,7.3,3.99,0.0,0.0,2.4749999046325684,Shahid K.A.,1972
69.69,0.0,0.0,0.0,0.0,0.0,17.06,0.0,7.28,5.97,0.0,0.0,2.489000082015991,Shahid K.A.,1972
69.56,0.0,0.0,0.0,0.0,0.0,15.23,0.0,7.27,7.94,0.0,0.0,2.49399995803833,Shahid K.A.,1972
68.97,0.0,0.0,0.0,0.0,0.0,11.3,0.0,7.24,12.49,0.0,0.0,2.5280001163482666,Shahid K.A.,1972
68.26,0.0,0.0,0.0,0.0,0.0,24.41,0.0,7.33,0.0,0.0,0.0,2.4649999141693115,Shahid K.A.,1972
68.12,0.0,0.0,0.0,0.0,0.0,22.56,0.0,7.32,2.0,0.0,0.0,2.4790000915527344,Shahid K.A.,1972
68.0,0.0,0.0,0.0,0.0,0.0,20.71,0.0,7.3,3.99,0.0,0.0,2.490000009536743,Shahid K.A.,1972
67.87,0.0,0.0,0.0,0.0,0.0,18.87,0.0,7.29,5.97,0.0,0.0,2.494999885559082,Shahid K.A.,1972
67.75,0.0,0.0,0.0,0.0,0.0,17.03,0.0,7.27,7.95,0.0,0.0,2.515000104904175,Shahid K.A.,1972
66.97,0.0,0.0,0.0,0.0,0.0,20.69,0.0,7.3,5.04,0.0,0.0,2.503999948501587,Shahid K.A.,1972
66.8,0.0,0.0,0.0,0.0,0.0,9.39,0.0,7.21,16.6,0.0,0.0,2.563999891281128,Shahid K.A.,1972
66.43,0.0,0.0,0.0,0.0,0.0,26.24,0.0,7.33,0.0,0.0,0.0,2.4730000495910645,Shahid K.A.,1972
66.3,0.0,0.0,0.0,0.0,0.0,24.38,0.0,7.32,2.0,0.0,0.0,2.490999937057495,Shahid K.A.,1972
66.17,0.0,0.0,0.0,0.0,0.0,22.53,0.0,7.31,3.99,0.0,0.0,2.502000093460083,Shahid K.A.,1972
66.05,0.0,0.0,0.0,0.0,0.0,20.68,0.0,7.29,5.98,0.0,0.0,2.507999897003174,Shahid K.A.,1972
65.93,0.0,0.0,0.0,0.0,0.0,18.84,0.0,7.28,7.95,0.0,0.0,2.5239999294281006,Shahid K.A.,1972
65.15,0.0,0.0,0.0,0.0,0.0,15.09,0.0,7.25,12.51,0.0,0.0,2.558000087738037,Shahid K.A.,1972
64.48,0.0,0.0,0.0,0.0,0.0,26.2,0.0,7.32,2.0,0.0,0.0,2.499000072479248,Shahid K.A.,1972
64.22,0.0,0.0,0.0,0.0,0.0,22.5,0.0,7.3,5.98,0.0,0.0,2.5239999294281006,Shahid K.A.,1972
64.11,0.0,0.0,0.0,0.0,0.0,20.65,0.0,7.28,7.96,0.0,0.0,2.5360000133514404,Shahid K.A.,1972
62.41,0.0,0.0,0.0,0.0,0.0,24.31,0.0,7.3,5.98,0.0,0.0,2.532999992370605,Shahid K.A.,1972
62.28,0.0,0.0,0.0,0.0,0.0,22.47,0.0,7.29,7.96,0.0,0.0,2.546999931335449,Shahid K.A.,1972
76.48,0.0,0.0,0.0,0.0,0.0,9.27,0.0,14.25,0.0,0.0,0.0,2.372999906539917,Shahid K.A.,1972
74.46,0.0,0.0,0.0,0.0,0.0,9.26,0.0,14.23,2.05,0.0,0.0,2.4019999504089355,Shahid K.A.,1972
72.75,0.0,0.0,0.0,0.0,0.0,12.99,0.0,14.26,0.0,0.0,0.0,2.4049999713897705,Shahid K.A.,1972
72.6,0.0,0.0,0.0,0.0,0.0,11.11,0.0,14.24,2.05,0.0,0.0,2.4260001182556152,Shahid K.A.,1972
72.46,0.0,0.0,0.0,0.0,0.0,9.24,0.0,14.21,4.09,0.0,0.0,2.443000078201294,Shahid K.A.,1972
70.73,0.0,0.0,0.0,0.0,0.0,12.97,0.0,14.25,2.05,0.0,0.0,2.444000005722046,Shahid K.A.,1972
70.59,0.0,0.0,0.0,0.0,0.0,11.1,0.0,14.22,4.09,0.0,0.0,2.450999975204468,Shahid K.A.,1972
70.46,0.0,0.0,0.0,0.0,0.0,9.23,0.0,14.19,6.12,0.0,0.0,2.4719998836517334,Shahid K.A.,1972
70.37,0.0,0.0,0.0,0.0,0.0,14.85,0.0,14.27,0.51,0.0,0.0,2.4189999103546143,Shahid K.A.,1972
70.19,0.0,0.0,0.0,0.0,0.0,5.52,0.0,14.13,10.16,0.0,0.0,2.507999897003174,Shahid K.A.,1972
69.0,0.0,0.0,0.0,0.0,0.0,16.72,0.0,14.28,0.0,0.0,0.0,2.444000005722046,Shahid K.A.,1972
68.72,0.0,0.0,0.0,0.0,0.0,12.96,0.0,14.23,4.09,0.0,0.0,2.4730000495910645,Shahid K.A.,1972
68.46,0.0,0.0,0.0,0.0,0.0,9.22,0.0,14.17,8.15,0.0,0.0,2.502000093460083,Shahid K.A.,1972
66.99,0.0,0.0,0.0,0.0,0.0,16.7,0.0,14.26,2.05,0.0,0.0,2.4749999046325684,Shahid K.A.,1972
66.72,0.0,0.0,0.0,0.0,0.0,12.94,0.0,14.21,6.13,0.0,0.0,2.5160000324249268,Shahid K.A.,1972
66.47,0.0,0.0,0.0,0.0,0.0,9.21,0.0,14.15,10.17,0.0,0.0,2.5369999408721924,Shahid K.A.,1972
66.21,0.0,0.0,0.0,0.0,0.0,5.5,0.0,14.1,14.19,0.0,0.0,2.565000057220459,Shahid K.A.,1972
65.29,0.0,0.0,0.0,0.0,0.0,20.44,0.0,14.27,0.0,0.0,0.0,2.4719998836517334,Shahid K.A.,1972
64.98,0.0,0.0,0.0,0.0,0.0,16.68,0.0,14.24,4.1,0.0,0.0,2.499000072479248,Shahid K.A.,1972
64.73,0.0,0.0,0.0,0.0,0.0,12.92,0.0,14.19,8.16,0.0,0.0,2.5309998989105225,Shahid K.A.,1972
63.23,0.0,0.0,0.0,0.0,0.0,20.44,0.0,14.28,2.05,0.0,0.0,2.499000072479248,Shahid K.A.,1972
62.99,0.0,0.0,0.0,0.0,0.0,16.65,0.0,14.22,6.14,0.0,0.0,2.5309998989105225,Shahid K.A.,1972
62.74,0.0,0.0,0.0,0.0,0.0,12.9,0.0,14.17,10.19,0.0,0.0,2.559999942779541,Shahid K.A.,1972
61.23,0.0,0.0,0.0,0.0,0.0,20.41,0.0,14.26,4.1,0.0,0.0,2.526000022888184,Shahid K.A.,1972
61.0,0.0,0.0,0.0,0.0,0.0,16.63,0.0,14.2,8.17,0.0,0.0,2.559999942779541,Shahid K.A.,1972
75.3,0.0,12.2,0.0,0.0,0.0,12.5,0.0,0.0,0.0,0.0,0.0,2.369999885559082,Burggraaf A.J.,1964
55.6,0.0,22.2,0.0,0.0,0.0,22.2,0.0,0.0,0.0,0.0,0.0,2.470000028610229,Burggraaf A.J.,1964
70.3,0.0,7.55,0.0,0.0,0.0,22.15,0.0,0.0,0.0,0.0,0.0,2.450000047683716,Burggraaf A.J.,1964
77.1,0.0,0.0,0.0,0.0,0.0,22.9,0.0,0.0,0.0,0.0,0.0,2.414999961853028,Burggraaf A.J.,1964
72.23,0.0,12.06,0.0,0.0,0.0,15.71,0.0,0.0,0.0,0.0,0.0,2.4179999828338623,Williams E.L.,1964
72.91,0.0,16.08,0.0,0.0,0.0,11.01,0.0,0.0,0.0,0.0,0.0,2.4110000133514404,Williams E.L.,1964
71.37,0.0,12.97,0.0,0.0,0.0,13.56,0.0,0.0,2.09,0.0,0.0,2.424999952316284,Williams E.L.,1964
72.59,0.0,15.19,0.0,0.0,0.0,10.12,0.0,0.0,2.1,0.0,0.0,2.4210000038146973,Williams E.L.,1964
71.33,0.0,16.22,0.0,0.0,0.0,10.52,0.0,0.0,1.94,0.0,0.0,2.430000066757202,Williams E.L.,1964
72.2,0.0,0.0,0.0,0.0,0.0,15.9,0.0,0.0,11.9,0.0,0.0,2.5179998874664307,Williams E.L.,1964
72.43,0.0,6.08,0.0,0.0,0.0,9.14,0.0,0.0,12.34,0.0,0.0,2.500999927520752,Williams E.L.,1964
72.4,0.0,8.24,0.0,0.0,0.0,7.56,0.0,0.0,11.8,0.0,0.0,2.486999988555908,Williams E.L.,1964
72.11,0.0,10.01,0.0,0.0,0.0,5.79,0.0,0.0,12.09,0.0,0.0,2.470000028610229,Williams E.L.,1964
67.33,0.0,5.81,0.0,0.0,0.0,14.53,0.0,0.0,12.33,0.0,0.0,2.532999992370605,Williams E.L.,1964
55.51,0.0,11.96,0.0,0.0,0.0,0.0,0.0,32.53,0.0,0.0,0.0,2.619999885559082,Das T.,1994
73.84,0.0,0.0,0.0,0.0,0.0,15.46,0.0,0.0,10.7,0.0,0.0,2.4579999446868896,Brosset C.,1958
67.84,5.66,0.0,0.0,0.0,0.0,15.67,0.0,0.0,10.83,0.0,0.0,2.566999912261963,Loewenstein K.L,1962
69.81,0.0,2.91,0.0,0.0,0.0,16.13,0.0,0.0,11.15,0.0,0.0,2.4779999256134038,Loewenstein K.L,1962
73.5,0.0,0.0,0.0,0.0,0.0,15.67,0.0,0.0,10.83,0.0,0.0,2.4590001106262207,Loewenstein K.L,1962
67.84,0.0,0.0,0.0,0.0,0.0,15.67,0.0,5.66,10.83,0.0,0.0,2.611999988555908,Loewenstein K.L,1962
67.84,0.0,0.0,0.0,0.0,0.0,15.67,0.0,0.0,16.49,0.0,0.0,2.549999952316284,Loewenstein K.L,1962
71.9,0.0,0.0,0.0,0.0,0.0,16.62,0.0,0.0,11.48,0.0,0.0,2.469000101089477,Loewenstein K.L,1962
69.81,0.0,0.0,0.0,0.0,0.0,16.13,2.91,0.0,11.15,0.0,0.0,2.490000009536743,Loewenstein K.L,1962
69.81,0.0,0.0,0.0,0.0,0.0,19.04,0.0,0.0,11.15,0.0,0.0,2.5510001182556152,Loewenstein K.L,1962
65.96,0.0,0.7,0.0,0.0,0.0,7.92,0.0,0.0,25.42,0.0,0.0,2.640000104904175,Keppeler G.,1933
63.19,0.0,3.54,0.0,0.0,0.0,7.14,0.0,0.0,26.12,0.0,0.0,2.678999900817871,Keppeler G.,1933
70.42,0.0,4.45,0.0,0.0,0.0,6.43,0.0,0.0,18.7,0.0,0.0,2.5290000438690186,Keppeler G.,1933
60.59,0.0,4.66,0.0,0.0,0.0,10.92,0.0,0.0,23.83,0.0,0.0,2.632999897003174,Keppeler G.,1933
57.84,0.0,3.67,0.0,0.0,0.0,17.79,0.0,0.0,20.7,0.0,0.0,2.6419999599456787,Keppeler G.,1933
77.29,0.0,3.66,0.0,0.0,0.0,18.74,0.0,0.0,0.31,0.0,0.0,2.4089999198913574,Keppeler G.,1933
73.31,0.0,3.14,0.0,0.0,0.0,12.21,0.0,0.0,11.35,0.0,0.0,2.46399998664856,Keppeler G.,1933
67.4,0.0,4.14,0.0,0.0,0.0,4.47,0.0,0.0,23.99,0.0,0.0,2.5850000381469727,Keppeler G.,1933
68.11,0.0,4.27,0.0,0.0,0.0,27.43,0.0,0.0,0.19,0.0,0.0,2.4600000381469727,Keppeler G.,1933
60.94,0.0,3.91,0.0,0.0,0.0,34.15,0.0,0.0,1.0,0.0,0.0,2.5,Keppeler G.,1933
55.99,0.0,3.54,0.0,0.0,0.0,39.91,0.0,0.0,0.57,0.0,0.0,2.5280001163482666,Keppeler G.,1933
66.24,0.0,3.52,0.0,0.0,0.0,14.17,0.0,0.0,16.07,0.0,0.0,2.539999961853028,Keppeler G.,1933
69.97,0.0,4.2,0.0,0.0,0.0,20.62,0.0,0.0,5.21,0.0,0.0,2.4730000495910645,Keppeler G.,1933
64.29,0.0,3.45,0.0,0.0,0.0,22.09,0.0,0.0,10.17,0.0,0.0,2.5280001163482666,Keppeler G.,1933
58.11,0.0,10.65,0.0,0.0,0.0,12.75,0.0,0.0,18.49,0.0,0.0,2.5999999046325684,Keppeler G.,1933
52.46,0.0,8.95,0.0,0.0,0.0,18.14,0.0,0.0,20.45,0.0,0.0,2.6429998874664307,Keppeler G.,1933
68.22,0.0,12.61,0.0,0.0,0.0,18.53,0.0,0.0,0.64,0.0,0.0,2.38700008392334,Keppeler G.,1933
66.81,0.0,12.04,0.0,0.0,0.0,9.63,0.0,0.0,11.53,0.0,0.0,2.50600004196167,Keppeler G.,1933
60.94,0.0,12.64,0.0,0.0,0.0,0.74,0.0,0.0,25.68,0.0,0.0,2.625999927520752,Keppeler G.,1933
50.7,0.0,10.02,0.0,0.0,0.0,0.0,0.0,0.0,39.29,0.0,0.0,2.7850000858306885,Keppeler G.,1933
54.94,0.0,10.78,0.0,0.0,0.0,33.23,0.0,0.0,1.05,0.0,0.0,2.513999938964844,Keppeler G.,1933
57.42,0.0,9.34,0.0,0.0,0.0,29.18,0.0,0.0,4.06,0.0,0.0,2.5269999504089355,Keppeler G.,1933
70.71,0.0,1.64,0.0,0.0,0.0,11.46,0.0,0.0,16.19,0.0,0.0,2.5209999084472656,Keppeler G.,1933
70.02,0.0,1.41,0.0,0.0,0.0,19.07,0.0,0.0,9.5,0.0,0.0,2.502000093460083,Keppeler G.,1933
69.5,0.0,1.56,0.0,0.0,0.0,22.8,0.0,0.0,6.14,0.0,0.0,2.490999937057495,Keppeler G.,1933
60.06,0.0,1.63,0.0,0.0,0.0,22.27,0.0,0.0,16.04,0.0,0.0,2.5920000076293945,Keppeler G.,1933
78.83,0.0,1.61,0.0,0.0,0.0,12.74,0.0,0.0,6.82,0.0,0.0,2.5390000343322754,Keppeler G.,1933
73.53,0.0,1.48,0.0,0.0,0.0,13.77,0.0,0.0,11.22,0.0,0.0,2.628000020980835,Keppeler G.,1933
83.3,0.0,0.0,0.0,0.0,0.0,16.7,0.0,0.0,0.0,0.0,0.0,2.325999975204468,Kayalova S.S.,1963
83.3,0.0,0.0,0.0,0.0,0.0,0.0,16.7,0.0,0.0,0.0,0.0,2.400000095367432,Kayalova S.S.,1963
75.68,0.0,0.0,0.0,0.0,0.0,15.23,9.09,0.0,0.0,0.0,0.0,2.4019999504089355,Kayalova S.S.,1963
66.59,0.0,0.0,0.0,0.0,0.0,13.41,20.0,0.0,0.0,0.0,0.0,2.463000059127808,Kayalova S.S.,1963
55.49,0.0,0.0,0.0,0.0,0.0,11.17,33.34,0.0,0.0,0.0,0.0,2.5,Kayalova S.S.,1963
79.3,0.0,0.0,0.0,0.0,0.0,4.73,15.96,0.0,0.0,0.0,0.0,2.375999927520752,Kayalova S.S.,1963
75.05,0.0,0.0,0.0,0.0,0.0,9.91,15.04,0.0,0.0,0.0,0.0,2.444000005722046,Kayalova S.S.,1963
66.59,0.0,0.0,0.0,0.0,0.0,20.0,13.41,0.0,0.0,0.0,0.0,2.461999893188477,Kayalova S.S.,1963
55.49,0.0,0.0,0.0,0.0,0.0,33.34,11.17,0.0,0.0,0.0,0.0,2.5269999504089355,Kayalova S.S.,1963
62.78,0.0,0.0,0.0,0.0,0.0,24.64,12.58,0.0,0.0,0.0,0.0,2.565999984741211,Kayalova S.S.,1963
79.3,0.0,0.0,0.0,0.0,0.0,0.0,20.7,0.0,0.0,0.0,0.0,2.390000104904175,Kayalova S.S.,1963
75.68,0.0,0.0,0.0,0.0,0.0,0.0,24.32,0.0,0.0,0.0,0.0,2.414999961853028,Kayalova S.S.,1963
66.59,0.0,0.0,0.0,0.0,0.0,0.0,33.41,0.0,0.0,0.0,0.0,2.5,Kayalova S.S.,1963
55.49,0.0,0.0,0.0,0.0,0.0,0.0,44.51,0.0,0.0,0.0,0.0,2.5,Kayalova S.S.,1963
75.68,0.0,0.0,0.0,0.0,0.0,15.23,0.0,0.0,9.09,0.0,0.0,2.430000066757202,Kayalova S.S.,1963
66.59,0.0,0.0,0.0,0.0,0.0,13.41,0.0,0.0,20.0,0.0,0.0,2.569999933242798,Kayalova S.S.,1963
55.49,0.0,0.0,0.0,0.0,0.0,11.17,0.0,0.0,33.34,0.0,0.0,2.61899995803833,Kayalova S.S.,1963
75.68,0.0,0.0,0.0,0.0,0.0,15.23,0.0,9.09,0.0,0.0,0.0,2.378000020980835,Kayalova S.S.,1963
66.59,0.0,0.0,0.0,0.0,0.0,13.41,0.0,20.0,0.0,0.0,0.0,2.447999954223633,Kayalova S.S.,1963
55.49,0.0,0.0,0.0,0.0,0.0,11.17,0.0,33.34,0.0,0.0,0.0,2.561000108718872,Kayalova S.S.,1963
82.48,0.99,0.0,0.0,0.0,0.0,0.0,16.53,0.0,0.0,0.0,0.0,2.369999885559082,Kayalova S.S.,1963
80.88,2.91,0.0,0.0,0.0,0.0,0.0,16.21,0.0,0.0,0.0,0.0,2.390000104904175,Kayalova S.S.,1963
75.68,9.09,0.0,0.0,0.0,0.0,0.0,15.23,0.0,0.0,0.0,0.0,2.470000028610229,Kayalova S.S.,1963
72.38,13.05,0.0,0.0,0.0,0.0,0.0,14.57,0.0,0.0,0.0,0.0,2.5299999713897705,Kayalova S.S.,1963
69.37,16.67,0.0,0.0,0.0,0.0,0.0,13.96,0.0,0.0,0.0,0.0,2.5799999237060547,Kayalova S.S.,1963
66.59,20.0,0.0,0.0,0.0,0.0,0.0,13.41,0.0,0.0,0.0,0.0,2.630000114440918,Kayalova S.S.,1963
64.05,23.05,0.0,0.0,0.0,0.0,0.0,12.9,0.0,0.0,0.0,0.0,2.6700000762939453,Kayalova S.S.,1963
61.66,25.93,0.0,0.0,0.0,0.0,0.0,12.41,0.0,0.0,0.0,0.0,2.700000047683716,Kayalova S.S.,1963
59.46,28.57,0.0,0.0,0.0,0.0,0.0,11.97,0.0,0.0,0.0,0.0,2.740000009536743,Kayalova S.S.,1963
57.4,31.04,0.0,0.0,0.0,0.0,0.0,11.56,0.0,0.0,0.0,0.0,2.7699999809265137,Kayalova S.S.,1963
55.49,33.34,0.0,0.0,0.0,0.0,0.0,11.17,0.0,0.0,0.0,0.0,2.799999952316284,Kayalova S.S.,1963
53.7,35.49,0.0,0.0,0.0,0.0,0.0,10.81,0.0,0.0,0.0,0.0,2.8299999237060547,Kayalova S.S.,1963
52.03,37.5,0.0,0.0,0.0,0.0,0.0,10.47,0.0,0.0,0.0,0.0,2.859999895095825,Kayalova S.S.,1963
66.7,0.0,0.0,0.0,0.0,0.0,0.0,33.3,0.0,0.0,0.0,0.0,2.470000028610229,Kayalova S.S.,1963
66.7,0.0,0.0,0.0,0.0,0.0,33.3,0.0,0.0,0.0,0.0,0.0,2.490000009536743,Kayalova S.S.,1963
60.37,0.0,9.05,0.0,0.0,0.0,30.58,0.0,0.0,0.0,0.0,0.0,2.494999885559082,Kayalova S.S.,1963
58.0,0.0,13.05,0.0,0.0,0.0,28.95,0.0,0.0,0.0,0.0,0.0,2.48799991607666,Kayalova S.S.,1963
83.33,0.0,0.0,0.0,0.0,0.0,16.67,0.0,0.0,0.0,0.0,0.0,2.361999988555908,Takahashi K.,1983
82.0,0.0,0.0,0.0,0.0,0.0,18.0,0.0,0.0,0.0,0.0,0.0,2.365000009536743,Takahashi K.,1983
80.0,0.0,0.0,0.0,0.0,0.0,20.0,0.0,0.0,0.0,0.0,0.0,2.3970000743865967,Takahashi K.,1983
77.5,0.0,0.0,0.0,0.0,0.0,22.5,0.0,0.0,0.0,0.0,0.0,2.4049999713897705,Takahashi K.,1983
72.5,0.0,0.0,0.0,0.0,0.0,27.5,0.0,0.0,0.0,0.0,0.0,2.45199990272522,Takahashi K.,1983
70.0,0.0,0.0,0.0,0.0,0.0,30.0,0.0,0.0,0.0,0.0,0.0,2.4649999141693115,Takahashi K.,1983
66.7,0.0,0.0,0.0,0.0,0.0,33.3,0.0,0.0,0.0,0.0,0.0,2.484999895095825,Takahashi K.,1983
82.0,0.0,0.0,0.0,0.0,0.0,0.0,18.0,0.0,0.0,0.0,0.0,2.36299991607666,Takahashi K.,1983
80.0,0.0,0.0,0.0,0.0,0.0,0.0,20.0,0.0,0.0,0.0,0.0,2.372999906539917,Takahashi K.,1983
77.5,0.0,0.0,0.0,0.0,0.0,0.0,22.5,0.0,0.0,0.0,0.0,2.4110000133514404,Takahashi K.,1983
75.0,0.0,0.0,0.0,0.0,0.0,0.0,25.0,0.0,0.0,0.0,0.0,2.4159998893737797,Takahashi K.,1983
77.2,0.0,0.0,0.0,0.0,0.0,22.8,0.0,0.0,0.0,0.0,0.0,2.3959999084472656,Halleck P.M.,1986
100.0,0.0,0.0,0.0,0.0,0.0,0.0,0.0,0.0,0.0,0.0,0.0,2.200000047683716,Rabinovich E.M.,1983
0.0,0.0,0.0,0.0,0.0,0.0,50.0,0.0,0.0,0.0,50.0,0.0,2.539999961853028,Rajaram M.,1985
0.0,0.0,2.44,0.0,0.0,0.0,48.78,0.0,0.0,0.0,48.78,0.0,2.569999933242798,Rajaram M.,1985
0.0,0.0,4.76,0.0,0.0,0.0,47.62,0.0,0.0,0.0,47.62,0.0,2.5799999237060547,Rajaram M.,1985
0.0,0.0,9.09,0.0,0.0,0.0,45.45,0.0,0.0,0.0,45.45,0.0,2.640000104904175,Rajaram M.,1985
0.0,0.0,13.04,0.0,0.0,0.0,43.48,0.0,0.0,0.0,43.48,0.0,2.6700000762939453,Rajaram M.,1985
0.0,0.0,20.0,0.0,0.0,0.0,40.0,0.0,0.0,0.0,40.0,0.0,2.630000114440918,Rajaram M.,1985
0.0,0.0,25.92,0.0,0.0,0.0,37.04,0.0,0.0,0.0,37.04,0.0,2.5799999237060547,Rajaram M.,1985
86.77,0.0,0.0,0.0,0.0,0.0,13.23,0.0,0.0,0.0,0.0,0.0,2.3299999237060547,Faick C.A.,1931
80.23,0.0,0.0,0.0,0.0,0.0,19.77,0.0,0.0,0.0,0.0,0.0,2.38100004196167,Faick C.A.,1931
79.13,0.0,0.0,0.0,0.0,0.0,20.87,0.0,0.0,0.0,0.0,0.0,2.3929998874664307,Faick C.A.,1931
78.38,0.0,0.0,0.0,0.0,0.0,21.62,0.0,0.0,0.0,0.0,0.0,2.400000095367432,Faick C.A.,1931
75.86,0.0,0.0,0.0,0.0,0.0,24.14,0.0,0.0,0.0,0.0,0.0,2.4260001182556152,Faick C.A.,1931
72.77,0.0,0.0,0.0,0.0,0.0,27.23,0.0,0.0,0.0,0.0,0.0,2.447999954223633,Faick C.A.,1931
71.08,0.0,0.0,0.0,0.0,0.0,28.92,0.0,0.0,0.0,0.0,0.0,2.4600000381469727,Faick C.A.,1931
70.86,0.0,0.0,0.0,0.0,0.0,29.14,0.0,0.0,0.0,0.0,0.0,2.4609999656677246,Faick C.A.,1931
70.3,0.0,0.0,0.0,0.0,0.0,29.7,0.0,0.0,0.0,0.0,0.0,2.46399998664856,Faick C.A.,1931
67.82,0.0,0.0,0.0,0.0,0.0,32.18,0.0,0.0,0.0,0.0,0.0,2.4800000190734863,Faick C.A.,1931
66.02,0.0,0.0,0.0,0.0,0.0,33.98,0.0,0.0,0.0,0.0,0.0,2.492000102996826,Faick C.A.,1931
66.0,0.0,0.0,0.0,0.0,0.0,34.0,0.0,0.0,0.0,0.0,0.0,2.489000082015991,Faick C.A.,1931
63.78,0.0,0.0,0.0,0.0,0.0,36.22,0.0,0.0,0.0,0.0,0.0,2.503000020980835,Faick C.A.,1931
63.58,0.0,0.0,0.0,0.0,0.0,36.42,0.0,0.0,0.0,0.0,0.0,2.503999948501587,Faick C.A.,1931
60.71,0.0,0.0,0.0,0.0,0.0,39.29,0.0,0.0,0.0,0.0,0.0,2.5199999809265137,Faick C.A.,1931
58.21,0.0,0.0,0.0,0.0,0.0,41.79,0.0,0.0,0.0,0.0,0.0,2.5309998989105225,Faick C.A.,1931
54.91,0.0,0.0,0.0,0.0,0.0,45.09,0.0,0.0,0.0,0.0,0.0,2.546999931335449,Faick C.A.,1931
51.0,0.0,0.0,0.0,0.0,0.0,49.0,0.0,0.0,0.0,0.0,0.0,2.565000057220459,Faick C.A.,1931
51.29,0.0,0.0,0.0,0.0,0.0,48.71,0.0,0.0,0.0,0.0,0.0,2.563999891281128,Faick C.A.,1931
52.38,0.0,0.0,0.0,0.0,0.0,47.62,0.0,0.0,0.0,0.0,0.0,2.559999942779541,Faick C.A.,1931
53.37,0.0,0.0,0.0,0.0,0.0,46.63,0.0,0.0,0.0,0.0,0.0,2.552999973297119,Faick C.A.,1931
54.39,0.0,0.0,0.0,0.0,0.0,45.61,0.0,0.0,0.0,0.0,0.0,2.5510001182556152,Faick C.A.,1931
57.32,0.0,0.0,0.0,0.0,0.0,42.68,0.0,0.0,0.0,0.0,0.0,2.5380001068115234,Faick C.A.,1931
59.73,0.0,0.0,0.0,0.0,0.0,40.27,0.0,0.0,0.0,0.0,0.0,2.526000022888184,Faick C.A.,1931
60.43,0.0,0.0,0.0,0.0,0.0,39.57,0.0,0.0,0.0,0.0,0.0,2.5239999294281006,Faick C.A.,1931
60.45,0.0,0.0,0.0,0.0,0.0,39.55,0.0,0.0,0.0,0.0,0.0,2.5220000743865967,Faick C.A.,1931
63.49,0.0,0.0,0.0,0.0,0.0,36.51,0.0,0.0,0.0,0.0,0.0,2.506999969482422,Faick C.A.,1931
67.21,0.0,0.0,0.0,0.0,0.0,32.79,0.0,0.0,0.0,0.0,0.0,2.486000061035156,Faick C.A.,1931
72.95,0.0,0.0,0.0,0.0,0.0,27.05,0.0,0.0,0.0,0.0,0.0,2.447000026702881,Faick C.A.,1931
74.75,0.0,0.0,0.0,0.0,0.0,25.25,0.0,0.0,0.0,0.0,0.0,2.434000015258789,Faick C.A.,1931
75.27,0.0,0.0,0.0,0.0,0.0,24.73,0.0,0.0,0.0,0.0,0.0,2.430000066757202,Faick C.A.,1931
77.15,0.0,0.0,0.0,0.0,0.0,22.85,0.0,0.0,0.0,0.0,0.0,2.4140000343322754,Faick C.A.,1931
77.2,0.0,0.0,0.0,0.0,0.0,22.8,0.0,0.0,0.0,0.0,0.0,2.4130001068115234,Faick C.A.,1931
77.25,0.0,0.0,0.0,0.0,0.0,22.75,0.0,0.0,0.0,0.0,0.0,2.4119999408721924,Faick C.A.,1931
83.2,0.0,0.0,0.0,0.0,0.0,16.8,0.0,0.0,0.0,0.0,0.0,2.3540000915527344,Faick C.A.,1931
83.3,0.0,0.0,0.0,0.0,0.0,16.7,0.0,0.0,0.0,0.0,0.0,2.3529999256134038,Faick C.A.,1931
85.54,0.0,0.0,0.0,0.0,0.0,14.46,0.0,0.0,0.0,0.0,0.0,2.3299999237060547,Faick C.A.,1931
100.0,0.0,0.0,0.0,0.0,0.0,0.0,0.0,0.0,0.0,0.0,0.0,2.203000068664551,Faick C.A.,1931
50.33,0.0,0.0,0.0,0.0,0.0,36.75,0.0,0.0,12.92,0.0,0.0,2.6410000324249268,Faick C.A.,1931
54.42,0.0,0.0,0.0,0.0,0.0,31.87,0.0,0.0,13.71,0.0,0.0,2.622999906539917,Faick C.A.,1931
56.39,0.0,0.0,0.0,0.0,0.0,33.07,0.0,0.0,10.54,0.0,0.0,2.5969998836517334,Faick C.A.,1931
60.15,0.0,0.0,0.0,0.0,0.0,33.64,0.0,0.0,6.21,0.0,0.0,2.571000099182129,Faick C.A.,1931
58.98,0.0,0.0,0.0,0.0,0.0,37.72,0.0,0.0,3.3,0.0,0.0,2.546999931335449,Faick C.A.,1931
60.12,0.0,0.0,0.0,0.0,0.0,23.67,0.0,0.0,16.21,0.0,0.0,2.6070001125335693,Faick C.A.,1931
63.26,0.0,0.0,0.0,0.0,0.0,23.61,0.0,0.0,13.13,0.0,0.0,2.575000047683716,Faick C.A.,1931
63.89,0.0,0.0,0.0,0.0,0.0,20.49,0.0,0.0,15.62,0.0,0.0,2.5850000381469727,Faick C.A.,1931
64.84,0.0,0.0,0.0,0.0,0.0,26.08,0.0,0.0,9.08,0.0,0.0,2.5460000038146973,Faick C.A.,1931
66.03,0.0,0.0,0.0,0.0,0.0,28.05,0.0,0.0,5.92,0.0,0.0,2.5220000743865967,Faick C.A.,1931
66.35,0.0,0.0,0.0,0.0,0.0,21.04,0.0,0.0,12.61,0.0,0.0,2.555999994277954,Faick C.A.,1931
67.75,0.0,0.0,0.0,0.0,0.0,28.72,0.0,0.0,3.53,0.0,0.0,2.499000072479248,Faick C.A.,1931
67.99,0.0,0.0,0.0,0.0,0.0,21.81,0.0,0.0,10.2,0.0,0.0,2.532999992370605,Faick C.A.,1931
70.67,0.0,0.0,0.0,0.0,0.0,22.35,0.0,0.0,6.98,0.0,0.0,2.497999906539917,Faick C.A.,1931
71.69,0.0,0.0,0.0,0.0,0.0,13.7,0.0,0.0,14.61,0.0,0.0,2.5269999504089355,Faick C.A.,1931
72.99,0.0,0.0,0.0,0.0,0.0,23.62,0.0,0.0,3.39,0.0,0.0,2.46399998664856,Faick C.A.,1931
73.87,0.0,0.0,0.0,0.0,0.0,14.72,0.0,0.0,11.41,0.0,0.0,2.493000030517578,Faick C.A.,1931
74.28,0.0,0.0,0.0,0.0,0.0,11.84,0.0,0.0,13.88,0.0,0.0,2.496000051498413,Faick C.A.,1931
75.33,0.0,0.0,0.0,0.0,0.0,14.76,0.0,0.0,9.9,0.0,0.0,2.4730000495910645,Faick C.A.,1931
78.89,0.0,0.0,0.0,0.0,0.0,15.85,0.0,0.0,5.26,0.0,0.0,2.4189999103546143,Faick C.A.,1931
80.8,0.0,0.0,0.0,0.0,0.0,15.72,0.0,0.0,3.48,0.0,0.0,2.388000011444092,Faick C.A.,1931
