Repository: nicotouge/density

**Magma oceans on young planets play a critical role in shaping their atmospheres and mantles. Recent observations
of ultra-short-period (USP) exoplanets, such as K2-141b, provided materials to further investigate the physical
properties of these oceans. While existing machine learning models can predict their viscosity, no model currently
addresses glass density in a wide range of melt compositions.
This study introduces a novel artificial neural network (ANN) model to predict glass density from melt compositions.
We apply this model to estimate the surface density of an hypothetical glassy magma ocean on K2-141b.**


This project was carried out under the supervision of Charles Le Losq.

File: SCIGLASS_DATASET.csv (part 2 of 20)
sio2,tio2,al2o3,feo,fe2o3,mno,na2o,k2o,mgo,cao,p2o5,h2o,d,Author,Year
85.7,0.0,0.0,0.0,0.0,0.0,14.3,0.0,0.0,0.0,0.0,0.0,2.328000068664551,Dubrovo S.K.,1959
80.0,0.0,0.0,0.0,0.0,0.0,20.0,0.0,0.0,0.0,0.0,0.0,2.3910000324249268,Dubrovo S.K.,1959
75.0,0.0,0.0,0.0,0.0,0.0,25.0,0.0,0.0,0.0,0.0,0.0,2.434999942779541,Dubrovo S.K.,1959
72.2,0.0,0.0,0.0,0.0,0.0,27.8,0.0,0.0,0.0,0.0,0.0,2.450999975204468,Dubrovo S.K.,1959
69.7,0.0,0.0,0.0,0.0,0.0,30.3,0.0,0.0,0.0,0.0,0.0,2.470000028610229,Dubrovo S.K.,1959
66.7,0.0,0.0,0.0,0.0,0.0,33.3,0.0,0.0,0.0,0.0,0.0,2.486000061035156,Dubrovo S.K.,1959
62.9,0.0,0.0,0.0,0.0,0.0,37.1,0.0,0.0,0.0,0.0,0.0,2.507999897003174,Dubrovo S.K.,1959
58.3,0.0,0.0,0.0,0.0,0.0,41.7,0.0,0.0,0.0,0.0,0.0,2.532999992370605,Dubrovo S.K.,1959
50.0,0.0,0.0,0.0,0.0,0.0,50.0,0.0,0.0,0.0,0.0,0.0,2.562000036239624,Dubrovo S.K.,1959
100.0,0.0,0.0,0.0,0.0,0.0,0.0,0.0,0.0,0.0,0.0,0.0,2.2109999656677246,Schroeder J.,1973
94.0,0.0,0.0,0.0,0.0,0.0,0.0,6.0,0.0,0.0,0.0,0.0,2.246999979019165,Schroeder J.,1973
92.0,0.0,0.0,0.0,0.0,0.0,0.0,8.0,0.0,0.0,0.0,0.0,2.2709999084472656,Schroeder J.,1973
90.0,0.0,0.0,0.0,0.0,0.0,0.0,10.0,0.0,0.0,0.0,0.0,2.299999952316284,Schroeder J.,1973
85.0,0.0,0.0,0.0,0.0,0.0,0.0,15.0,0.0,0.0,0.0,0.0,2.336999893188477,Schroeder J.,1973
80.0,0.0,0.0,0.0,0.0,0.0,0.0,20.0,0.0,0.0,0.0,0.0,2.38100004196167,Schroeder J.,1973
75.0,0.0,0.0,0.0,0.0,0.0,0.0,25.0,0.0,0.0,0.0,0.0,2.4110000133514404,Schroeder J.,1973
67.0,0.0,0.0,0.0,0.0,0.0,0.0,33.0,0.0,0.0,0.0,0.0,2.46399998664856,Schroeder J.,1973
62.0,0.0,0.0,0.0,0.0,0.0,0.0,38.0,0.0,0.0,0.0,0.0,2.4800000190734863,Schroeder J.,1973
60.0,0.0,0.0,0.0,0.0,0.0,0.0,40.0,0.0,0.0,0.0,0.0,2.490999937057495,Schroeder J.,1973
75.0,0.0,0.0,0.0,0.0,0.0,25.0,0.0,0.0,0.0,0.0,0.0,2.440999984741211,Hsieh C.H.,1996
68.42,0.0,5.26,0.0,0.0,0.0,26.32,0.0,0.0,0.0,0.0,0.0,2.469000101089477,Hsieh C.H.,1996
61.11,0.0,11.11,0.0,0.0,0.0,27.78,0.0,0.0,0.0,0.0,0.0,2.493000030517578,Hsieh C.H.,1996
52.94,0.0,17.65,0.0,0.0,0.0,29.41,0.0,0.0,0.0,0.0,0.0,2.50600004196167,Hsieh C.H.,1996
66.67,0.0,0.0,0.0,0.0,0.0,33.33,0.0,0.0,0.0,0.0,0.0,2.489000082015991,Graham P.W.L.,1967
100.0,0.0,0.0,0.0,0.0,0.0,0.0,0.0,0.0,0.0,0.0,0.0,2.2100000381469727,Ellis E.,1979
100.0,0.0,0.0,0.0,0.0,0.0,0.0,0.0,0.0,0.0,0.0,0.0,2.20199990272522,Huang Y.Y.,1978
100.0,0.0,0.0,0.0,0.0,0.0,0.0,0.0,0.0,0.0,0.0,0.0,2.200000047683716,Galant E.I.,1980
98.14,1.86,0.0,0.0,0.0,0.0,0.0,0.0,0.0,0.0,0.0,0.0,2.203000068664551,Bihuniak P.P.,1979
94.72,5.28,0.0,0.0,0.0,0.0,0.0,0.0,0.0,0.0,0.0,0.0,2.2049999237060547,Bihuniak P.P.,1979
93.19,6.81,0.0,0.0,0.0,0.0,0.0,0.0,0.0,0.0,0.0,0.0,2.2060000896453857,Bihuniak P.P.,1979
95.1,4.9,0.0,0.0,0.0,0.0,0.0,0.0,0.0,0.0,0.0,0.0,2.200999975204468,Bihuniak P.P.,1979
100.0,0.0,0.0,0.0,0.0,0.0,0.0,0.0,0.0,0.0,0.0,0.0,2.203000068664551,Bihuniak P.P.,1979
99.54,0.46,0.0,0.0,0.0,0.0,0.0,0.0,0.0,0.0,0.0,0.0,2.1989998817443848,Bihuniak P.P.,1979
99.1,0.9,0.0,0.0,0.0,0.0,0.0,0.0,0.0,0.0,0.0,0.0,2.203000068664551,Bihuniak P.P.,1979
100.0,0.0,0.0,0.0,0.0,0.0,0.0,0.0,0.0,0.0,0.0,0.0,2.20199990272522,Schultz P.C.,1972
100.0,0.0,0.0,0.0,0.0,0.0,0.0,0.0,0.0,0.0,0.0,0.0,2.203000068664551,Takahashi K.,1976
90.47,0.0,0.0,0.0,0.0,0.0,0.0,0.0,0.0,0.0,9.53,0.0,2.2039999961853027,Takahashi K.,1976
83.38,0.0,0.0,0.0,0.0,0.0,0.0,0.0,0.0,0.0,16.62,0.0,2.322999954223633,Takahashi K.,1976
80.38,0.0,0.0,0.0,0.0,0.0,0.0,0.0,0.0,0.0,19.62,0.0,2.2950000762939453,Takahashi K.,1976
72.77,0.0,0.0,0.0,0.0,0.0,0.0,0.0,0.0,0.0,27.23,0.0,2.4730000495910645,Takahashi K.,1976
70.3,0.0,0.0,0.0,0.0,0.0,0.0,0.0,0.0,0.0,29.7,0.0,2.421999931335449,Takahashi K.,1976
67.02,0.0,0.0,0.0,0.0,0.0,0.0,0.0,0.0,0.0,32.98,0.0,2.5840001106262207,Takahashi K.,1976
66.49,0.0,0.0,0.0,0.0,0.0,0.0,0.0,0.0,0.0,33.51,0.0,2.586999893188477,Takahashi K.,1976
59.25,0.0,0.0,0.0,0.0,0.0,0.0,0.0,0.0,0.0,40.75,0.0,2.6489999294281006,Takahashi K.,1976
57.35,0.0,0.0,0.0,0.0,0.0,0.0,0.0,0.0,0.0,42.65,0.0,2.686000108718872,Takahashi K.,1976
52.72,0.0,0.0,0.0,0.0,0.0,0.0,0.0,0.0,0.0,47.28,0.0,2.70199990272522,Takahashi K.,1976
8.25,0.0,0.0,0.0,0.0,0.0,0.0,0.0,0.0,0.0,91.75,0.0,2.430999994277954,Takahashi K.,1976
0.0,0.0,0.0,0.0,0.0,0.0,0.0,0.0,0.0,0.0,100.0,0.0,2.384999990463257,Takahashi K.,1976
63.24,0.0,0.0,0.0,0.0,0.0,36.76,0.0,0.0,0.0,0.0,0.0,2.5209999084472656,Peddle C.J.,1920
59.6,0.0,0.0,0.0,0.0,0.0,40.4,0.0,0.0,0.0,0.0,0.0,2.5350000858306885,Peddle C.J.,1920
56.34,0.0,0.0,0.0,0.0,0.0,43.66,0.0,0.0,0.0,0.0,0.0,2.5439999103546143,Peddle C.J.,1920
53.43,0.0,0.0,0.0,0.0,0.0,46.57,0.0,0.0,0.0,0.0,0.0,2.555000066757202,Peddle C.J.,1920
50.81,0.0,0.0,0.0,0.0,0.0,49.19,0.0,0.0,0.0,0.0,0.0,2.559999942779541,Peddle C.J.,1920
83.78,0.0,0.0,0.0,0.0,0.0,16.22,0.0,0.0,0.0,0.0,0.0,2.3529999256134038,Peddle C.J.,1920
77.48,0.0,0.0,0.0,0.0,0.0,22.52,0.0,0.0,0.0,0.0,0.0,2.4130001068115234,Peddle C.J.,1920
72.09,0.0,0.0,0.0,0.0,0.0,27.91,0.0,0.0,0.0,0.0,0.0,2.4570000171661377,Peddle C.J.,1920
67.37,0.0,0.0,0.0,0.0,0.0,32.63,0.0,0.0,0.0,0.0,0.0,2.494999885559082,Peddle C.J.,1920
83.33,0.0,0.0,0.0,0.0,0.0,16.67,0.0,0.0,0.0,0.0,0.0,2.361999988555908,Osaka A.,1982
80.0,0.0,0.0,0.0,0.0,0.0,20.0,0.0,0.0,0.0,0.0,0.0,2.4040000438690186,Osaka A.,1982
75.0,0.0,0.0,0.0,0.0,0.0,25.0,0.0,0.0,0.0,0.0,0.0,2.447999954223633,Osaka A.,1982
66.67,0.0,0.0,0.0,0.0,0.0,33.33,0.0,0.0,0.0,0.0,0.0,2.489000082015991,Osaka A.,1982
83.33,0.0,0.0,0.0,0.0,0.0,0.0,16.67,0.0,0.0,0.0,0.0,2.361000061035156,Osaka A.,1982
80.0,0.0,0.0,0.0,0.0,0.0,0.0,20.0,0.0,0.0,0.0,0.0,2.390000104904175,Osaka A.,1982
75.0,0.0,0.0,0.0,0.0,0.0,0.0,25.0,0.0,0.0,0.0,0.0,2.4230000972747803,Osaka A.,1982
66.67,0.0,0.0,0.0,0.0,0.0,0.0,33.33,0.0,0.0,0.0,0.0,2.4560000896453857,Osaka A.,1982
81.82,0.0,0.0,0.0,0.0,0.0,0.0,18.18,0.0,0.0,0.0,0.0,2.4040000438690186,Lin M.J.,1985
82.11,0.0,0.0,0.0,0.0,0.0,0.0,17.89,0.0,0.0,0.0,0.0,2.38100004196167,Lin M.J.,1985
84.07,0.0,0.0,0.0,0.0,0.0,0.0,15.93,0.0,0.0,0.0,0.0,2.361000061035156,Lin M.J.,1985
85.67,0.0,0.0,0.0,0.0,0.0,0.0,14.33,0.0,0.0,0.0,0.0,2.3469998836517334,Lin M.J.,1985
87.18,0.0,0.0,0.0,0.0,0.0,0.0,12.82,0.0,0.0,0.0,0.0,2.3329999446868896,Lin M.J.,1985
88.37,0.0,0.0,0.0,0.0,0.0,0.0,11.63,0.0,0.0,0.0,0.0,2.322000026702881,Lin M.J.,1985
89.96,0.0,0.0,0.0,0.0,0.0,0.0,10.04,0.0,0.0,0.0,0.0,2.305000066757202,Lin M.J.,1985
90.34,0.0,0.0,0.0,0.0,0.0,0.0,9.66,0.0,0.0,0.0,0.0,2.303999900817871,Lin M.J.,1985
100.0,0.0,0.0,0.0,0.0,0.0,0.0,0.0,0.0,0.0,0.0,0.0,2.2109999656677246,Lin M.J.,1985
100.0,0.0,0.0,0.0,0.0,0.0,0.0,0.0,0.0,0.0,0.0,0.0,2.203000068664551,Schroeder J.,1987
94.0,0.0,0.0,0.0,0.0,0.0,0.0,6.0,0.0,0.0,0.0,0.0,2.240999937057495,Schroeder J.,1987
92.0,0.0,0.0,0.0,0.0,0.0,0.0,8.0,0.0,0.0,0.0,0.0,2.2699999809265137,Schroeder J.,1987
90.0,0.0,0.0,0.0,0.0,0.0,0.0,10.0,0.0,0.0,0.0,0.0,2.299000024795532,Schroeder J.,1987
57.14,0.0,0.0,0.0,0.0,0.0,0.0,0.0,0.0,42.86,0.0,0.0,2.7769999504089355,Iwamoto N.,1984
55.0,0.0,0.0,0.0,0.0,0.0,0.0,0.0,0.0,45.0,0.0,0.0,2.8399999141693115,Iwamoto N.,1984
50.0,0.0,0.0,0.0,0.0,0.0,0.0,0.0,0.0,50.0,0.0,0.0,2.8580000400543213,Iwamoto N.,1984
47.5,0.0,0.0,0.0,0.0,0.0,0.0,0.0,0.0,52.5,0.0,0.0,2.859999895095825,Iwamoto N.,1984
45.0,0.0,0.0,0.0,0.0,0.0,0.0,0.0,0.0,55.0,0.0,0.0,2.865999937057495,Iwamoto N.,1984
100.0,0.0,0.0,0.0,0.0,0.0,0.0,0.0,0.0,0.0,0.0,0.0,2.200999975204468,Yoshimoto M.,1986
60.0,0.0,0.0,0.0,0.0,0.0,40.0,0.0,0.0,0.0,0.0,0.0,2.5160000324249268,Eagan R.J.,1978
60.0,0.0,8.0,0.0,0.0,0.0,32.0,0.0,0.0,0.0,0.0,0.0,2.49399995803833,Eagan R.J.,1978
60.0,0.0,16.0,0.0,0.0,0.0,24.0,0.0,0.0,0.0,0.0,0.0,2.4570000171661377,Eagan R.J.,1978
60.0,0.0,20.0,0.0,0.0,0.0,20.0,0.0,0.0,0.0,0.0,0.0,2.443000078201294,Eagan R.J.,1978
60.0,0.0,22.6,0.0,0.0,0.0,17.4,0.0,0.0,0.0,0.0,0.0,2.4489998817443848,Eagan R.J.,1978
80.0,0.0,0.0,0.0,0.0,0.0,20.0,0.0,0.0,0.0,0.0,0.0,2.380000114440918,Eagan R.J.,1978
75.0,0.0,5.0,0.0,0.0,0.0,20.0,0.0,0.0,0.0,0.0,0.0,2.401000022888184,Eagan R.J.,1978
70.0,0.0,10.0,0.0,0.0,0.0,20.0,0.0,0.0,0.0,0.0,0.0,2.427000045776367,Eagan R.J.,1978
54.0,0.0,26.0,0.0,0.0,0.0,20.0,0.0,0.0,0.0,0.0,0.0,2.46399998664856,Eagan R.J.,1978
60.0,0.0,8.0,0.0,0.0,0.0,0.0,0.0,0.0,32.0,0.0,0.0,2.7079999446868896,Eagan R.J.,1978
60.0,0.0,13.3,0.0,0.0,0.0,0.0,0.0,0.0,26.7,0.0,0.0,2.628000020980835,Eagan R.J.,1978
60.0,0.0,20.0,0.0,0.0,0.0,0.0,0.0,0.0,20.0,0.0,0.0,2.601999998092652,Eagan R.J.,1978
60.0,0.0,22.6,0.0,0.0,0.0,0.0,0.0,0.0,17.4,0.0,0.0,2.6059999465942383,Eagan R.J.,1978
90.41,0.0,0.0,0.0,0.0,0.0,0.0,0.0,0.0,0.0,9.59,0.0,2.289999961853028,Klyuev V.P.,1989
84.99,0.0,0.0,0.0,0.0,0.0,0.0,0.0,0.0,0.0,15.01,0.0,2.3399999141693115,Klyuev V.P.,1989
80.31,0.0,0.0,0.0,0.0,0.0,0.0,0.0,0.0,0.0,19.69,0.0,2.369999885559082,Klyuev V.P.,1989
70.3,0.0,0.0,0.0,0.0,0.0,0.0,0.0,0.0,0.0,29.7,0.0,2.450000047683716,Klyuev V.P.,1989
91.84,0.0,0.0,0.0,0.0,0.0,8.16,0.0,0.0,0.0,0.0,0.0,2.2669999599456787,Winks F.,1931
88.49,0.0,0.0,0.0,0.0,0.0,11.51,0.0,0.0,0.0,0.0,0.0,2.2960000038146973,Winks F.,1931
85.43,0.0,0.0,0.0,0.0,0.0,14.57,0.0,0.0,0.0,0.0,0.0,2.3289999961853027,Winks F.,1931
82.79,0.0,0.0,0.0,0.0,0.0,17.21,0.0,0.0,0.0,0.0,0.0,2.3550000190734863,Winks F.,1931
80.42,0.0,0.0,0.0,0.0,0.0,19.58,0.0,0.0,0.0,0.0,0.0,2.380000114440918,Winks F.,1931
77.84,0.0,0.0,0.0,0.0,0.0,22.16,0.0,0.0,0.0,0.0,0.0,2.401000022888184,Winks F.,1931
75.23,0.0,0.0,0.0,0.0,0.0,24.77,0.0,0.0,0.0,0.0,0.0,2.4230000972747803,Winks F.,1931
74.19,0.0,0.0,0.0,0.0,0.0,25.81,0.0,0.0,0.0,0.0,0.0,2.427999973297119,Winks F.,1931
73.41,0.0,0.0,0.0,0.0,0.0,26.59,0.0,0.0,0.0,0.0,0.0,2.440000057220459,Winks F.,1931
70.91,0.0,0.0,0.0,0.0,0.0,29.09,0.0,0.0,0.0,0.0,0.0,2.4549999237060547,Winks F.,1931
67.79,0.0,0.0,0.0,0.0,0.0,32.21,0.0,0.0,0.0,0.0,0.0,2.4779999256134038,Winks F.,1931
65.05,0.0,0.0,0.0,0.0,0.0,34.95,0.0,0.0,0.0,0.0,0.0,2.49399995803833,Winks F.,1931
61.45,0.0,0.0,0.0,0.0,0.0,38.55,0.0,0.0,0.0,0.0,0.0,2.515000104904175,Winks F.,1931
56.18,0.0,0.0,0.0,0.0,0.0,43.82,0.0,0.0,0.0,0.0,0.0,2.5409998893737797,Winks F.,1931
51.92,0.0,0.0,0.0,0.0,0.0,48.08,0.0,0.0,0.0,0.0,0.0,2.555999994277954,Winks F.,1931
85.31,0.0,0.0,0.0,0.0,0.0,0.0,14.69,0.0,0.0,0.0,0.0,2.3469998836517334,Young J.C.,1939
84.7,0.0,0.0,0.0,0.0,0.0,0.0,15.3,0.0,0.0,0.0,0.0,2.351999998092652,Young J.C.,1939
84.56,0.0,0.0,0.0,0.0,0.0,0.0,15.44,0.0,0.0,0.0,0.0,2.351999998092652,Young J.C.,1939
84.2,0.0,0.0,0.0,0.0,0.0,0.0,15.8,0.0,0.0,0.0,0.0,2.3570001125335693,Young J.C.,1939
83.86,0.0,0.0,0.0,0.0,0.0,0.0,16.14,0.0,0.0,0.0,0.0,2.358999967575073,Young J.C.,1939
83.73,0.0,0.0,0.0,0.0,0.0,0.0,16.27,0.0,0.0,0.0,0.0,2.361999988555908,Young J.C.,1939
83.67,0.0,0.0,0.0,0.0,0.0,0.0,16.33,0.0,0.0,0.0,0.0,2.36299991607666,Young J.C.,1939
83.58,0.0,0.0,0.0,0.0,0.0,0.0,16.42,0.0,0.0,0.0,0.0,2.361999988555908,Young J.C.,1939
83.49,0.0,0.0,0.0,0.0,0.0,0.0,16.51,0.0,0.0,0.0,0.0,2.364000082015991,Young J.C.,1939
83.05,0.0,0.0,0.0,0.0,0.0,0.0,16.95,0.0,0.0,0.0,0.0,2.36899995803833,Young J.C.,1939
82.84,0.0,0.0,0.0,0.0,0.0,0.0,17.16,0.0,0.0,0.0,0.0,2.369999885559082,Young J.C.,1939
82.71,0.0,0.0,0.0,0.0,0.0,0.0,17.29,0.0,0.0,0.0,0.0,2.371999979019165,Young J.C.,1939
82.47,0.0,0.0,0.0,0.0,0.0,0.0,17.53,0.0,0.0,0.0,0.0,2.371999979019165,Young J.C.,1939
82.46,0.0,0.0,0.0,0.0,0.0,0.0,17.54,0.0,0.0,0.0,0.0,2.372999906539917,Young J.C.,1939
82.38,0.0,0.0,0.0,0.0,0.0,0.0,17.62,0.0,0.0,0.0,0.0,2.371999979019165,Young J.C.,1939
81.98,0.0,0.0,0.0,0.0,0.0,0.0,18.02,0.0,0.0,0.0,0.0,2.375,Young J.C.,1939
81.81,0.0,0.0,0.0,0.0,0.0,0.0,18.19,0.0,0.0,0.0,0.0,2.378000020980835,Young J.C.,1939
81.43,0.0,0.0,0.0,0.0,0.0,0.0,18.57,0.0,0.0,0.0,0.0,2.38100004196167,Young J.C.,1939
81.4,0.0,0.0,0.0,0.0,0.0,0.0,18.6,0.0,0.0,0.0,0.0,2.380000114440918,Young J.C.,1939
81.26,0.0,0.0,0.0,0.0,0.0,0.0,18.74,0.0,0.0,0.0,0.0,2.38100004196167,Young J.C.,1939
81.11,0.0,0.0,0.0,0.0,0.0,0.0,18.89,0.0,0.0,0.0,0.0,2.382999897003174,Young J.C.,1939
81.03,0.0,0.0,0.0,0.0,0.0,0.0,18.97,0.0,0.0,0.0,0.0,2.381999969482422,Young J.C.,1939
81.02,0.0,0.0,0.0,0.0,0.0,0.0,18.98,0.0,0.0,0.0,0.0,2.384000062942505,Young J.C.,1939
80.91,0.0,0.0,0.0,0.0,0.0,0.0,19.09,0.0,0.0,0.0,0.0,2.384999990463257,Young J.C.,1939
80.71,0.0,0.0,0.0,0.0,0.0,0.0,19.29,0.0,0.0,0.0,0.0,2.385999917984009,Young J.C.,1939
80.6,0.0,0.0,0.0,0.0,0.0,0.0,19.4,0.0,0.0,0.0,0.0,2.385999917984009,Young J.C.,1939
80.51,0.0,0.0,0.0,0.0,0.0,0.0,19.49,0.0,0.0,0.0,0.0,2.38700008392334,Young J.C.,1939
80.48,0.0,0.0,0.0,0.0,0.0,0.0,19.52,0.0,0.0,0.0,0.0,2.388000011444092,Young J.C.,1939
80.39,0.0,0.0,0.0,0.0,0.0,0.0,19.61,0.0,0.0,0.0,0.0,2.388999938964844,Young J.C.,1939
80.36,0.0,0.0,0.0,0.0,0.0,0.0,19.64,0.0,0.0,0.0,0.0,2.388000011444092,Young J.C.,1939
80.33,0.0,0.0,0.0,0.0,0.0,0.0,19.67,0.0,0.0,0.0,0.0,2.388000011444092,Young J.C.,1939
79.87,0.0,0.0,0.0,0.0,0.0,0.0,20.13,0.0,0.0,0.0,0.0,2.3919999599456787,Young J.C.,1939
79.86,0.0,0.0,0.0,0.0,0.0,0.0,20.14,0.0,0.0,0.0,0.0,2.3919999599456787,Young J.C.,1939
79.85,0.0,0.0,0.0,0.0,0.0,0.0,20.15,0.0,0.0,0.0,0.0,2.3919999599456787,Young J.C.,1939
79.69,0.0,0.0,0.0,0.0,0.0,0.0,20.31,0.0,0.0,0.0,0.0,2.3940000534057617,Young J.C.,1939
79.61,0.0,0.0,0.0,0.0,0.0,0.0,20.39,0.0,0.0,0.0,0.0,2.3919999599456787,Young J.C.,1939
79.27,0.0,0.0,0.0,0.0,0.0,0.0,20.73,0.0,0.0,0.0,0.0,2.3959999084472656,Young J.C.,1939
79.04,0.0,0.0,0.0,0.0,0.0,0.0,20.96,0.0,0.0,0.0,0.0,2.3970000743865967,Young J.C.,1939
79.0,0.0,0.0,0.0,0.0,0.0,0.0,21.0,0.0,0.0,0.0,0.0,2.3980000019073486,Young J.C.,1939
78.81,0.0,0.0,0.0,0.0,0.0,0.0,21.19,0.0,0.0,0.0,0.0,2.3989999294281006,Young J.C.,1939
78.62,0.0,0.0,0.0,0.0,0.0,0.0,21.38,0.0,0.0,0.0,0.0,2.401000022888184,Young J.C.,1939
78.35,0.0,0.0,0.0,0.0,0.0,0.0,21.65,0.0,0.0,0.0,0.0,2.4040000438690186,Young J.C.,1939
78.13,0.0,0.0,0.0,0.0,0.0,0.0,21.87,0.0,0.0,0.0,0.0,2.4040000438690186,Young J.C.,1939
77.98,0.0,0.0,0.0,0.0,0.0,0.0,22.02,0.0,0.0,0.0,0.0,2.4059998989105225,Young J.C.,1939
77.86,0.0,0.0,0.0,0.0,0.0,0.0,22.14,0.0,0.0,0.0,0.0,2.407000064849853,Young J.C.,1939
77.61,0.0,0.0,0.0,0.0,0.0,0.0,22.39,0.0,0.0,0.0,0.0,2.407999992370605,Young J.C.,1939
77.4,0.0,0.0,0.0,0.0,0.0,0.0,22.6,0.0,0.0,0.0,0.0,2.4100000858306885,Young J.C.,1939
76.99,0.0,0.0,0.0,0.0,0.0,0.0,23.01,0.0,0.0,0.0,0.0,2.4130001068115234,Young J.C.,1939
76.29,0.0,0.0,0.0,0.0,0.0,0.0,23.71,0.0,0.0,0.0,0.0,2.4159998893737797,Young J.C.,1939
76.11,0.0,0.0,0.0,0.0,0.0,0.0,23.89,0.0,0.0,0.0,0.0,2.4179999828338623,Young J.C.,1939
75.2,0.0,0.0,0.0,0.0,0.0,0.0,24.8,0.0,0.0,0.0,0.0,2.424000024795532,Young J.C.,1939
74.5,0.0,0.0,0.0,0.0,0.0,0.0,25.5,0.0,0.0,0.0,0.0,2.427000045776367,Young J.C.,1939
73.53,0.0,0.0,0.0,0.0,0.0,0.0,26.47,0.0,0.0,0.0,0.0,2.434000015258789,Young J.C.,1939
72.69,0.0,0.0,0.0,0.0,0.0,0.0,27.31,0.0,0.0,0.0,0.0,2.437999963760376,Young J.C.,1939
71.81,0.0,0.0,0.0,0.0,0.0,0.0,28.19,0.0,0.0,0.0,0.0,2.444000005722046,Young J.C.,1939
70.93,0.0,0.0,0.0,0.0,0.0,0.0,29.07,0.0,0.0,0.0,0.0,2.447999954223633,Young J.C.,1939
70.87,0.0,0.0,0.0,0.0,0.0,0.0,29.13,0.0,0.0,0.0,0.0,2.447999954223633,Young J.C.,1939
70.68,0.0,0.0,0.0,0.0,0.0,0.0,29.32,0.0,0.0,0.0,0.0,2.45199990272522,Young J.C.,1939
86.49,0.0,0.0,0.0,0.0,0.0,13.51,0.0,0.0,0.0,0.0,0.0,2.322999954223633,Young J.C.,1939
85.54,0.0,0.0,0.0,0.0,0.0,14.46,0.0,0.0,0.0,0.0,0.0,2.3320000171661377,Young J.C.,1939
83.16,0.0,0.0,0.0,0.0,0.0,16.84,0.0,0.0,0.0,0.0,0.0,2.3550000190734863,Young J.C.,1939
82.0,0.0,0.0,0.0,0.0,0.0,18.0,0.0,0.0,0.0,0.0,0.0,2.367000102996826,Young J.C.,1939
79.13,0.0,0.0,0.0,0.0,0.0,20.87,0.0,0.0,0.0,0.0,0.0,2.3940000534057617,Young J.C.,1939
78.38,0.0,0.0,0.0,0.0,0.0,21.62,0.0,0.0,0.0,0.0,0.0,2.4030001163482666,Young J.C.,1939
77.25,0.0,0.0,0.0,0.0,0.0,22.75,0.0,0.0,0.0,0.0,0.0,2.4140000343322754,Young J.C.,1939
77.2,0.0,0.0,0.0,0.0,0.0,22.8,0.0,0.0,0.0,0.0,0.0,2.414999961853028,Young J.C.,1939
77.15,0.0,0.0,0.0,0.0,0.0,22.85,0.0,0.0,0.0,0.0,0.0,2.414999961853028,Young J.C.,1939
75.86,0.0,0.0,0.0,0.0,0.0,24.14,0.0,0.0,0.0,0.0,0.0,2.427999973297119,Young J.C.,1939
75.27,0.0,0.0,0.0,0.0,0.0,24.73,0.0,0.0,0.0,0.0,0.0,2.434999942779541,Young J.C.,1939
74.75,0.0,0.0,0.0,0.0,0.0,25.25,0.0,0.0,0.0,0.0,0.0,2.437000036239624,Young J.C.,1939
74.51,0.0,0.0,0.0,0.0,0.0,25.49,0.0,0.0,0.0,0.0,0.0,2.437999963760376,Young J.C.,1939
73.61,0.0,0.0,0.0,0.0,0.0,26.39,0.0,0.0,0.0,0.0,0.0,2.444999933242798,Young J.C.,1939
72.94,0.0,0.0,0.0,0.0,0.0,27.06,0.0,0.0,0.0,0.0,0.0,2.450000047683716,Young J.C.,1939
72.77,0.0,0.0,0.0,0.0,0.0,27.23,0.0,0.0,0.0,0.0,0.0,2.450999975204468,Young J.C.,1939
71.73,0.0,0.0,0.0,0.0,0.0,28.27,0.0,0.0,0.0,0.0,0.0,2.4570000171661377,Young J.C.,1939
71.08,0.0,0.0,0.0,0.0,0.0,28.92,0.0,0.0,0.0,0.0,0.0,2.461999893188477,Young J.C.,1939
70.3,0.0,0.0,0.0,0.0,0.0,29.7,0.0,0.0,0.0,0.0,0.0,2.4670000076293945,Young J.C.,1939
69.76,0.0,0.0,0.0,0.0,0.0,30.24,0.0,0.0,0.0,0.0,0.0,2.470000028610229,Young J.C.,1939
69.47,0.0,0.0,0.0,0.0,0.0,30.53,0.0,0.0,0.0,0.0,0.0,2.4719998836517334,Young J.C.,1939
68.77,0.0,0.0,0.0,0.0,0.0,31.23,0.0,0.0,0.0,0.0,0.0,2.476999998092652,Young J.C.,1939
68.03,0.0,0.0,0.0,0.0,0.0,31.97,0.0,0.0,0.0,0.0,0.0,2.4809999465942383,Young J.C.,1939
67.9,0.0,0.0,0.0,0.0,0.0,32.1,0.0,0.0,0.0,0.0,0.0,2.4820001125335693,Young J.C.,1939
67.75,0.0,0.0,0.0,0.0,0.0,32.25,0.0,0.0,0.0,0.0,0.0,2.4830000400543213,Young J.C.,1939
67.26,0.0,0.0,0.0,0.0,0.0,32.74,0.0,0.0,0.0,0.0,0.0,2.484999895095825,Young J.C.,1939
67.21,0.0,0.0,0.0,0.0,0.0,32.79,0.0,0.0,0.0,0.0,0.0,2.486000061035156,Young J.C.,1939
66.85,0.0,0.0,0.0,0.0,0.0,33.15,0.0,0.0,0.0,0.0,0.0,2.490000009536743,Young J.C.,1939
66.41,0.0,0.0,0.0,0.0,0.0,33.59,0.0,0.0,0.0,0.0,0.0,2.490999937057495,Young J.C.,1939
66.02,0.0,0.0,0.0,0.0,0.0,33.98,0.0,0.0,0.0,0.0,0.0,2.496000051498413,Young J.C.,1939
65.41,0.0,0.0,0.0,0.0,0.0,34.59,0.0,0.0,0.0,0.0,0.0,2.496999979019165,Young J.C.,1939
64.71,0.0,0.0,0.0,0.0,0.0,35.29,0.0,0.0,0.0,0.0,0.0,2.502000093460083,Young J.C.,1939
64.31,0.0,0.0,0.0,0.0,0.0,35.69,0.0,0.0,0.0,0.0,0.0,2.505000114440918,Young J.C.,1939
63.85,0.0,0.0,0.0,0.0,0.0,36.15,0.0,0.0,0.0,0.0,0.0,2.507999897003174,Young J.C.,1939
63.78,0.0,0.0,0.0,0.0,0.0,36.22,0.0,0.0,0.0,0.0,0.0,2.506999969482422,Young J.C.,1939
63.58,0.0,0.0,0.0,0.0,0.0,36.42,0.0,0.0,0.0,0.0,0.0,2.507999897003174,Young J.C.,1939
63.5,0.0,0.0,0.0,0.0,0.0,36.5,0.0,0.0,0.0,0.0,0.0,2.509000062942505,Young J.C.,1939
63.49,0.0,0.0,0.0,0.0,0.0,36.51,0.0,0.0,0.0,0.0,0.0,2.509000062942505,Young J.C.,1939
63.3,0.0,0.0,0.0,0.0,0.0,36.7,0.0,0.0,0.0,0.0,0.0,2.510999917984009,Young J.C.,1939
62.5,0.0,0.0,0.0,0.0,0.0,37.5,0.0,0.0,0.0,0.0,0.0,2.513999938964844,Young J.C.,1939
61.9,0.0,0.0,0.0,0.0,0.0,38.1,0.0,0.0,0.0,0.0,0.0,2.5160000324249268,Young J.C.,1939
60.71,0.0,0.0,0.0,0.0,0.0,39.29,0.0,0.0,0.0,0.0,0.0,2.5230000019073486,Young J.C.,1939
60.45,0.0,0.0,0.0,0.0,0.0,39.55,0.0,0.0,0.0,0.0,0.0,2.525000095367432,Young J.C.,1939
60.43,0.0,0.0,0.0,0.0,0.0,39.57,0.0,0.0,0.0,0.0,0.0,2.526000022888184,Young J.C.,1939
59.79,0.0,0.0,0.0,0.0,0.0,40.21,0.0,0.0,0.0,0.0,0.0,2.5290000438690186,Young J.C.,1939
59.73,0.0,0.0,0.0,0.0,0.0,40.27,0.0,0.0,0.0,0.0,0.0,2.5280001163482666,Young J.C.,1939
58.2,0.0,0.0,0.0,0.0,0.0,41.8,0.0,0.0,0.0,0.0,0.0,2.5360000133514404,Young J.C.,1939
54.39,0.0,0.0,0.0,0.0,0.0,45.61,0.0,0.0,0.0,0.0,0.0,2.555000066757202,Young J.C.,1939
53.37,0.0,0.0,0.0,0.0,0.0,46.63,0.0,0.0,0.0,0.0,0.0,2.562000036239624,Young J.C.,1939
52.39,0.0,0.0,0.0,0.0,0.0,47.61,0.0,0.0,0.0,0.0,0.0,2.566999912261963,Young J.C.,1939
88.44,0.0,0.0,0.0,0.0,0.0,0.0,11.56,0.0,0.0,0.0,0.0,2.316999912261963,Young J.C.,1939
88.35,0.0,0.0,0.0,0.0,0.0,0.0,11.65,0.0,0.0,0.0,0.0,2.316999912261963,Young J.C.,1939
86.99,0.0,0.0,0.0,0.0,0.0,0.0,13.01,0.0,0.0,0.0,0.0,2.3310000896453857,Young J.C.,1939
86.98,0.0,0.0,0.0,0.0,0.0,0.0,13.02,0.0,0.0,0.0,0.0,2.3299999237060547,Young J.C.,1939
86.68,0.0,0.0,0.0,0.0,0.0,0.0,13.32,0.0,0.0,0.0,0.0,2.3329999446868896,Young J.C.,1939
86.26,0.0,0.0,0.0,0.0,0.0,0.0,13.74,0.0,0.0,0.0,0.0,2.3359999656677246,Young J.C.,1939
85.67,0.0,0.0,0.0,0.0,0.0,0.0,14.33,0.0,0.0,0.0,0.0,2.3429999351501465,Young J.C.,1939
85.56,0.0,0.0,0.0,0.0,0.0,0.0,14.44,0.0,0.0,0.0,0.0,2.345000028610229,Young J.C.,1939
79.7,0.0,0.0,0.0,0.0,0.0,20.3,0.0,0.0,0.0,0.0,0.0,2.384000062942505,Weir C.E.,1955
76.0,0.0,0.0,0.0,0.0,0.0,24.0,0.0,0.0,0.0,0.0,0.0,2.4200000762939453,Weir C.E.,1955
68.9,0.0,0.0,0.0,0.0,0.0,31.1,0.0,0.0,0.0,0.0,0.0,2.4719998836517334,Weir C.E.,1955
66.2,0.0,0.0,0.0,0.0,0.0,33.8,0.0,0.0,0.0,0.0,0.0,2.490999937057495,Weir C.E.,1955
62.8,0.0,0.0,0.0,0.0,0.0,37.2,0.0,0.0,0.0,0.0,0.0,2.506999969482422,Weir C.E.,1955
82.7,0.0,0.0,0.0,0.0,0.0,0.0,17.3,0.0,0.0,0.0,0.0,2.364000082015991,Weir C.E.,1955
76.8,0.0,0.0,0.0,0.0,0.0,0.0,23.2,0.0,0.0,0.0,0.0,2.3989999294281006,Weir C.E.,1955
72.2,0.0,0.0,0.0,0.0,0.0,0.0,27.8,0.0,0.0,0.0,0.0,2.433000087738037,Weir C.E.,1955
68.2,0.0,0.0,0.0,0.0,0.0,0.0,31.8,0.0,0.0,0.0,0.0,2.4560000896453857,Weir C.E.,1955
43.9,0.0,0.0,0.0,0.0,0.0,56.1,0.0,0.0,0.0,0.0,0.0,2.549999952316284,Gutzov I.,1961
40.9,0.0,0.0,0.0,0.0,0.0,59.1,0.0,0.0,0.0,0.0,0.0,2.5350000858306885,Gutzov I.,1961
90.29,0.0,0.0,0.0,0.0,0.0,9.7,0.01,0.0,0.0,0.0,0.0,2.2799999713897705,Tischer R.E.,1969
81.99,0.0,0.0,0.0,0.0,0.0,18.0,0.01,0.0,0.0,0.0,0.0,2.3559999465942383,Tischer R.E.,1969
74.99,0.0,0.0,0.0,0.0,0.0,25.0,0.01,0.0,0.0,0.0,0.0,2.427000045776367,Tischer R.E.,1969
64.24,0.0,0.0,0.0,0.0,0.0,35.75,0.01,0.0,0.0,0.0,0.0,2.497999906539917,Tischer R.E.,1969
56.72,0.0,0.0,0.0,0.0,0.0,43.26,0.02,0.0,0.0,0.0,0.0,2.5460000038146973,Tischer R.E.,1969
49.2,0.0,0.0,0.0,0.0,0.0,50.78,0.02,0.0,0.0,0.0,0.0,2.601999998092652,Tischer R.E.,1969
75.38,0.0,0.0,0.0,0.0,0.0,24.62,0.0,0.0,0.0,0.0,0.0,2.4260001182556152,Tischer R.E.,1969
40.0,0.0,0.0,0.0,0.0,0.0,60.0,0.0,0.0,0.0,0.0,0.0,2.75,Sasek L.,1972
60.0,0.0,0.0,0.0,0.0,0.0,40.0,0.0,0.0,0.0,0.0,0.0,2.546999931335449,Sasek L.,1972
60.8,0.0,0.0,0.0,0.0,0.0,0.0,39.2,0.0,0.0,0.0,0.0,2.5439999103546143,Sasek L.,1972
40.0,10.0,10.0,0.0,0.0,0.0,0.0,0.0,0.0,40.0,0.0,0.0,2.9579999446868896,Villegas M.A.,1995
30.0,20.0,20.0,0.0,0.0,0.0,0.0,0.0,0.0,30.0,0.0,0.0,3.01200008392334,Villegas M.A.,1995
20.0,20.0,20.0,0.0,0.0,0.0,0.0,0.0,0.0,40.0,0.0,0.0,3.069999933242798,Villegas M.A.,1995
75.0,0.0,0.0,0.0,0.0,0.0,25.0,0.0,0.0,0.0,0.0,0.0,2.438999891281128,Sasek L.,1972
75.0,0.0,0.0,0.0,0.0,0.0,0.0,25.0,0.0,0.0,0.0,0.0,2.436000108718872,Sasek L.,1972
66.67,0.0,0.0,0.0,0.0,0.0,33.33,0.0,0.0,0.0,0.0,0.0,2.494999885559082,Kunugi M.,1979
66.67,0.0,0.0,0.0,0.0,0.0,0.0,33.33,0.0,0.0,0.0,0.0,2.4560000896453857,Kunugi M.,1979
66.67,0.0,0.0,0.0,0.0,0.0,23.33,10.0,0.0,0.0,0.0,0.0,2.4830000400543213,Kunugi M.,1979
66.67,0.0,0.0,0.0,0.0,0.0,10.0,23.33,0.0,0.0,0.0,0.0,2.4670000076293945,Kunugi M.,1979
61.38,0.0,0.0,0.0,0.0,0.0,0.0,0.0,0.0,38.62,0.0,0.0,2.630000114440918,Shiraishi Y.,1965
43.3,0.0,0.0,0.0,0.0,0.0,0.0,0.0,0.0,56.7,0.0,0.0,2.900000095367432,Shiraishi Y.,1965
95.0,5.0,0.0,0.0,0.0,0.0,0.0,0.0,0.0,0.0,0.0,0.0,2.2049999237060547,Goralnik A.S.,1972
92.0,8.0,0.0,0.0,0.0,0.0,0.0,0.0,0.0,0.0,0.0,0.0,2.2049999237060547,Goralnik A.S.,1972
80.49,0.0,0.0,0.0,0.0,0.0,19.51,0.0,0.0,0.0,0.0,0.0,2.380000114440918,Stevels J.M.,1942
80.0,0.0,0.0,0.0,0.0,0.0,20.0,0.0,0.0,0.0,0.0,0.0,2.4030001163482666,Sasek L.,1970
75.0,0.0,0.0,0.0,0.0,0.0,25.0,0.0,0.0,0.0,0.0,0.0,2.430000066757202,Frischat G.H.,1980
100.0,0.0,0.0,0.0,0.0,0.0,0.0,0.0,0.0,0.0,0.0,0.0,2.20199990272522,Nassau K.,1975
99.16,0.0,0.84,0.0,0.0,0.0,0.0,0.0,0.0,0.0,0.0,0.0,2.2079999446868896,Nassau K.,1975
98.34,0.0,1.66,0.0,0.0,0.0,0.0,0.0,0.0,0.0,0.0,0.0,2.2109999656677246,Nassau K.,1975
97.3,0.0,2.7,0.0,0.0,0.0,0.0,0.0,0.0,0.0,0.0,0.0,2.2230000495910645,Nassau K.,1975
97.25,0.0,2.75,0.0,0.0,0.0,0.0,0.0,0.0,0.0,0.0,0.0,2.2170000076293945,Nassau K.,1975
93.87,0.0,6.13,0.0,0.0,0.0,0.0,0.0,0.0,0.0,0.0,0.0,2.250999927520752,Nassau K.,1975
93.56,0.0,6.44,0.0,0.0,0.0,0.0,0.0,0.0,0.0,0.0,0.0,2.256999969482422,Nassau K.,1975
66.65,0.0,0.0,0.0,0.0,0.0,0.0,11.11,22.24,0.0,0.0,0.0,2.440000057220459,Roedder E.W.,1951
49.99,0.0,0.0,0.0,0.0,0.0,0.0,25.0,25.01,0.0,0.0,0.0,2.4800000190734863,Roedder E.W.,1951
49.99,0.0,0.0,0.0,0.0,0.0,0.0,16.67,33.34,0.0,0.0,0.0,2.539999961853028,Roedder E.W.,1951
59.99,0.0,0.0,0.0,0.0,0.0,0.0,20.0,20.01,0.0,0.0,0.0,2.400000095367432,Roedder E.W.,1951
63.66,0.0,0.0,0.0,0.0,0.0,0.0,4.71,31.63,0.0,0.0,0.0,2.5,Roedder E.W.,1951
71.42,0.0,0.0,0.0,0.0,0.0,0.0,14.29,14.29,0.0,0.0,0.0,2.380000114440918,Roedder E.W.,1951
74.41,0.0,0.0,0.0,0.0,0.0,0.0,4.26,21.33,0.0,0.0,0.0,2.4100000858306885,Roedder E.W.,1951
70.66,0.0,0.0,0.0,0.0,0.0,0.0,24.32,5.02,0.0,0.0,0.0,2.380000114440918,Roedder E.W.,1951
74.99,0.0,0.0,0.0,0.0,0.0,0.0,8.34,16.67,0.0,0.0,0.0,2.390000104904175,Roedder E.W.,1951
79.43,0.0,0.0,0.0,0.0,0.0,0.0,16.54,4.03,0.0,0.0,0.0,2.359999895095825,Roedder E.W.,1951
78.74,0.0,0.0,0.0,0.0,0.0,0.0,3.37,17.89,0.0,0.0,0.0,2.3399999141693115,Roedder E.W.,1951
85.0,0.0,0.0,0.0,0.0,0.0,15.0,0.0,0.0,0.0,0.0,0.0,2.3499999046325684,Lapp J.C.,1986
60.0,0.0,0.0,0.0,0.0,0.0,40.0,0.0,0.0,0.0,0.0,0.0,2.5299999713897705,Lapp J.C.,1986
85.0,0.0,0.0,0.0,0.0,0.0,0.0,15.0,0.0,0.0,0.0,0.0,2.289999961853028,Lapp J.C.,1986
60.0,0.0,0.0,0.0,0.0,0.0,20.0,0.0,0.0,20.0,0.0,0.0,2.619999885559082,Mito T.,1994
4.8,63.8,0.0,0.0,0.0,0.0,2.8,0.0,0.0,0.0,28.6,0.0,2.970000028610229,Kishioka A.,1994
4.8,68.6,0.0,0.0,0.0,0.0,2.8,0.0,0.0,0.0,23.8,0.0,3.049999952316284,Kishioka A.,1994
70.32,0.0,0.88,0.0,0.048,0.0,15.84,0.0,4.43,8.49,0.0,0.0,2.5,Kitaigorodskii ,1953
53.23,0.0,5.53,0.0,0.0,0.0,0.0,0.0,0.0,41.24,0.0,0.0,2.7960000038146973,Lange R.A.,1987
36.7,0.0,27.09,0.0,0.0,0.0,0.0,0.0,0.0,36.21,0.0,0.0,2.809999942779541,Lange R.A.,1987
45.21,0.0,11.64,0.0,0.0,0.0,0.0,0.0,0.0,43.15,0.0,0.0,2.8329999446868896,Lange R.A.,1987
60.74,0.0,9.46,0.0,0.0,0.0,0.0,0.0,0.0,29.8,0.0,0.0,2.657999992370605,Lange R.A.,1987
61.19,0.0,9.51,0.0,0.0,0.0,0.0,0.0,28.64,0.66,0.0,0.0,2.569000005722046,Lange R.A.,1987
56.11,0.0,10.48,0.0,0.0,0.0,0.0,0.0,33.27,0.14,0.0,0.0,2.625999927520752,Lange R.A.,1987
49.02,0.0,13.07,0.0,0.0,0.0,0.0,0.0,37.82,0.09,0.0,0.0,2.71399998664856,Lange R.A.,1987
51.15,0.0,17.28,0.0,0.0,0.0,0.0,0.0,14.12,17.45,0.0,0.0,2.693000078201294,Lange R.A.,1987
46.74,0.0,15.27,0.0,0.0,0.0,0.0,0.0,15.9,22.09,0.0,0.0,2.75600004196167,Lange R.A.,1987
49.83,0.0,0.0,0.0,0.0,0.0,0.0,0.0,24.55,25.63,0.0,0.0,2.8510000705718994,Lange R.A.,1987
47.59,0.0,0.0,0.0,0.0,0.0,0.0,0.0,17.12,35.29,0.0,0.0,2.8949999809265137,Lange R.A.,1987
53.4,0.0,23.07,0.0,0.0,0.0,4.47,0.0,0.0,19.06,0.0,0.0,2.614000082015991,Lange R.A.,1987
55.02,0.0,5.25,0.0,0.0,0.0,0.0,5.26,17.2,17.27,0.0,0.0,2.6470000743865967,Lange R.A.,1987
65.84,0.0,5.6,0.0,0.0,0.0,0.0,28.56,0.0,0.0,0.0,0.0,2.441999912261963,Lange R.A.,1987
67.47,0.0,0.0,0.0,0.0,0.0,16.03,16.5,0.0,0.0,0.0,0.0,2.4790000915527344,Lange R.A.,1987
59.52,0.0,0.0,0.0,0.0,0.0,0.0,9.97,0.0,30.51,0.0,0.0,2.640000104904175,Lange R.A.,1987
86.0,0.0,0.0,0.0,0.0,0.0,14.0,0.0,0.0,0.0,0.0,0.0,2.3299999237060547,Ipatjeva V.V.,1967
85.0,0.0,0.0,0.0,0.0,0.0,14.0,1.0,0.0,0.0,0.0,0.0,2.3399999141693115,Ipatjeva V.V.,1967
84.0,0.0,0.0,0.0,0.0,0.0,14.0,2.0,0.0,0.0,0.0,0.0,2.3499999046325684,Ipatjeva V.V.,1967
83.0,0.0,0.0,0.0,0.0,0.0,14.0,3.0,0.0,0.0,0.0,0.0,2.359999895095825,Ipatjeva V.V.,1967
82.0,0.0,0.0,0.0,0.0,0.0,14.0,4.0,0.0,0.0,0.0,0.0,2.369999885559082,Ipatjeva V.V.,1967
80.0,0.0,0.0,0.0,0.0,0.0,14.0,6.0,0.0,0.0,0.0,0.0,2.390000104904175,Ipatjeva V.V.,1967
78.0,0.0,0.0,0.0,0.0,0.0,14.0,8.0,0.0,0.0,0.0,0.0,2.4200000762939453,Ipatjeva V.V.,1967
76.0,0.0,0.0,0.0,0.0,0.0,14.0,10.0,0.0,0.0,0.0,0.0,2.440000057220459,Ipatjeva V.V.,1967
73.0,0.0,0.0,0.0,0.0,0.0,14.0,13.0,0.0,0.0,0.0,0.0,2.4600000381469727,Ipatjeva V.V.,1967
66.0,0.0,0.0,0.0,0.0,0.0,14.0,20.0,0.0,0.0,0.0,0.0,2.490000009536743,Ipatjeva V.V.,1967
87.0,0.0,0.0,0.0,0.0,0.0,0.0,13.0,0.0,0.0,0.0,0.0,2.319999933242798,Ipatjeva V.V.,1967
86.0,0.0,0.0,0.0,0.0,0.0,1.0,13.0,0.0,0.0,0.0,0.0,2.3499999046325684,Ipatjeva V.V.,1967
85.0,0.0,0.0,0.0,0.0,0.0,2.0,13.0,0.0,0.0,0.0,0.0,2.359999895095825,Ipatjeva V.V.,1967
84.0,0.0,0.0,0.0,0.0,0.0,3.0,13.0,0.0,0.0,0.0,0.0,2.369999885559082,Ipatjeva V.V.,1967
82.0,0.0,0.0,0.0,0.0,0.0,5.0,13.0,0.0,0.0,0.0,0.0,2.390000104904175,Ipatjeva V.V.,1967
80.0,0.0,0.0,0.0,0.0,0.0,7.0,13.0,0.0,0.0,0.0,0.0,2.4100000858306885,Ipatjeva V.V.,1967
77.0,0.0,0.0,0.0,0.0,0.0,10.0,13.0,0.0,0.0,0.0,0.0,2.4200000762939453,Ipatjeva V.V.,1967
72.0,0.0,0.0,0.0,0.0,0.0,15.0,13.0,0.0,0.0,0.0,0.0,2.4600000381469727,Ipatjeva V.V.,1967
67.0,0.0,0.0,0.0,0.0,0.0,20.0,13.0,0.0,0.0,0.0,0.0,2.5,Ipatjeva V.V.,1967
74.0,0.0,0.0,0.0,0.0,0.0,13.0,0.0,12.0,1.0,0.0,0.0,2.4200000762939453,Ipatjeva V.V.,1968
73.0,0.0,0.0,0.0,0.0,0.0,13.0,0.0,12.0,2.0,0.0,0.0,2.440999984741211,Ipatjeva V.V.,1968
72.0,0.0,0.0,0.0,0.0,0.0,13.0,0.0,12.0,3.0,0.0,0.0,2.453000068664551,Ipatjeva V.V.,1968
70.0,0.0,0.0,0.0,0.0,0.0,13.0,0.0,12.0,5.0,0.0,0.0,2.483999967575073,Ipatjeva V.V.,1968
68.0,0.0,0.0,0.0,0.0,0.0,13.0,0.0,12.0,7.0,0.0,0.0,2.505000114440918,Ipatjeva V.V.,1968
65.0,0.0,0.0,0.0,0.0,0.0,13.0,0.0,12.0,10.0,0.0,0.0,2.5380001068115234,Ipatjeva V.V.,1968
60.0,0.0,0.0,0.0,0.0,0.0,13.0,0.0,12.0,15.0,0.0,0.0,2.6010000705718994,Ipatjeva V.V.,1968
55.0,0.0,0.0,0.0,0.0,0.0,13.0,0.0,12.0,20.0,0.0,0.0,2.681999921798706,Ipatjeva V.V.,1968
50.0,0.0,0.0,0.0,0.0,0.0,13.0,0.0,12.0,25.0,0.0,0.0,2.700999975204468,Ipatjeva V.V.,1968
40.87,0.0,13.38,0.0,0.0,0.0,0.0,0.0,40.62,5.12,0.0,0.0,2.7100000381469727,Budov V.V.,1994
43.54,0.0,18.54,0.0,0.0,0.0,0.0,0.0,32.46,5.46,0.0,0.0,2.680000066757202,Budov V.V.,1994
46.48,0.0,16.15,0.0,0.0,0.0,0.0,0.0,31.99,5.38,0.0,0.0,2.690000057220459,Budov V.V.,1994
48.03,0.0,18.87,0.0,0.0,0.0,0.0,0.0,27.54,5.56,0.0,0.0,2.700000047683716,Budov V.V.,1994
50.96,0.0,16.44,0.0,0.0,0.0,0.0,0.0,27.13,5.47,0.0,0.0,2.680000066757202,Budov V.V.,1994
52.68,0.0,19.22,0.0,0.0,0.0,0.0,0.0,22.44,5.66,0.0,0.0,2.6600000858306885,Budov V.V.,1994
58.4,0.0,14.34,0.0,0.0,0.0,0.0,0.0,21.77,5.49,0.0,0.0,2.609999895095825,Budov V.V.,1994
74.1,0.0,7.4,0.0,0.0,0.0,18.5,0.0,0.0,0.0,0.0,0.0,2.400000095367432,Muller W.,1981
70.4,0.0,7.4,0.0,0.0,0.0,18.5,0.0,3.7,0.0,0.0,0.0,2.4200000762939453,Muller W.,1981
66.7,0.0,7.4,0.0,0.0,0.0,18.5,0.0,7.4,0.0,0.0,0.0,2.440000057220459,Muller W.,1981
63.0,0.0,7.4,0.0,0.0,0.0,18.5,0.0,11.1,0.0,0.0,0.0,2.450000047683716,Muller W.,1981
70.4,0.0,7.4,0.0,0.0,0.0,18.5,0.0,0.0,3.7,0.0,0.0,2.450000047683716,Muller W.,1981
66.7,0.0,7.4,0.0,0.0,0.0,18.5,0.0,0.0,7.4,0.0,0.0,2.484999895095825,Muller W.,1981
63.0,0.0,7.4,0.0,0.0,0.0,18.5,0.0,0.0,11.1,0.0,0.0,2.5199999809265137,Muller W.,1981
75.0,0.0,0.0,0.0,0.0,0.0,20.0,5.0,0.0,0.0,0.0,0.0,2.447000026702881,Tennison D.G.,1981
75.0,0.0,0.0,0.0,0.0,0.0,15.0,10.0,0.0,0.0,0.0,0.0,2.4570000171661377,Tennison D.G.,1981
75.0,0.0,0.0,0.0,0.0,0.0,10.0,15.0,0.0,0.0,0.0,0.0,2.461999893188477,Tennison D.G.,1981
75.0,0.0,0.0,0.0,0.0,0.0,5.0,20.0,0.0,0.0,0.0,0.0,2.4679999351501465,Tennison D.G.,1981
75.0,0.0,0.0,0.0,0.0,0.0,25.0,0.0,0.0,0.0,0.0,0.0,2.4179999828338623,Tennison D.G.,1981
74.88,0.0,0.0,0.0,0.0,0.0,15.49,0.0,0.0,9.63,0.0,0.0,2.493000030517578,Gaisinskii G.Ya,1981
73.58,0.0,0.0,0.0,0.0,0.0,14.27,0.0,5.85,6.31,0.0,0.0,2.483999967575073,Gaisinskii G.Ya,1981
72.18,0.0,0.0,0.0,0.0,0.0,13.24,0.0,7.27,7.32,0.0,0.0,2.434000015258789,Gaisinskii G.Ya,1981
71.93,0.0,0.0,0.0,0.0,0.0,12.25,0.0,8.11,7.71,0.0,0.0,2.4579999446868896,Gaisinskii G.Ya,1981
74.88,0.0,0.0,0.0,0.0,0.0,15.49,0.0,0.0,9.63,0.0,0.0,2.493000030517578,Gaisinskii G.Ya,1981
50.0,0.0,0.0,0.0,0.0,0.0,0.0,0.0,0.0,50.0,0.0,0.0,2.884000062942505,Arkhipova N.A.,1984
80.49,0.0,0.0,0.0,0.0,0.0,19.51,0.0,0.0,0.0,0.0,0.0,2.390000104904175,Polukhin V.N.,1960
80.49,0.0,0.0,0.0,0.0,0.0,19.51,0.0,0.0,0.0,0.0,0.0,2.390000104904175,Polukhin V.N.,1960
80.49,0.0,0.0,0.0,0.0,0.0,19.51,0.0,0.0,0.0,0.0,0.0,2.390000104904175,Polukhin V.N.,1961
87.0,0.0,0.0,0.0,0.0,0.0,13.0,0.0,0.0,0.0,0.0,0.0,2.328000068664551,Makarova T.M.,1961
87.0,0.0,0.0,0.0,0.0,0.0,11.0,2.0,0.0,0.0,0.0,0.0,2.322000026702881,Makarova T.M.,1961
87.0,0.0,0.0,0.0,0.0,0.0,9.0,4.0,0.0,0.0,0.0,0.0,2.3239998817443848,Makarova T.M.,1961
87.0,0.0,0.0,0.0,0.0,0.0,7.0,6.0,0.0,0.0,0.0,0.0,2.3310000896453857,Makarova T.M.,1961
87.0,0.0,0.0,0.0,0.0,0.0,5.0,8.0,0.0,0.0,0.0,0.0,2.3320000171661377,Makarova T.M.,1961
87.0,0.0,0.0,0.0,0.0,0.0,3.0,10.0,0.0,0.0,0.0,0.0,2.3310000896453857,Makarova T.M.,1961
87.0,0.0,0.0,0.0,0.0,0.0,0.0,13.0,0.0,0.0,0.0,0.0,2.3310000896453857,Makarova T.M.,1961
85.0,0.0,0.0,0.0,0.0,0.0,15.0,0.0,0.0,0.0,0.0,0.0,2.359999895095825,Vakhrameev V.I.,1968
80.0,0.0,0.0,0.0,0.0,0.0,20.0,0.0,0.0,0.0,0.0,0.0,2.400000095367432,Vakhrameev V.I.,1968
75.0,0.0,0.0,0.0,0.0,0.0,25.0,0.0,0.0,0.0,0.0,0.0,2.4200000762939453,Vakhrameev V.I.,1968
70.0,0.0,0.0,0.0,0.0,0.0,30.0,0.0,0.0,0.0,0.0,0.0,2.450000047683716,Vakhrameev V.I.,1968
80.0,0.0,0.0,0.0,0.0,0.0,0.0,20.0,0.0,0.0,0.0,0.0,2.400000095367432,Vakhrameev V.I.,1968
69.57,0.0,0.0,0.0,0.0,0.0,26.95,0.0,0.0,3.48,0.0,0.0,2.503000020980835,Peddle C.J.,1920
67.23,0.0,0.0,0.0,0.0,0.0,26.05,0.0,0.0,6.72,0.0,0.0,2.532999992370605,Peddle C.J.,1920
65.04,0.0,0.0,0.0,0.0,0.0,25.2,0.0,0.0,9.76,0.0,0.0,2.559000015258789,Peddle C.J.,1920
62.99,0.0,0.0,0.0,0.0,0.0,24.41,0.0,0.0,12.6,0.0,0.0,2.5840001106262207,Peddle C.J.,1920
59.26,0.0,0.0,0.0,0.0,0.0,22.96,0.0,0.0,17.78,0.0,0.0,2.628999948501587,Peddle C.J.,1920
55.94,0.0,0.0,0.0,0.0,0.0,21.68,0.0,0.0,22.38,0.0,0.0,2.6670000553131104,Peddle C.J.,1920
80.4,0.0,0.0,0.0,0.0,0.0,15.58,0.0,0.0,4.02,0.0,0.0,2.4119999408721924,Peddle C.J.,1920
77.3,0.0,0.0,0.0,0.0,0.0,14.97,0.0,0.0,7.73,0.0,0.0,2.4579999446868896,Peddle C.J.,1920
74.43,0.0,0.0,0.0,0.0,0.0,14.41,0.0,0.0,11.16,0.0,0.0,2.499000072479248,Peddle C.J.,1920
66.96,0.0,0.0,0.0,0.0,0.0,12.95,0.0,0.0,20.09,0.0,0.0,2.6029999256134038,Peddle C.J.,1920
62.75,0.0,0.0,0.0,0.0,0.0,12.16,0.0,0.0,25.09,0.0,0.0,2.6589999198913574,Peddle C.J.,1920
68.93,0.0,0.0,0.0,0.0,0.0,0.0,27.62,0.0,3.45,0.0,0.0,2.48799991607666,Peddle C.J.,1920
66.64,0.0,0.0,0.0,0.0,0.0,0.0,26.7,0.0,6.66,0.0,0.0,2.513000011444092,Peddle C.J.,1920
64.49,0.0,0.0,0.0,0.0,0.0,0.0,25.84,0.0,9.67,0.0,0.0,2.5350000858306885,Peddle C.J.,1920
62.47,0.0,0.0,0.0,0.0,0.0,0.0,25.03,0.0,12.5,0.0,0.0,2.555000066757202,Peddle C.J.,1920
58.81,0.0,0.0,0.0,0.0,0.0,0.0,23.56,0.0,17.63,0.0,0.0,2.594000101089477,Peddle C.J.,1920
55.53,0.0,0.0,0.0,0.0,0.0,0.0,22.25,0.0,22.22,0.0,0.0,2.630000114440918,Peddle C.J.,1920
79.97,0.0,0.0,0.0,0.0,0.0,0.0,16.03,0.0,4.0,0.0,0.0,2.4200000762939453,Peddle C.J.,1920
76.89,0.0,0.0,0.0,0.0,0.0,0.0,15.42,0.0,7.69,0.0,0.0,2.450000047683716,Peddle C.J.,1920
74.05,0.0,0.0,0.0,0.0,0.0,0.0,14.85,0.0,11.1,0.0,0.0,2.4779999256134038,Peddle C.J.,1920
71.4,0.0,0.0,0.0,0.0,0.0,0.0,14.31,0.0,14.29,0.0,0.0,2.505000114440918,Peddle C.J.,1920
62.48,0.0,0.0,0.0,0.0,0.0,0.0,12.53,0.0,25.0,0.0,0.0,2.6010000705718994,Peddle C.J.,1920
68.92,0.0,0.0,0.0,0.0,0.0,13.81,13.82,0.0,3.45,0.0,0.0,2.502000093460083,Peddle C.J.,1920
66.63,0.0,0.0,0.0,0.0,0.0,13.36,13.36,0.0,6.66,0.0,0.0,2.5290000438690186,Peddle C.J.,1920
64.48,0.0,0.0,0.0,0.0,0.0,12.91,12.93,0.0,9.68,0.0,0.0,2.553999900817871,Peddle C.J.,1920
62.48,0.0,0.0,0.0,0.0,0.0,12.51,12.52,0.0,12.49,0.0,0.0,2.5739998817443848,Peddle C.J.,1920
58.8,0.0,0.0,0.0,0.0,0.0,11.78,11.79,0.0,17.63,0.0,0.0,2.61899995803833,Peddle C.J.,1920
79.97,0.0,0.0,0.0,0.0,0.0,8.01,8.02,0.0,4.0,0.0,0.0,2.414999961853028,Peddle C.J.,1920
76.89,0.0,0.0,0.0,0.0,0.0,7.7,7.7,0.0,7.7,0.0,0.0,2.450000047683716,Peddle C.J.,1920
74.05,0.0,0.0,0.0,0.0,0.0,7.42,7.42,0.0,11.11,0.0,0.0,2.484999895095825,Peddle C.J.,1920
66.65,0.0,0.0,0.0,0.0,0.0,6.68,6.68,0.0,19.99,0.0,0.0,2.5850000381469727,Peddle C.J.,1920
71.4,0.0,0.0,0.0,0.0,0.0,25.0,0.0,3.6,0.0,0.0,0.0,2.453000068664551,Peddle C.J.,1920
71.4,0.0,0.0,0.0,0.0,0.0,23.2,0.0,5.4,0.0,0.0,0.0,2.447999954223633,Peddle C.J.,1920
71.4,0.0,0.0,0.0,0.0,0.0,21.4,0.0,7.2,0.0,0.0,0.0,2.444000005722046,Peddle C.J.,1920
71.4,0.0,0.0,0.0,0.0,0.0,19.6,0.0,9.0,0.0,0.0,0.0,2.438999891281128,Peddle C.J.,1920
71.4,0.0,0.0,0.0,0.0,0.0,17.9,0.0,10.7,0.0,0.0,0.0,2.433000087738037,Peddle C.J.,1920
71.4,0.0,0.0,0.0,0.0,0.0,14.3,0.0,14.3,0.0,0.0,0.0,2.4210000038146973,Peddle C.J.,1920
74.38,0.0,0.26,0.0,0.079,0.0,13.75,0.0,0.45,11.09,0.0,0.0,2.483999967575073,English S.,1921
83.3,0.0,0.0,0.0,0.0,0.0,16.7,0.0,0.0,0.0,0.0,0.0,2.3529999256134038,Peddle C.J.,1920
83.38,0.0,0.0,0.0,0.0,0.0,8.31,8.31,0.0,0.0,0.0,0.0,2.377000093460083,Peddle C.J.,1920
83.3,0.0,0.0,0.0,0.0,0.0,0.0,16.7,0.0,0.0,0.0,0.0,2.388000011444092,Peddle C.J.,1920
71.4,0.0,0.0,0.0,0.0,0.0,28.6,0.0,0.0,0.0,0.0,0.0,2.4570000171661377,Peddle C.J.,1920
71.4,0.0,0.0,0.0,0.0,0.0,14.3,14.3,0.0,0.0,0.0,0.0,2.4719998836517334,Peddle C.J.,1920
71.4,0.0,0.0,0.0,0.0,0.0,0.0,28.6,0.0,0.0,0.0,0.0,2.4649999141693115,Peddle C.J.,1920
74.77,0.0,0.14,0.0,0.053,0.0,24.8,0.0,0.0,0.23,0.0,0.0,2.434999942779541,Clarke J.R.,1919
74.77,0.0,0.13,0.0,0.053,0.0,23.35,0.0,0.0,1.7,0.0,0.0,2.437999963760376,Clarke J.R.,1919
74.54,0.0,0.13,0.0,0.053,0.0,22.44,0.0,0.0,2.84,0.0,0.0,2.440999984741211,Clarke J.R.,1919
73.09,0.0,0.17,0.0,0.057,0.0,22.59,0.0,0.0,4.09,0.0,0.0,2.446000099182129,Clarke J.R.,1919
74.3,0.0,0.2,0.0,0.068,0.0,20.29,0.0,0.24,4.9,0.0,0.0,2.450000047683716,Clarke J.R.,1919
73.54,0.0,0.33,0.0,0.23,0.0,18.87,0.0,0.33,6.69,0.0,0.0,2.4600000381469727,Clarke J.R.,1919
74.82,0.0,0.22,0.0,0.034,0.0,15.8,0.0,0.39,8.73,0.0,0.0,2.4679999351501465,Clarke J.R.,1919
74.91,0.0,0.22,0.0,0.064,0.0,14.42,0.0,0.46,9.92,0.0,0.0,2.4749999046325684,Clarke J.R.,1919
74.37,0.0,0.28,0.0,0.064,0.0,13.74,0.0,0.43,11.11,0.0,0.0,2.483999967575073,Clarke J.R.,1919
74.55,0.0,1.58,0.0,0.034,0.0,13.2,0.0,0.13,10.5,0.0,0.0,2.4649999141693115,English S.,1921
75.57,0.0,3.14,0.0,0.027,0.0,12.55,0.0,0.091,8.63,0.0,0.0,2.4489998817443848,English S.,1921
76.18,0.0,4.31,0.0,0.039,0.0,11.64,0.0,0.0,7.83,0.0,0.0,2.441999912261963,English S.,1921
79.7,0.0,0.0,0.0,0.3,0.0,20.0,0.0,0.0,0.0,0.0,0.0,2.388000011444092,Petrenko Yu.M.,1971
77.5,0.0,0.0,0.0,2.5,0.0,20.0,0.0,0.0,0.0,0.0,0.0,2.496999979019165,Petrenko Yu.M.,1971
75.0,0.0,0.0,0.0,5.0,0.0,20.0,0.0,0.0,0.0,0.0,0.0,2.549999952316284,Petrenko Yu.M.,1971
72.5,0.0,0.0,0.0,7.5,0.0,20.0,0.0,0.0,0.0,0.0,0.0,2.630000114440918,Petrenko Yu.M.,1971
70.0,0.0,0.0,0.0,10.0,0.0,20.0,0.0,0.0,0.0,0.0,0.0,2.680000066757202,Petrenko Yu.M.,1971
79.7,0.0,0.0,0.0,0.3,0.0,20.0,0.0,0.0,0.0,0.0,0.0,2.407999992370605,Petrenko Yu.M.,1971
77.5,0.0,0.0,0.0,2.5,0.0,20.0,0.0,0.0,0.0,0.0,0.0,2.525000095367432,Petrenko Yu.M.,1971
75.0,0.0,0.0,0.0,5.0,0.0,20.0,0.0,0.0,0.0,0.0,0.0,2.578000068664551,Petrenko Yu.M.,1971
72.5,0.0,0.0,0.0,7.5,0.0,20.0,0.0,0.0,0.0,0.0,0.0,2.6559998989105225,Petrenko Yu.M.,1971
70.0,0.0,0.0,0.0,10.0,0.0,20.0,0.0,0.0,0.0,0.0,0.0,2.7090001106262207,Petrenko Yu.M.,1971
100.0,0.0,0.0,0.0,0.0,0.0,0.0,0.0,0.0,0.0,0.0,0.0,2.200000047683716,Ratcliffe E.H.,1963
50.0,0.0,19.2,0.0,0.0,0.0,0.0,0.0,0.0,23.1,7.7,0.0,2.595999956130981,Ashizuka M.,1985
46.1,0.0,23.1,0.0,0.0,0.0,0.0,0.0,0.0,23.1,7.7,0.0,2.619999885559082,Ashizuka M.,1985
44.8,0.0,13.8,0.0,0.0,0.0,0.0,0.0,0.0,31.0,10.4,0.0,2.6480000019073486,Ashizuka M.,1985
41.4,0.0,17.2,0.0,0.0,0.0,0.0,0.0,0.0,31.0,10.4,0.0,2.6670000553131104,Ashizuka M.,1985
37.9,0.0,20.7,0.0,0.0,0.0,0.0,0.0,0.0,31.0,10.4,0.0,2.687000036239624,Ashizuka M.,1985
34.4,0.0,15.6,0.0,0.0,0.0,0.0,0.0,0.0,37.5,12.5,0.0,2.739000082015991,Ashizuka M.,1985
31.3,0.0,18.7,0.0,0.0,0.0,0.0,0.0,0.0,37.5,12.5,0.0,2.746999979019165,Ashizuka M.,1985
47.2,0.0,15.1,0.0,0.0,0.0,0.0,0.0,0.0,32.1,5.6,0.0,2.696000099182129,Ashizuka M.,1985
48.0,0.0,14.0,0.0,0.0,0.0,0.0,0.0,0.0,32.0,6.0,0.0,2.686000108718872,Ashizuka M.,1985
60.0,0.0,0.0,0.0,5.0,0.0,0.0,0.0,0.0,35.0,0.0,0.0,2.9100000858306885,Kudyshkina A.S.,1983
60.0,0.0,0.0,0.0,5.0,5.0,0.0,0.0,0.0,30.0,0.0,0.0,2.9800000190734863,Kudyshkina A.S.,1983
60.0,0.0,0.0,0.0,5.0,10.0,0.0,0.0,0.0,25.0,0.0,0.0,2.990000009536743,Kudyshkina A.S.,1983
60.0,0.0,0.0,0.0,5.0,15.0,0.0,0.0,0.0,20.0,0.0,0.0,3.039999961853028,Kudyshkina A.S.,1983
60.0,0.0,0.0,0.0,10.0,0.0,0.0,0.0,0.0,30.0,0.0,0.0,3.0199999809265137,Kudyshkina A.S.,1983
60.0,0.0,0.0,0.0,10.0,5.0,0.0,0.0,0.0,25.0,0.0,0.0,3.039999961853028,Kudyshkina A.S.,1983
60.0,0.0,0.0,0.0,10.0,10.0,0.0,0.0,0.0,20.0,0.0,0.0,3.049999952316284,Kudyshkina A.S.,1983
