Repository: nicotouge/density

**Magma oceans on young planets play a critical role in shaping their atmospheres and mantles. Recent observations
of ultra-short-period (USP) exoplanets, such as K2-141b, provided materials to further investigate the physical
properties of these oceans. While existing machine learning models can predict their viscosity, no model currently
addresses glass density in a wide range of melt compositions.
This study introduces a novel artificial neural network (ANN) model to predict glass density from melt compositions.
We apply this model to estimate the surface density of an hypothetical glassy magma ocean on K2-141b.**


This project was carried out under the supervision of Charles Le Losq.

File: SCIGLASS_DATASET.csv (part 3 of 20)
sio2,tio2,al2o3,feo,fe2o3,mno,na2o,k2o,mgo,cao,p2o5,h2o,d,Author,Year
60.0,0.0,0.0,0.0,10.0,15.0,0.0,0.0,0.0,15.0,0.0,0.0,3.109999895095825,Kudyshkina A.S.,1983
60.0,0.0,0.0,0.0,10.0,20.0,0.0,0.0,0.0,10.0,0.0,0.0,3.150000095367432,Kudyshkina A.S.,1983
60.0,0.0,0.0,0.0,15.0,0.0,0.0,0.0,0.0,25.0,0.0,0.0,3.119999885559082,Kudyshkina A.S.,1983
60.0,0.0,0.0,0.0,15.0,5.0,0.0,0.0,0.0,20.0,0.0,0.0,3.0999999046325684,Kudyshkina A.S.,1983
60.0,0.0,0.0,0.0,15.0,10.0,0.0,0.0,0.0,15.0,0.0,0.0,3.130000114440918,Kudyshkina A.S.,1983
60.0,0.0,0.0,0.0,15.0,15.0,0.0,0.0,0.0,10.0,0.0,0.0,3.190000057220459,Kudyshkina A.S.,1983
55.0,0.0,0.0,0.0,5.0,0.0,0.0,0.0,0.0,40.0,0.0,0.0,2.990000009536743,Kudyshkina A.S.,1983
55.0,0.0,0.0,0.0,5.0,5.0,0.0,0.0,0.0,35.0,0.0,0.0,3.039999961853028,Kudyshkina A.S.,1983
55.0,0.0,0.0,0.0,5.0,10.0,0.0,0.0,0.0,30.0,0.0,0.0,3.0799999237060547,Kudyshkina A.S.,1983
55.0,0.0,0.0,0.0,5.0,15.0,0.0,0.0,0.0,25.0,0.0,0.0,3.109999895095825,Kudyshkina A.S.,1983
55.0,0.0,0.0,0.0,5.0,20.0,0.0,0.0,0.0,20.0,0.0,0.0,3.150000095367432,Kudyshkina A.S.,1983
55.0,0.0,0.0,0.0,5.0,25.0,0.0,0.0,0.0,15.0,0.0,0.0,3.2100000381469727,Kudyshkina A.S.,1983
55.0,0.0,0.0,0.0,5.0,30.0,0.0,0.0,0.0,10.0,0.0,0.0,3.2300000190734863,Kudyshkina A.S.,1983
55.0,0.0,0.0,0.0,5.0,40.0,0.0,0.0,0.0,0.0,0.0,0.0,3.3299999237060547,Kudyshkina A.S.,1983
55.0,0.0,0.0,0.0,10.0,0.0,0.0,0.0,0.0,35.0,0.0,0.0,3.109999895095825,Kudyshkina A.S.,1983
55.0,0.0,0.0,0.0,10.0,5.0,0.0,0.0,0.0,30.0,0.0,0.0,3.150000095367432,Kudyshkina A.S.,1983
55.0,0.0,0.0,0.0,10.0,10.0,0.0,0.0,0.0,25.0,0.0,0.0,3.190000057220459,Kudyshkina A.S.,1983
55.0,0.0,0.0,0.0,10.0,15.0,0.0,0.0,0.0,20.0,0.0,0.0,3.25,Kudyshkina A.S.,1983
55.0,0.0,0.0,0.0,10.0,25.0,0.0,0.0,0.0,10.0,0.0,0.0,3.309999942779541,Kudyshkina A.S.,1983
55.0,0.0,0.0,0.0,15.0,0.0,0.0,0.0,0.0,30.0,0.0,0.0,3.200000047683716,Kudyshkina A.S.,1983
55.0,0.0,0.0,0.0,15.0,5.0,0.0,0.0,0.0,25.0,0.0,0.0,3.220000028610229,Kudyshkina A.S.,1983
55.0,0.0,0.0,0.0,15.0,10.0,0.0,0.0,0.0,20.0,0.0,0.0,3.1700000762939453,Kudyshkina A.S.,1983
55.0,0.0,0.0,0.0,15.0,15.0,0.0,0.0,0.0,15.0,0.0,0.0,3.299999952316284,Kudyshkina A.S.,1983
50.0,0.0,0.0,0.0,5.0,0.0,0.0,0.0,0.0,45.0,0.0,0.0,3.059999942779541,Kudyshkina A.S.,1983
50.0,0.0,0.0,0.0,5.0,5.0,0.0,0.0,0.0,40.0,0.0,0.0,3.0999999046325684,Kudyshkina A.S.,1983
50.0,0.0,0.0,0.0,5.0,10.0,0.0,0.0,0.0,35.0,0.0,0.0,3.140000104904175,Kudyshkina A.S.,1983
50.0,0.0,0.0,0.0,5.0,15.0,0.0,0.0,0.0,30.0,0.0,0.0,3.1600000858306885,Kudyshkina A.S.,1983
50.0,0.0,0.0,0.0,5.0,20.0,0.0,0.0,0.0,25.0,0.0,0.0,3.25,Kudyshkina A.S.,1983
50.0,0.0,0.0,0.0,5.0,25.0,0.0,0.0,0.0,20.0,0.0,0.0,3.289999961853028,Kudyshkina A.S.,1983
50.0,0.0,0.0,0.0,5.0,30.0,0.0,0.0,0.0,15.0,0.0,0.0,3.299999952316284,Kudyshkina A.S.,1983
50.0,0.0,0.0,0.0,5.0,35.0,0.0,0.0,0.0,10.0,0.0,0.0,3.299999952316284,Kudyshkina A.S.,1983
50.0,0.0,0.0,0.0,5.0,40.0,0.0,0.0,0.0,5.0,0.0,0.0,3.430000066757202,Kudyshkina A.S.,1983
50.0,0.0,0.0,0.0,5.0,45.0,0.0,0.0,0.0,0.0,0.0,0.0,3.450000047683716,Kudyshkina A.S.,1983
50.0,0.0,0.0,0.0,10.0,0.0,0.0,0.0,0.0,40.0,0.0,0.0,3.0899999141693115,Kudyshkina A.S.,1983
50.0,0.0,0.0,0.0,10.0,5.0,0.0,0.0,0.0,35.0,0.0,0.0,3.200000047683716,Kudyshkina A.S.,1983
50.0,0.0,0.0,0.0,10.0,10.0,0.0,0.0,0.0,30.0,0.0,0.0,3.2699999809265137,Kudyshkina A.S.,1983
50.0,0.0,0.0,0.0,10.0,15.0,0.0,0.0,0.0,25.0,0.0,0.0,3.2300000190734863,Kudyshkina A.S.,1983
50.0,0.0,0.0,0.0,10.0,20.0,0.0,0.0,0.0,20.0,0.0,0.0,3.2300000190734863,Kudyshkina A.S.,1983
50.0,0.0,0.0,0.0,15.0,0.0,0.0,0.0,0.0,35.0,0.0,0.0,3.299999952316284,Kudyshkina A.S.,1983
50.0,0.0,0.0,0.0,15.0,5.0,0.0,0.0,0.0,30.0,0.0,0.0,3.289999961853028,Kudyshkina A.S.,1983
50.0,0.0,0.0,0.0,15.0,10.0,0.0,0.0,0.0,25.0,0.0,0.0,3.390000104904175,Kudyshkina A.S.,1983
45.0,0.0,0.0,0.0,5.0,0.0,0.0,0.0,0.0,50.0,0.0,0.0,2.990000009536743,Kudyshkina A.S.,1983
45.0,0.0,0.0,0.0,5.0,5.0,0.0,0.0,0.0,45.0,0.0,0.0,3.140000104904175,Kudyshkina A.S.,1983
45.0,0.0,0.0,0.0,5.0,10.0,0.0,0.0,0.0,40.0,0.0,0.0,3.180000066757202,Kudyshkina A.S.,1983
45.0,0.0,0.0,0.0,5.0,15.0,0.0,0.0,0.0,35.0,0.0,0.0,3.25,Kudyshkina A.S.,1983
45.0,0.0,0.0,0.0,5.0,20.0,0.0,0.0,0.0,30.0,0.0,0.0,3.309999942779541,Kudyshkina A.S.,1983
45.0,0.0,0.0,0.0,5.0,25.0,0.0,0.0,0.0,25.0,0.0,0.0,3.3299999237060547,Kudyshkina A.S.,1983
45.0,0.0,0.0,0.0,5.0,30.0,0.0,0.0,0.0,20.0,0.0,0.0,3.400000095367432,Kudyshkina A.S.,1983
45.0,0.0,0.0,0.0,10.0,0.0,0.0,0.0,0.0,45.0,0.0,0.0,3.220000028610229,Kudyshkina A.S.,1983
45.0,0.0,0.0,0.0,10.0,5.0,0.0,0.0,0.0,40.0,0.0,0.0,3.289999961853028,Kudyshkina A.S.,1983
45.0,0.0,0.0,0.0,10.0,10.0,0.0,0.0,0.0,35.0,0.0,0.0,3.289999961853028,Kudyshkina A.S.,1983
45.0,0.0,0.0,0.0,10.0,15.0,0.0,0.0,0.0,30.0,0.0,0.0,3.369999885559082,Kudyshkina A.S.,1983
40.0,0.0,0.0,0.0,5.0,5.0,0.0,0.0,0.0,50.0,0.0,0.0,3.1600000858306885,Kudyshkina A.S.,1983
40.0,0.0,0.0,0.0,5.0,10.0,0.0,0.0,0.0,45.0,0.0,0.0,3.240000009536743,Kudyshkina A.S.,1983
40.0,0.0,0.0,0.0,5.0,15.0,0.0,0.0,0.0,40.0,0.0,0.0,3.299999952316284,Kudyshkina A.S.,1983
40.0,0.0,0.0,0.0,5.0,20.0,0.0,0.0,0.0,35.0,0.0,0.0,3.3399999141693115,Kudyshkina A.S.,1983
65.0,0.0,0.0,0.0,10.0,0.0,0.0,0.0,0.0,25.0,0.0,0.0,2.940000057220459,Kudyshkina A.S.,1983
65.0,0.0,0.0,0.0,10.0,5.0,0.0,0.0,0.0,20.0,0.0,0.0,3.0,Kudyshkina A.S.,1983
65.0,0.0,0.0,0.0,10.0,10.0,0.0,0.0,0.0,15.0,0.0,0.0,3.0199999809265137,Kudyshkina A.S.,1983
45.27,0.0,15.19,0.0,0.0,0.0,0.0,0.0,39.54,0.0,0.0,0.0,2.765000104904175,Steffestun B.,1993
70.82,0.0,0.0,0.0,0.0,0.0,27.78,0.0,0.0,1.4,0.0,0.0,2.4660000801086426,Sawai I.,1938
70.46,0.0,0.0,0.0,0.0,0.0,23.38,0.0,0.0,6.16,0.0,0.0,2.493000030517578,Sawai I.,1938
71.43,0.0,0.0,0.0,0.0,0.0,25.08,0.0,0.0,3.49,0.0,0.0,2.483999967575073,Sawai I.,1938
70.81,0.0,0.0,0.0,0.0,0.0,24.74,0.0,0.0,4.45,0.0,0.0,2.497999906539917,Sawai I.,1938
71.91,0.0,0.0,0.0,0.0,0.0,22.61,0.0,0.0,5.48,0.0,0.0,2.499000072479248,Sawai I.,1938
70.69,0.0,0.0,0.0,0.0,0.0,20.2,0.0,0.19,8.92,0.0,0.0,2.509999990463257,Sawai I.,1939
71.6,0.0,0.0,0.0,0.0,0.0,14.37,0.0,0.33,13.71,0.0,0.0,2.5239999294281006,Sawai I.,1939
70.68,0.0,0.0,0.0,0.0,0.0,10.64,0.0,0.4,18.28,0.0,0.0,2.561000108718872,Sawai I.,1940
70.46,0.0,0.0,0.0,0.0,0.0,7.23,0.0,0.4,21.9,0.0,0.0,2.575000047683716,Sawai I.,1940
72.0,0.0,0.0,0.0,0.0,0.0,9.9,0.0,0.36,17.74,0.0,0.0,2.5439999103546143,Sawai I.,1940
73.42,0.0,0.0,0.0,0.0,0.0,18.87,0.0,0.18,7.53,0.0,0.0,2.4820001125335693,Sawai I.,1940
73.59,0.0,0.0,0.0,0.0,0.0,17.61,0.0,0.18,8.62,0.0,0.0,2.494999885559082,Sawai I.,1940
70.61,0.0,0.47,0.0,0.0,0.0,17.04,0.19,5.45,6.24,0.0,0.0,2.5,Maksymowicz-Mil,1959
68.73,0.0,0.98,0.0,0.0,0.0,13.24,4.71,5.73,6.61,0.0,0.0,2.5,Maksymowicz-Mil,1959
41.83,0.0,6.16,0.0,2.75,0.0,0.0,2.0,4.68,42.58,0.0,0.0,2.819999933242798,Horiuchi T.,1983
48.05,0.0,6.92,0.0,3.21,0.0,0.0,2.72,4.78,34.32,0.0,0.0,2.9200000762939453,Horiuchi T.,1983
38.81,0.0,5.56,0.0,2.37,0.0,6.1,2.01,4.69,40.46,0.0,0.0,2.809999942779541,Horiuchi T.,1983
44.85,0.0,15.1,0.0,0.0,0.0,0.0,0.0,0.0,40.05,0.0,0.0,2.819999933242798,Horiuchi T.,1983
63.64,5.06,13.26,0.0,0.0,0.0,0.0,0.0,18.03,0.0,0.0,0.0,2.572999954223633,Kumar S.,1963
63.11,0.0,0.0,0.0,0.0,0.0,21.71,0.0,15.19,0.0,0.0,0.0,2.5160000324249268,Gupta P.K.,1963
57.14,0.0,0.0,0.0,0.0,0.0,22.09,0.0,20.77,0.0,0.0,0.0,2.552999973297119,Gupta P.K.,1963
73.82,0.0,0.0,0.0,0.0,6.43,15.48,0.0,0.0,4.28,0.0,0.0,2.5299999713897705,Gupta P.K.,1963
72.43,0.0,0.0,0.0,0.0,3.79,13.29,0.0,0.0,10.49,0.0,0.0,2.552999973297119,Gupta P.K.,1963
62.11,7.12,0.0,0.0,0.0,0.0,30.76,0.0,0.0,0.0,0.0,0.0,2.559999942779541,Gupta P.K.,1963
71.41,0.0,0.65,0.0,0.0,0.0,20.83,0.0,0.3,6.81,0.0,0.0,2.490000009536743,Gupta P.K.,1963
61.63,0.0,15.76,0.0,0.0,0.0,0.0,1.36,12.76,8.48,0.0,0.0,2.5,Gupta P.K.,1963
62.68,0.0,11.47,0.0,0.0,0.0,0.2,0.0,14.35,11.3,0.0,0.0,2.5899999141693115,Gupta P.K.,1963
60.14,0.0,11.0,0.0,0.0,0.0,4.5,0.0,13.53,10.83,0.0,0.0,2.549999952316284,Gupta P.K.,1963
61.39,0.0,11.13,0.0,0.0,0.0,2.49,0.065,13.93,11.0,0.0,0.0,2.559999942779541,Gupta P.K.,1963
73.82,0.0,0.0,0.0,0.0,6.43,15.48,0.0,0.0,4.28,0.0,0.0,2.5299999713897705,Kumar S.,1965
72.43,0.0,0.0,0.0,0.0,3.79,13.29,0.0,0.0,10.49,0.0,0.0,2.552999973297119,Kumar S.,1965
73.02,0.0,0.035,0.0,0.0,0.0,12.72,0.0,5.44,8.78,0.0,0.0,2.490000009536743,Perera G.,1991
72.86,0.0,1.04,0.0,0.0,0.0,12.31,0.0,6.61,7.17,0.0,0.0,2.450000047683716,Perera G.,1991
75.58,0.0,0.0,0.0,0.0,0.0,24.42,0.0,0.0,0.0,0.0,0.0,2.440000057220459,Perera G.,1991
72.18,0.0,0.0,0.0,0.0,0.0,21.38,0.0,0.0,6.44,0.0,0.0,2.490000009536743,Perera G.,1991
83.14,0.082,8.38,0.64,0.0,0.0,3.82,3.35,0.0,0.59,0.0,0.0,2.359999895095825,Perera G.,1991
73.8,0.0,0.0,0.0,2.28,0.0,23.92,0.0,0.0,0.0,0.0,0.0,2.4679999351501465,Abou-El-Azm A.M,1954
73.92,0.0,0.0,0.0,2.94,0.0,23.14,0.0,0.0,0.0,0.0,0.0,2.4779999256134038,Abou-El-Azm A.M,1954
73.97,0.0,0.0,0.0,2.94,0.0,23.09,0.0,0.0,0.0,0.0,0.0,2.4800000190734863,Abou-El-Azm A.M,1954
72.63,0.0,0.0,0.0,3.66,0.0,23.71,0.0,0.0,0.0,0.0,0.0,2.490000009536743,Abou-El-Azm A.M,1954
72.65,0.0,0.0,0.0,3.68,0.0,23.67,0.0,0.0,0.0,0.0,0.0,2.492000102996826,Abou-El-Azm A.M,1954
78.7,0.0,0.0,0.0,2.28,0.0,19.02,0.0,0.0,0.0,0.0,0.0,2.447999954223633,Abou-El-Azm A.M,1954
77.93,0.0,0.0,0.0,2.93,0.0,19.14,0.0,0.0,0.0,0.0,0.0,2.4549999237060547,Abou-El-Azm A.M,1954
77.94,0.0,0.0,0.0,2.94,0.0,19.12,0.0,0.0,0.0,0.0,0.0,2.4570000171661377,Abou-El-Azm A.M,1954
77.61,0.0,0.0,0.0,3.67,0.0,18.72,0.0,0.0,0.0,0.0,0.0,2.4679999351501465,Abou-El-Azm A.M,1954
54.44,0.0,23.74,0.0,0.0,0.0,0.0,0.0,0.0,21.83,0.0,0.0,2.650000095367432,Vasiljev Yu.V.,1975
51.23,0.0,7.15,0.0,0.0,21.02,0.0,0.0,0.0,20.6,0.0,0.0,2.950000047683716,Vasiljev Yu.V.,1975
33.17,0.0,0.0,66.49,0.34,0.0,0.0,0.0,0.0,0.0,0.0,0.0,3.819999933242798,Sokolov V.I.,1970
38.32,0.0,0.0,61.26,0.42,0.0,0.0,0.0,0.0,0.0,0.0,0.0,3.650000095367432,Sokolov V.I.,1970
39.04,0.0,0.0,59.89,1.07,0.0,0.0,0.0,0.0,0.0,0.0,0.0,3.539999961853028,Sokolov V.I.,1970
39.61,0.0,0.0,59.46,0.93,0.0,0.0,0.0,0.0,0.0,0.0,0.0,3.5,Sokolov V.I.,1970
39.44,0.0,0.0,14.07,0.8,8.74,0.0,0.0,0.0,36.95,0.0,0.0,3.400000095367432,Sokolov V.I.,1970
66.6,0.0,16.6,0.0,0.0,0.0,0.0,0.0,0.0,16.8,0.0,0.0,2.4660000801086426,Himmel B.,1991
51.0,0.0,24.6,0.0,0.0,0.0,0.0,0.0,0.0,24.4,0.0,0.0,2.6050000190734863,Himmel B.,1991
80.79,0.0,0.0,0.0,0.0,0.0,19.21,0.0,0.0,0.0,0.0,0.0,2.381999969482422,Yastrebova L.S.,1967
80.29,0.0,0.0,0.0,0.0,0.0,18.54,1.17,0.0,0.0,0.0,0.0,2.388000011444092,Yastrebova L.S.,1967
80.19,0.0,0.0,0.0,0.0,0.0,17.85,1.96,0.0,0.0,0.0,0.0,2.3910000324249268,Yastrebova L.S.,1967
80.03,0.0,0.0,0.0,0.0,0.0,16.04,3.93,0.0,0.0,0.0,0.0,2.3919999599456787,Yastrebova L.S.,1967
79.85,0.0,0.0,0.0,0.0,0.0,13.36,6.79,0.0,0.0,0.0,0.0,2.3940000534057617,Yastrebova L.S.,1967
79.92,0.0,0.0,0.0,0.0,0.0,10.28,9.8,0.0,0.0,0.0,0.0,2.3940000534057617,Yastrebova L.S.,1967
80.04,0.0,0.0,0.0,0.0,0.0,3.92,16.04,0.0,0.0,0.0,0.0,2.3940000534057617,Yastrebova L.S.,1967
79.49,0.0,0.0,0.0,0.0,0.0,2.56,17.95,0.0,0.0,0.0,0.0,2.3940000534057617,Yastrebova L.S.,1967
79.85,0.0,0.0,0.0,0.0,0.0,1.4,18.75,0.0,0.0,0.0,0.0,2.3940000534057617,Yastrebova L.S.,1967
80.18,0.0,0.0,0.0,0.0,0.0,0.0,19.82,0.0,0.0,0.0,0.0,2.3949999809265137,Yastrebova L.S.,1967
100.0,0.0,0.0,0.0,0.0,0.0,0.0,0.0,0.0,0.0,0.0,0.0,2.20199990272522,Keshishyan T.N.,1974
95.0,0.0,0.0,0.0,0.0,0.0,5.0,0.0,0.0,0.0,0.0,0.0,2.236999988555908,Keshishyan T.N.,1974
92.5,0.0,0.0,0.0,0.0,0.0,7.5,0.0,0.0,0.0,0.0,0.0,2.263999938964844,Keshishyan T.N.,1974
91.0,0.0,0.0,0.0,0.0,0.0,9.0,0.0,0.0,0.0,0.0,0.0,2.2699999809265137,Keshishyan T.N.,1974
88.9,0.0,0.0,0.0,0.0,0.0,11.1,0.0,0.0,0.0,0.0,0.0,2.289999961853028,Keshishyan T.N.,1974
87.0,0.0,0.0,0.0,0.0,0.0,13.0,0.0,0.0,0.0,0.0,0.0,2.313999891281128,Keshishyan T.N.,1974
82.4,0.0,0.0,0.0,0.0,0.0,17.6,0.0,0.0,0.0,0.0,0.0,2.358999967575073,Keshishyan T.N.,1974
75.0,0.0,0.0,0.0,0.0,0.0,25.0,0.0,0.0,0.0,0.0,0.0,2.440999984741211,Keshishyan T.N.,1974
99.9,0.0,0.0,0.0,0.0,0.0,0.0,0.1,0.0,0.0,0.0,0.0,2.200000047683716,Keshishyan T.N.,1974
97.7,0.0,0.0,0.0,0.0,0.0,0.0,2.3,0.0,0.0,0.0,0.0,2.197000026702881,Keshishyan T.N.,1974
96.9,0.0,0.0,0.0,0.0,0.0,0.0,3.1,0.0,0.0,0.0,0.0,2.219000101089477,Keshishyan T.N.,1974
95.0,0.0,0.0,0.0,0.0,0.0,0.0,5.0,0.0,0.0,0.0,0.0,2.253999948501587,Keshishyan T.N.,1974
92.5,0.0,0.0,0.0,0.0,0.0,0.0,7.5,0.0,0.0,0.0,0.0,2.2720000743865967,Keshishyan T.N.,1974
90.1,0.0,0.0,0.0,0.0,0.0,0.0,9.9,0.0,0.0,0.0,0.0,2.303999900817871,Keshishyan T.N.,1974
87.0,0.0,0.0,0.0,0.0,0.0,0.0,13.0,0.0,0.0,0.0,0.0,2.3299999237060547,Keshishyan T.N.,1974
82.4,0.0,0.0,0.0,0.0,0.0,0.0,17.6,0.0,0.0,0.0,0.0,2.36899995803833,Keshishyan T.N.,1974
95.0,0.0,0.0,0.0,0.0,0.0,2.9,2.1,0.0,0.0,0.0,0.0,2.2239999771118164,Keshishyan T.N.,1974
95.0,0.0,0.0,0.0,0.0,0.0,2.1,2.9,0.0,0.0,0.0,0.0,2.249000072479248,Keshishyan T.N.,1974
95.0,0.0,0.0,0.0,0.0,0.0,1.1,3.9,0.0,0.0,0.0,0.0,2.25,Keshishyan T.N.,1974
89.0,0.0,0.0,0.0,0.0,0.0,5.5,5.5,0.0,0.0,0.0,0.0,2.299000024795532,Keshishyan T.N.,1974
82.4,0.0,0.0,0.0,0.0,0.0,8.8,8.8,0.0,0.0,0.0,0.0,2.378999948501587,Keshishyan T.N.,1974
75.0,0.0,0.0,0.0,0.0,0.0,12.5,12.5,0.0,0.0,0.0,0.0,2.434999942779541,Keshishyan T.N.,1974
62.4,0.0,0.0,0.0,0.0,0.0,0.0,0.0,0.0,0.0,37.6,0.0,2.6480000019073486,Shvinka R.K.,1968
65.78,0.0,0.0,0.0,0.0,0.0,0.0,0.0,0.0,0.0,34.22,0.0,2.470000028610229,Shvinka R.K.,1968
70.77,0.0,0.0,0.0,0.0,0.0,0.0,0.0,0.0,0.0,29.23,0.0,2.390000104904175,Shvinka R.K.,1968
57.2,0.0,0.0,0.0,0.0,0.0,33.3,0.0,9.5,0.0,0.0,0.0,2.865999937057495,El-Batal H.A.,1972
54.5,0.0,0.0,0.0,0.0,0.0,27.3,0.0,18.2,0.0,0.0,0.0,2.946000099182129,El-Batal H.A.,1972
52.2,0.0,0.0,0.0,0.0,0.0,21.7,0.0,26.1,0.0,0.0,0.0,2.950000047683716,El-Batal H.A.,1972
57.2,0.0,0.0,0.0,0.0,0.0,33.3,0.0,0.0,9.5,0.0,0.0,2.6519999504089355,El-Batal H.A.,1972
54.5,0.0,0.0,0.0,0.0,0.0,27.3,0.0,0.0,18.2,0.0,0.0,2.746000051498413,El-Batal H.A.,1972
52.2,0.0,0.0,0.0,0.0,0.0,21.7,0.0,0.0,26.1,0.0,0.0,2.8350000381469727,El-Batal H.A.,1972
50.0,0.0,0.0,0.0,0.0,0.0,16.7,0.0,0.0,33.3,0.0,0.0,3.183000087738037,El-Batal H.A.,1972
90.0,0.0,0.0,0.0,0.0,0.0,10.0,0.0,0.0,0.0,0.0,0.0,2.2850000858306885,Terai R.,1969
83.3,0.0,0.0,0.0,0.0,0.0,16.7,0.0,0.0,0.0,0.0,0.0,2.361999988555908,Terai R.,1969
80.2,0.0,0.0,0.0,0.0,0.0,19.8,0.0,0.0,0.0,0.0,0.0,2.4089999198913574,Terai R.,1969
75.1,0.0,0.0,0.0,0.0,0.0,24.9,0.0,0.0,0.0,0.0,0.0,2.4549999237060547,Terai R.,1969
66.0,0.0,0.0,0.0,0.0,0.0,34.0,0.0,0.0,0.0,0.0,0.0,2.496000051498413,Terai R.,1969
80.0,0.0,0.0,0.0,0.0,0.0,20.0,0.0,0.0,0.0,0.0,0.0,2.3910000324249268,Blank K.,1966
76.0,0.0,0.0,0.0,0.0,0.0,24.0,0.0,0.0,0.0,0.0,0.0,2.430000066757202,Blank K.,1966
74.0,0.0,0.0,0.0,0.0,0.0,26.0,0.0,0.0,0.0,0.0,0.0,2.443000078201294,Blank K.,1966
70.0,0.0,0.0,0.0,0.0,0.0,30.0,0.0,0.0,0.0,0.0,0.0,2.4830000400543213,Blank K.,1966
67.0,0.0,0.0,0.0,0.0,0.0,33.0,0.0,0.0,0.0,0.0,0.0,2.500999927520752,Blank K.,1966
60.0,0.0,0.0,0.0,0.0,0.0,40.0,0.0,0.0,0.0,0.0,0.0,2.5369999408721924,Blank K.,1966
52.0,0.0,0.0,0.0,0.0,0.0,48.0,0.0,0.0,0.0,0.0,0.0,2.569999933242798,Blank K.,1966
40.0,20.0,0.0,0.0,0.0,0.0,0.0,0.0,0.0,40.0,0.0,0.0,3.220000028610229,Tuimetov B.Sh.,1984
95.0,0.0,0.0,0.0,0.0,0.0,0.0,5.0,0.0,0.0,0.0,0.0,2.25600004196167,Shmidt Yu.A.,1964
90.0,0.0,0.0,0.0,0.0,0.0,0.0,10.0,0.0,0.0,0.0,0.0,2.305000066757202,Shmidt Yu.A.,1964
88.0,0.0,0.0,0.0,0.0,0.0,0.0,12.0,0.0,0.0,0.0,0.0,2.322999954223633,Shmidt Yu.A.,1964
85.8,0.0,0.0,0.0,0.0,0.0,0.0,14.2,0.0,0.0,0.0,0.0,2.345999956130981,Shmidt Yu.A.,1964
80.0,0.0,0.0,0.0,0.0,0.0,0.0,20.0,0.0,0.0,0.0,0.0,2.3940000534057617,Shmidt Yu.A.,1964
74.1,0.0,0.0,0.0,0.0,0.0,0.0,25.9,0.0,0.0,0.0,0.0,2.430000066757202,Shmidt Yu.A.,1964
67.4,0.0,0.0,0.0,0.0,0.0,0.0,32.6,0.0,0.0,0.0,0.0,2.469000101089477,Shmidt Yu.A.,1964
97.41,2.59,0.0,0.0,0.0,0.0,0.0,0.0,0.0,0.0,0.0,0.0,2.200999975204468,Schultz P.C.,1972
95.42,4.58,0.0,0.0,0.0,0.0,0.0,0.0,0.0,0.0,0.0,0.0,2.1989998817443848,Schultz P.C.,1972
94.49,5.51,0.0,0.0,0.0,0.0,0.0,0.0,0.0,0.0,0.0,0.0,2.200000047683716,Schultz P.C.,1972
94.33,5.67,0.0,0.0,0.0,0.0,0.0,0.0,0.0,0.0,0.0,0.0,2.1989998817443848,Schultz P.C.,1972
93.58,6.42,0.0,0.0,0.0,0.0,0.0,0.0,0.0,0.0,0.0,0.0,2.197000026702881,Schultz P.C.,1972
92.72,7.28,0.0,0.0,0.0,0.0,0.0,0.0,0.0,0.0,0.0,0.0,2.197999954223633,Schultz P.C.,1972
100.0,0.0,0.0,0.0,0.0,0.0,0.0,0.0,0.0,0.0,0.0,0.0,2.200000047683716,Bruckner R.,1964
100.0,0.0,0.0,0.0,0.0,0.0,0.0,0.0,0.0,0.0,0.0,0.0,2.322551250457764,Mackenzie J.D.,1963
100.0,0.0,0.0,0.0,0.0,0.0,0.0,0.0,0.0,0.0,0.0,0.0,2.231131792068481,Mackenzie J.D.,1964
100.0,0.0,0.0,0.0,0.0,0.0,0.0,0.0,0.0,0.0,0.0,0.0,2.200999975204468,Bruckner R.,1964
100.0,0.0,0.0,0.0,0.0,0.0,0.0,0.0,0.0,0.0,0.0,0.0,2.200000047683716,Bruckner R.,1964
100.0,0.0,0.0,0.0,0.0,0.0,0.0,0.0,0.0,0.0,0.0,0.0,2.200000047683716,Bruckner R.,1964
100.0,0.0,0.0,0.0,0.0,0.0,0.0,0.0,0.0,0.0,0.0,0.0,2.200000047683716,Bruckner R.,1964
100.0,0.0,0.0,0.0,0.0,0.0,0.0,0.0,0.0,0.0,0.0,0.0,2.200000047683716,Bruckner R.,1964
100.0,0.0,0.0,0.0,0.0,0.0,0.0,0.0,0.0,0.0,0.0,0.0,2.200000047683716,Bruckner R.,1964
100.0,0.0,0.0,0.0,0.0,0.0,0.0,0.0,0.0,0.0,0.0,0.0,2.200000047683716,Bruckner R.,1964
100.0,0.0,0.0,0.0,0.0,0.0,0.0,0.0,0.0,0.0,0.0,0.0,2.2070000171661377,Lasjaunias J.C.,1980
100.0,0.0,0.0,0.0,0.0,0.0,0.0,0.0,0.0,0.0,0.0,0.0,2.20199990272522,Von Lohneysen H,1979
100.0,0.0,0.0,0.0,0.0,0.0,0.0,0.0,0.0,0.0,0.0,0.0,2.200000047683716,White G.K.,1965
100.0,0.0,0.0,0.0,0.0,0.0,0.0,0.0,0.0,0.0,0.0,0.0,2.200999975204468,White G.K.,1965
100.0,0.0,0.0,0.0,0.0,0.0,0.0,0.0,0.0,0.0,0.0,0.0,2.20199990272522,Corning Co.,1969
100.0,0.0,0.0,0.0,0.0,0.0,0.0,0.0,0.0,0.0,0.0,0.0,2.203000068664551,Bruckner R.,1965
100.0,0.0,0.0,0.0,0.0,0.0,0.0,0.0,0.0,0.0,0.0,0.0,2.200999975204468,Bruckner R.,1965
100.0,0.0,0.0,0.0,0.0,0.0,0.0,0.0,0.0,0.0,0.0,0.0,2.200999975204468,Shackelford J.F,1970
100.0,0.0,0.0,0.0,0.0,0.0,0.0,0.0,0.0,0.0,0.0,0.0,2.200999975204468,Shackelford J.F,1970
100.0,0.0,0.0,0.0,0.0,0.0,0.0,0.0,0.0,0.0,0.0,0.0,2.200999975204468,Shackelford J.F,1970
100.0,0.0,0.0,0.0,0.0,0.0,0.0,0.0,0.0,0.0,0.0,0.0,2.200999975204468,Shackelford J.F,1970
100.0,0.0,0.0,0.0,0.0,0.0,0.0,0.0,0.0,0.0,0.0,0.0,2.200000047683716,Shackelford J.F,1970
100.0,0.0,0.0,0.0,0.0,0.0,0.0,0.0,0.0,0.0,0.0,0.0,2.20199990272522,Shackelford J.F,1970
100.0,0.0,0.0,0.0,0.0,0.0,0.0,0.0,0.0,0.0,0.0,0.0,2.20199990272522,Shackelford J.F,1970
100.0,0.0,0.0,0.0,0.0,0.0,0.0,0.0,0.0,0.0,0.0,0.0,2.200999975204468,Shackelford J.F,1970
100.0,0.0,0.0,0.0,0.0,0.0,0.0,0.0,0.0,0.0,0.0,0.0,2.200999975204468,Shackelford J.F,1970
100.0,0.0,0.0,0.0,0.0,0.0,0.0,0.0,0.0,0.0,0.0,0.0,2.200999975204468,Shackelford J.F,1970
100.0,0.0,0.0,0.0,0.0,0.0,0.0,0.0,0.0,0.0,0.0,0.0,2.203000068664551,Shackelford J.F,1970
100.0,0.0,0.0,0.0,0.0,0.0,0.0,0.0,0.0,0.0,0.0,0.0,2.203000068664551,Shackelford J.F,1970
100.0,0.0,0.0,0.0,0.0,0.0,0.0,0.0,0.0,0.0,0.0,0.0,2.203000068664551,Shackelford J.F,1970
100.0,0.0,0.0,0.0,0.0,0.0,0.0,0.0,0.0,0.0,0.0,0.0,2.20199990272522,Shackelford J.F,1970
100.0,0.0,0.0,0.0,0.0,0.0,0.0,0.0,0.0,0.0,0.0,0.0,2.2070000171661377,Mackenzie J.D.,1963
100.0,0.0,0.0,0.0,0.0,0.0,0.0,0.0,0.0,0.0,0.0,0.0,2.4570000171661377,Mackenzie J.D.,1963
100.0,0.0,0.0,0.0,0.0,0.0,0.0,0.0,0.0,0.0,0.0,0.0,2.200999975204468,Spinner S.,1962
100.0,0.0,0.0,0.0,0.0,0.0,0.0,0.0,0.0,0.0,0.0,0.0,2.20199990272522,Spinner S.,1962
100.0,0.0,0.0,0.0,0.0,0.0,0.0,0.0,0.0,0.0,0.0,0.0,2.20199990272522,Spinner S.,1962
85.0,0.0,15.0,0.0,0.0,0.0,0.0,0.0,0.0,0.0,0.0,0.0,2.358999967575073,MacDowell J.F.,1969
85.39,0.0,0.0,0.0,0.0,0.0,14.61,0.0,0.0,0.0,0.0,0.0,2.3429999351501465,Jagdt R.,1960
80.49,0.0,0.0,0.0,0.0,0.0,19.51,0.0,0.0,0.0,0.0,0.0,2.388000011444092,Jagdt R.,1960
75.58,0.0,0.0,0.0,0.0,0.0,24.42,0.0,0.0,0.0,0.0,0.0,2.430999994277954,Jagdt R.,1960
66.69,0.0,0.0,0.0,0.0,0.0,33.31,0.0,0.0,0.0,0.0,0.0,2.490000009536743,Jagdt R.,1960
66.7,0.0,0.0,0.0,0.0,0.0,0.0,33.3,0.0,0.0,0.0,0.0,2.4649999141693115,Jagdt R.,1960
66.56,0.0,0.0,0.0,0.0,0.0,16.74,16.7,0.0,0.0,0.0,0.0,2.4809999465942383,Jagdt R.,1960
50.0,0.0,0.0,0.0,0.0,0.0,0.0,0.0,50.0,0.0,0.0,0.0,2.740000009536743,Schwartz M.,1966
60.0,0.0,0.0,0.0,0.0,0.0,0.0,0.0,0.0,40.0,0.0,0.0,2.7699999809265137,Schwartz M.,1966
55.0,0.0,0.0,0.0,0.0,0.0,0.0,0.0,0.0,45.0,0.0,0.0,2.8499999046325684,Schwartz M.,1966
50.0,0.0,0.0,0.0,0.0,0.0,0.0,0.0,0.0,50.0,0.0,0.0,2.900000095367432,Schwartz M.,1966
45.0,0.0,0.0,0.0,0.0,0.0,0.0,0.0,0.0,55.0,0.0,0.0,2.950000047683716,Schwartz M.,1966
96.94,0.0,3.06,0.0,0.0,0.0,0.0,0.0,0.0,0.0,0.0,0.0,2.2309999465942383,Thompson C.L.,1937
94.62,0.0,5.38,0.0,0.0,0.0,0.0,0.0,0.0,0.0,0.0,0.0,2.253000020980835,Thompson C.L.,1937
91.86,0.0,8.14,0.0,0.0,0.0,0.0,0.0,0.0,0.0,0.0,0.0,2.2799999713897705,Thompson C.L.,1937
89.37,0.0,10.63,0.0,0.0,0.0,0.0,0.0,0.0,0.0,0.0,0.0,2.308000087738037,Thompson C.L.,1937
86.1,0.0,13.9,0.0,0.0,0.0,0.0,0.0,0.0,0.0,0.0,0.0,2.3410000801086426,Thompson C.L.,1937
82.55,0.0,17.45,0.0,0.0,0.0,0.0,0.0,0.0,0.0,0.0,0.0,2.38100004196167,Thompson C.L.,1937
76.63,0.0,23.37,0.0,0.0,0.0,0.0,0.0,0.0,0.0,0.0,0.0,2.436000108718872,Thompson C.L.,1937
74.81,0.0,0.0,0.0,0.0,0.0,14.5,0.0,0.0,10.69,0.0,0.0,2.4809999465942383,Waterton S.C.,1934
78.71,0.0,0.0,0.0,0.0,0.0,0.0,10.04,0.0,11.25,0.0,0.0,2.436000108718872,Waterton S.C.,1934
74.81,0.0,0.0,0.0,0.0,0.0,14.5,0.0,0.0,10.69,0.0,0.0,2.4809999465942383,Waterton S.C.,1934
75.31,0.0,0.0,0.0,0.0,0.0,12.65,1.28,0.0,10.76,0.0,0.0,2.476999998092652,Waterton S.C.,1934
75.81,0.0,0.0,0.0,0.0,0.0,10.78,2.58,0.0,10.83,0.0,0.0,2.4730000495910645,Waterton S.C.,1934
77.1,0.0,0.0,0.0,0.0,0.0,5.98,5.9,0.0,11.02,0.0,0.0,2.4590001106262207,Waterton S.C.,1934
77.63,0.0,0.0,0.0,0.0,0.0,4.01,7.26,0.0,11.09,0.0,0.0,2.453000068664551,Waterton S.C.,1934
78.17,0.0,0.0,0.0,0.0,0.0,2.02,8.64,0.0,11.17,0.0,0.0,2.441999912261963,Waterton S.C.,1934
78.71,0.0,0.0,0.0,0.0,0.0,0.0,10.04,0.0,11.25,0.0,0.0,2.436000108718872,Waterton S.C.,1934
78.71,0.0,0.0,0.0,0.0,0.0,0.0,10.04,0.0,11.25,0.0,0.0,2.436000108718872,Waterton S.C.,1934
90.54,0.0,0.27,0.0,0.0,0.0,9.19,0.0,0.0,0.0,0.0,0.0,2.312999963760376,Zagar L.,1969
85.0,0.0,0.0,0.0,0.0,0.0,15.0,0.0,0.0,0.0,0.0,0.0,2.3350000381469727,Hamilton E.H.,1958
80.0,0.0,0.0,0.0,0.0,0.0,20.0,0.0,0.0,0.0,0.0,0.0,2.38700008392334,Hamilton E.H.,1958
66.7,0.0,0.0,0.0,0.0,0.0,33.3,0.0,0.0,0.0,0.0,0.0,2.489000082015991,Hamilton E.H.,1958
65.0,0.0,0.0,0.0,0.0,0.0,35.0,0.0,0.0,0.0,0.0,0.0,2.499000072479248,Hamilton E.H.,1958
60.0,0.0,0.0,0.0,0.0,0.0,40.0,0.0,0.0,0.0,0.0,0.0,2.526000022888184,Hamilton E.H.,1958
86.0,0.0,0.0,0.0,0.0,0.0,14.0,0.0,0.0,0.0,0.0,0.0,2.309999942779541,Kruger J.,1972
80.0,0.0,0.0,0.0,0.0,0.0,20.0,0.0,0.0,0.0,0.0,0.0,2.390000104904175,Kruger J.,1972
70.0,0.0,0.0,0.0,0.0,0.0,30.0,0.0,0.0,0.0,0.0,0.0,2.4600000381469727,Kruger J.,1972
60.0,0.0,0.0,0.0,0.0,0.0,40.0,0.0,0.0,0.0,0.0,0.0,2.490000009536743,Kruger J.,1972
85.0,0.0,0.0,0.0,0.0,0.0,0.0,15.0,0.0,0.0,0.0,0.0,2.3399999141693115,Gamberg E.,1973
75.0,0.0,0.0,0.0,0.0,0.0,0.0,25.0,0.0,0.0,0.0,0.0,2.4200000762939453,Gamberg E.,1973
67.0,0.0,0.0,0.0,0.0,0.0,0.0,33.0,0.0,0.0,0.0,0.0,2.4600000381469727,Gamberg E.,1973
75.0,0.0,0.0,0.0,0.0,0.0,25.0,0.0,0.0,0.0,0.0,0.0,2.430000066757202,Agarwal A.K.,1982
75.0,0.0,0.0,0.0,0.0,0.0,0.0,25.0,0.0,0.0,0.0,0.0,2.440000057220459,Agarwal A.K.,1982
77.45,0.0,0.0,0.0,0.0,0.0,22.5,0.0,0.0,0.0,0.0,0.05,2.422715425491333,Coenen M.,1984
76.6,0.0,0.0,0.0,0.0,0.0,23.2,0.0,0.0,0.0,0.0,0.2,2.4240074157714844,Coenen M.,1984
85.0,0.0,0.0,0.0,0.0,0.0,4.0,11.0,0.0,0.0,0.0,0.0,2.365000009536743,Sheybany H.-A.,1948
85.0,0.0,0.0,0.0,0.0,0.0,7.5,7.5,0.0,0.0,0.0,0.0,2.361999988555908,Sheybany H.-A.,1948
85.0,0.0,0.0,0.0,0.0,0.0,11.0,4.0,0.0,0.0,0.0,0.0,2.358999967575073,Sheybany H.-A.,1948
75.0,0.0,0.0,0.0,0.0,0.0,6.0,19.0,0.0,0.0,0.0,0.0,2.444000005722046,Sheybany H.-A.,1948
75.0,0.0,0.0,0.0,0.0,0.0,12.5,12.5,0.0,0.0,0.0,0.0,2.4600000381469727,Sheybany H.-A.,1948
75.0,0.0,0.0,0.0,0.0,0.0,19.0,6.0,0.0,0.0,0.0,0.0,2.447999954223633,Sheybany H.-A.,1948
65.0,0.0,0.0,0.0,0.0,0.0,9.0,26.0,0.0,0.0,0.0,0.0,2.509999990463257,Sheybany H.-A.,1948
65.0,0.0,0.0,0.0,0.0,0.0,17.5,17.5,0.0,0.0,0.0,0.0,2.515000104904175,Sheybany H.-A.,1948
65.0,0.0,0.0,0.0,0.0,0.0,26.0,9.0,0.0,0.0,0.0,0.0,2.513000011444092,Sheybany H.-A.,1948
89.88,0.0,0.0,0.0,0.0,0.0,0.0,10.12,0.0,0.0,0.0,0.0,2.2869999408721924,Rao Bh.V.J.,1963
85.72,4.03,0.0,0.0,0.0,0.0,0.0,10.25,0.0,0.0,0.0,0.0,2.3499999046325684,Rao Bh.V.J.,1963
79.26,10.28,0.0,0.0,0.0,0.0,0.0,10.46,0.0,0.0,0.0,0.0,2.453000068664551,Rao Bh.V.J.,1963
72.54,16.79,0.0,0.0,0.0,0.0,0.0,10.68,0.0,0.0,0.0,0.0,2.484999895095825,Rao Bh.V.J.,1963
58.21,30.65,0.0,0.0,0.0,0.0,0.0,11.14,0.0,0.0,0.0,0.0,2.6559998989105225,Rao Bh.V.J.,1963
53.16,35.54,0.0,0.0,0.0,0.0,0.0,11.3,0.0,0.0,0.0,0.0,2.720000028610229,Rao Bh.V.J.,1963
86.25,0.0,0.0,0.0,0.0,0.0,0.0,13.75,0.0,0.0,0.0,0.0,2.3499999046325684,Rao Bh.V.J.,1963
81.95,4.11,0.0,0.0,0.0,0.0,0.0,13.94,0.0,0.0,0.0,0.0,2.407999992370605,Rao Bh.V.J.,1963
77.54,8.33,0.0,0.0,0.0,0.0,0.0,14.13,0.0,0.0,0.0,0.0,2.4679999351501465,Rao Bh.V.J.,1963
73.0,12.67,0.0,0.0,0.0,0.0,0.0,14.33,0.0,0.0,0.0,0.0,2.5209999084472656,Rao Bh.V.J.,1963
68.34,17.13,0.0,0.0,0.0,0.0,0.0,14.53,0.0,0.0,0.0,0.0,2.565999984741211,Rao Bh.V.J.,1963
58.6,26.45,0.0,0.0,0.0,0.0,0.0,14.95,0.0,0.0,0.0,0.0,2.671999931335449,Rao Bh.V.J.,1963
48.28,36.32,0.0,0.0,0.0,0.0,0.0,15.4,0.0,0.0,0.0,0.0,2.7739999294281006,Rao Bh.V.J.,1963
42.89,41.48,0.0,0.0,0.0,0.0,0.0,15.63,0.0,0.0,0.0,0.0,2.822999954223633,Rao Bh.V.J.,1963
82.47,0.0,0.0,0.0,0.0,0.0,0.0,17.53,0.0,0.0,0.0,0.0,2.381999969482422,Rao Bh.V.J.,1963
73.47,8.5,0.0,0.0,0.0,0.0,0.0,18.03,0.0,0.0,0.0,0.0,2.4790000915527344,Rao Bh.V.J.,1963
43.19,37.13,0.0,0.0,0.0,0.0,0.0,19.68,0.0,0.0,0.0,0.0,2.782000064849853,Rao Bh.V.J.,1963
37.6,42.42,0.0,0.0,0.0,0.0,0.0,19.98,0.0,0.0,0.0,0.0,2.8340001106262207,Rao Bh.V.J.,1963
31.82,47.88,0.0,0.0,0.0,0.0,0.0,20.3,0.0,0.0,0.0,0.0,2.86899995803833,Rao Bh.V.J.,1963
25.87,53.51,0.0,0.0,0.0,0.0,0.0,20.62,0.0,0.0,0.0,0.0,2.9130001068115234,Rao Bh.V.J.,1963
78.53,0.0,0.0,0.0,0.0,0.0,0.0,21.47,0.0,0.0,0.0,0.0,2.4059998989105225,Rao Bh.V.J.,1963
69.24,8.68,0.0,0.0,0.0,0.0,0.0,22.08,0.0,0.0,0.0,0.0,2.500999927520752,Rao Bh.V.J.,1963
64.39,13.21,0.0,0.0,0.0,0.0,0.0,22.4,0.0,0.0,0.0,0.0,2.549000024795532,Rao Bh.V.J.,1963
59.4,17.87,0.0,0.0,0.0,0.0,0.0,22.73,0.0,0.0,0.0,0.0,2.5810000896453857,Rao Bh.V.J.,1963
48.96,27.62,0.0,0.0,0.0,0.0,0.0,23.42,0.0,0.0,0.0,0.0,2.6540000438690186,Rao Bh.V.J.,1963
37.87,37.98,0.0,0.0,0.0,0.0,0.0,24.15,0.0,0.0,0.0,0.0,2.74399995803833,Rao Bh.V.J.,1963
32.06,43.4,0.0,0.0,0.0,0.0,0.0,24.54,0.0,0.0,0.0,0.0,2.7839999198913574,Rao Bh.V.J.,1963
74.43,0.0,0.0,0.0,0.0,0.0,0.0,25.57,0.0,0.0,0.0,0.0,2.437999963760376,Rao Bh.V.J.,1963
64.82,8.87,0.0,0.0,0.0,0.0,0.0,26.31,0.0,0.0,0.0,0.0,2.5190000534057617,Rao Bh.V.J.,1963
54.63,18.26,0.0,0.0,0.0,0.0,0.0,27.1,0.0,0.0,0.0,0.0,2.595000028610229,Rao Bh.V.J.,1963
43.81,28.25,0.0,0.0,0.0,0.0,0.0,27.94,0.0,0.0,0.0,0.0,2.6730000972747803,Rao Bh.V.J.,1963
32.29,38.87,0.0,0.0,0.0,0.0,0.0,28.84,0.0,0.0,0.0,0.0,2.746999979019165,Rao Bh.V.J.,1963
26.26,44.44,0.0,0.0,0.0,0.0,0.0,29.31,0.0,0.0,0.0,0.0,2.7869999408721924,Rao Bh.V.J.,1963
20.02,50.19,0.0,0.0,0.0,0.0,0.0,29.79,0.0,0.0,0.0,0.0,2.809999942779541,Rao Bh.V.J.,1963
13.57,56.14,0.0,0.0,0.0,0.0,0.0,30.29,0.0,0.0,0.0,0.0,2.8550000190734863,Rao Bh.V.J.,1963
70.16,0.0,0.0,0.0,0.0,0.0,0.0,29.84,0.0,0.0,0.0,0.0,2.4570000171661377,Rao Bh.V.J.,1963
65.26,4.46,0.0,0.0,0.0,0.0,0.0,30.28,0.0,0.0,0.0,0.0,2.496999979019165,Rao Bh.V.J.,1963
60.21,9.06,0.0,0.0,0.0,0.0,0.0,30.73,0.0,0.0,0.0,0.0,2.5299999713897705,Rao Bh.V.J.,1963
38.42,28.9,0.0,0.0,0.0,0.0,0.0,32.68,0.0,0.0,0.0,0.0,2.674999952316284,Rao Bh.V.J.,1963
26.45,39.8,0.0,0.0,0.0,0.0,0.0,33.75,0.0,0.0,0.0,0.0,2.7260000705718994,Rao Bh.V.J.,1963
20.17,45.52,0.0,0.0,0.0,0.0,0.0,34.31,0.0,0.0,0.0,0.0,2.759000062942505,Rao Bh.V.J.,1963
13.68,51.43,0.0,0.0,0.0,0.0,0.0,34.89,0.0,0.0,0.0,0.0,2.7730000019073486,Rao Bh.V.J.,1963
6.96,57.55,0.0,0.0,0.0,0.0,0.0,35.49,0.0,0.0,0.0,0.0,2.8010001182556152,Rao Bh.V.J.,1963
65.71,0.0,0.0,0.0,0.0,0.0,0.0,34.29,0.0,0.0,0.0,0.0,2.476999998092652,Rao Bh.V.J.,1963
60.63,4.56,0.0,0.0,0.0,0.0,0.0,34.81,0.0,0.0,0.0,0.0,2.51200008392334,Rao Bh.V.J.,1963
55.4,9.26,0.0,0.0,0.0,0.0,0.0,35.34,0.0,0.0,0.0,0.0,2.549999952316284,Rao Bh.V.J.,1963
44.45,19.1,0.0,0.0,0.0,0.0,0.0,36.45,0.0,0.0,0.0,0.0,2.611000061035156,Rao Bh.V.J.,1963
32.78,29.59,0.0,0.0,0.0,0.0,0.0,37.63,0.0,0.0,0.0,0.0,2.6619999408721924,Rao Bh.V.J.,1963
20.33,40.77,0.0,0.0,0.0,0.0,0.0,38.9,0.0,0.0,0.0,0.0,2.700000047683716,Rao Bh.V.J.,1963
13.78,46.65,0.0,0.0,0.0,0.0,0.0,39.56,0.0,0.0,0.0,0.0,2.7260000705718994,Rao Bh.V.J.,1963
7.01,52.74,0.0,0.0,0.0,0.0,0.0,40.25,0.0,0.0,0.0,0.0,2.7320001125335693,Rao Bh.V.J.,1963
27.28,20.52,0.0,0.0,0.0,0.0,0.0,52.2,0.0,0.0,0.0,0.0,2.569999933242798,Rao Bh.V.J.,1963
56.68,15.79,0.0,0.0,0.0,0.0,16.28,0.0,0.0,11.25,0.0,0.0,2.757999897003174,Janakiramarao B,1964
42.6,28.76,0.0,0.0,0.0,0.0,16.94,0.0,0.0,11.7,0.0,0.0,2.936000108718872,Janakiramarao B,1964
37.65,33.31,0.0,0.0,0.0,0.0,17.17,0.0,0.0,11.86,0.0,0.0,2.9830000400543213,Janakiramarao B,1964
32.56,38.0,0.0,0.0,0.0,0.0,17.41,0.0,0.0,12.03,0.0,0.0,3.003999948501587,Janakiramarao B,1964
83.3,0.0,0.0,0.0,0.0,0.0,0.0,16.7,0.0,0.0,0.0,0.0,2.358999967575073,Zhitkyavichyute,1965
66.7,0.0,0.0,0.0,0.0,0.0,33.3,0.0,0.0,0.0,0.0,0.0,2.490999937057495,Vasiljev A.I.,1982
74.67,0.0,0.0,0.0,0.0,0.0,23.68,0.0,1.65,0.0,0.0,0.0,2.431999921798706,English S.,1920
74.59,0.0,0.41,0.0,0.022,0.0,24.57,0.0,0.0,0.4,0.0,0.0,2.434000015258789,Becker C.A.,1934
70.93,0.0,0.24,0.0,0.015,0.0,22.74,0.0,5.77,0.31,0.0,0.0,2.4609999656677246,Becker C.A.,1934
66.57,0.0,0.37,0.0,0.016,0.0,21.59,0.0,11.25,0.21,0.0,0.0,2.4790000915527344,Becker C.A.,1934
71.14,0.0,0.25,0.0,0.013,0.0,22.66,0.0,0.0,5.94,0.0,0.0,2.496000051498413,Becker C.A.,1934
66.46,0.0,0.38,0.0,0.017,0.0,21.27,0.0,0.0,11.88,0.0,0.0,2.555999994277954,Becker C.A.,1934
72.07,0.0,6.09,0.0,0.014,0.0,21.47,0.0,0.0,0.36,0.0,0.0,2.444000005722046,Becker C.A.,1934
64.0,0.0,0.0,0.0,0.0,0.0,16.0,0.0,20.0,0.0,0.0,0.0,2.503392219543457,Appen A.A.,1953
64.0,0.0,0.0,0.0,0.0,0.0,16.0,0.0,0.0,20.0,0.0,0.0,2.61560320854187,Appen A.A.,1953
70.0,0.0,0.0,0.0,0.0,0.0,15.0,0.0,15.0,0.0,0.0,0.0,2.424999952316284,Botvinkin O.K.,1966
57.0,0.0,0.0,0.0,0.0,0.0,10.6,0.0,32.4,0.0,0.0,0.0,2.4110000133514404,Botvinkin O.K.,1966
65.0,0.0,0.0,0.0,0.0,0.0,25.8,0.0,9.2,0.0,0.0,0.0,2.4649999141693115,Botvinkin O.K.,1966
65.0,0.0,0.0,0.0,0.0,0.0,11.7,0.0,23.3,0.0,0.0,0.0,2.4089999198913574,Botvinkin O.K.,1966
57.0,0.0,0.0,0.0,0.0,0.0,27.0,0.0,16.0,0.0,0.0,0.0,2.505000114440918,Botvinkin O.K.,1966
57.0,0.0,0.0,0.0,0.0,0.0,23.2,0.0,19.8,0.0,0.0,0.0,2.489000082015991,Botvinkin O.K.,1966
57.0,0.0,0.0,0.0,0.0,0.0,22.2,0.0,20.8,0.0,0.0,0.0,2.470999956130981,Botvinkin O.K.,1966
85.1,0.0,0.0,0.0,0.0,0.0,0.0,14.9,0.0,0.0,0.0,0.0,2.3510000705718994,Shchavelev O.S.,1973
80.9,0.0,0.0,0.0,0.0,0.0,0.0,19.1,0.0,0.0,0.0,0.0,2.384999990463257,Shchavelev O.S.,1973
76.0,0.0,0.0,0.0,0.0,0.0,0.0,24.0,0.0,0.0,0.0,0.0,2.4179999828338623,Shchavelev O.S.,1973
70.9,0.0,0.0,0.0,0.0,0.0,0.0,29.1,0.0,0.0,0.0,0.0,2.4489998817443848,Shchavelev O.S.,1973
76.14,0.0,1.2,0.0,0.0,0.0,22.66,0.0,0.0,0.0,0.0,0.0,2.4179999828338623,Faick C.A.,1935
77.3,0.0,3.1,0.0,0.0,0.0,19.6,0.0,0.0,0.0,0.0,0.0,2.4019999504089355,Faick C.A.,1935
77.02,0.0,1.71,0.0,0.0,0.0,21.27,0.0,0.0,0.0,0.0,0.0,2.4140000343322754,Faick C.A.,1935
52.77,0.0,4.3,0.0,0.0,0.0,42.92,0.0,0.0,0.0,0.0,0.0,2.549000024795532,Faick C.A.,1935
53.01,0.0,4.12,0.0,0.0,0.0,42.87,0.0,0.0,0.0,0.0,0.0,2.5480000972747803,Faick C.A.,1935
53.65,0.0,5.94,0.0,0.0,0.0,40.41,0.0,0.0,0.0,0.0,0.0,2.5409998893737797,Faick C.A.,1935
52.72,0.0,2.98,0.0,0.0,0.0,44.31,0.0,0.0,0.0,0.0,0.0,2.552999973297119,Faick C.A.,1935
57.87,0.0,4.26,0.0,0.0,0.0,37.87,0.0,0.0,0.0,0.0,0.0,2.525000095367432,Faick C.A.,1935
57.2,0.0,1.74,0.0,0.0,0.0,41.06,0.0,0.0,0.0,0.0,0.0,2.5360000133514404,Faick C.A.,1935
57.78,0.0,2.94,0.0,0.0,0.0,39.28,0.0,0.0,0.0,0.0,0.0,2.5299999713897705,Faick C.A.,1935
62.59,0.0,2.95,0.0,0.0,0.0,34.46,0.0,0.0,0.0,0.0,0.0,2.503000020980835,Faick C.A.,1935
62.17,0.0,1.7,0.0,0.0,0.0,36.13,0.0,0.0,0.0,0.0,0.0,2.510999917984009,Faick C.A.,1935
63.98,0.0,5.94,0.0,0.0,0.0,30.08,0.0,0.0,0.0,0.0,0.0,2.489000082015991,Faick C.A.,1935
65.74,0.0,0.61,0.0,0.0,0.0,33.65,0.0,0.0,0.0,0.0,0.0,2.490999937057495,Faick C.A.,1935
68.42,0.0,6.17,0.0,0.0,0.0,25.41,0.0,0.0,0.0,0.0,0.0,2.4609999656677246,Faick C.A.,1935
67.63,0.0,2.88,0.0,0.0,0.0,29.49,0.0,0.0,0.0,0.0,0.0,2.4739999771118164,Faick C.A.,1935
69.08,0.0,5.83,0.0,0.0,0.0,25.1,0.0,0.0,0.0,0.0,0.0,2.4579999446868896,Faick C.A.,1935
67.58,0.0,1.22,0.0,0.0,0.0,31.21,0.0,0.0,0.0,0.0,0.0,2.4800000190734863,Faick C.A.,1935
70.6,0.0,4.12,0.0,0.0,0.0,25.28,0.0,0.0,0.0,0.0,0.0,2.453000068664551,Faick C.A.,1935
70.9,0.0,0.58,0.0,0.0,0.0,28.52,0.0,0.0,0.0,0.0,0.0,2.4609999656677246,Faick C.A.,1935
71.31,0.0,1.22,0.0,0.0,0.0,27.47,0.0,0.0,0.0,0.0,0.0,2.4570000171661377,Faick C.A.,1935
72.29,0.0,2.95,0.0,0.0,0.0,24.76,0.0,0.0,0.0,0.0,0.0,2.444000005722046,Faick C.A.,1935
72.64,0.0,2.98,0.0,0.0,0.0,24.38,0.0,0.0,0.0,0.0,0.0,2.441999912261963,Faick C.A.,1935
73.34,0.0,3.96,0.0,0.0,0.0,22.7,0.0,0.0,0.0,0.0,0.0,2.434000015258789,Faick C.A.,1935
74.37,0.0,5.75,0.0,0.0,0.0,19.88,0.0,0.0,0.0,0.0,0.0,2.4210000038146973,Faick C.A.,1935
75.77,0.0,2.84,0.0,0.0,0.0,21.4,0.0,0.0,0.0,0.0,0.0,2.4179999828338623,Faick C.A.,1935
75.84,0.0,0.64,0.0,0.0,0.0,23.52,0.0,0.0,0.0,0.0,0.0,2.4230000972747803,Faick C.A.,1935
51.67,0.0,1.73,0.0,0.0,0.0,46.6,0.0,0.0,0.0,0.0,0.0,2.559999942779541,Faick C.A.,1935
58.61,0.0,6.01,0.0,0.0,0.0,35.38,0.0,0.0,0.0,0.0,0.0,2.5160000324249268,Faick C.A.,1935
63.6,0.0,6.1,0.0,0.0,0.0,30.3,0.0,0.0,0.0,0.0,0.0,2.489000082015991,Faick C.A.,1935
61.78,0.0,0.65,0.0,0.0,0.0,37.57,0.0,0.0,0.0,0.0,0.0,2.5160000324249268,Faick C.A.,1935
63.31,0.0,4.02,0.0,0.0,0.0,32.67,0.0,0.0,0.0,0.0,0.0,2.496999979019165,Faick C.A.,1935
67.24,0.0,1.45,0.0,0.0,0.0,31.32,0.0,0.0,0.0,0.0,0.0,2.4809999465942383,Faick C.A.,1935
69.21,0.0,1.78,0.0,0.0,0.0,29.02,0.0,0.0,0.0,0.0,0.0,2.4679999351501465,Faick C.A.,1935
71.02,0.0,3.51,0.0,0.0,0.0,25.47,0.0,0.0,0.0,0.0,0.0,2.453000068664551,Faick C.A.,1935
72.27,0.0,1.71,0.0,0.0,0.0,26.02,0.0,0.0,0.0,0.0,0.0,2.450000047683716,Faick C.A.,1935
75.62,0.0,0.58,0.0,0.0,0.0,23.8,0.0,0.0,0.0,0.0,0.0,2.427000045776367,Faick C.A.,1935
76.34,0.0,1.8,0.0,0.0,0.0,21.86,0.0,0.0,0.0,0.0,0.0,2.4159998893737797,Faick C.A.,1935
77.48,0.0,2.92,0.0,0.0,0.0,19.6,0.0,0.0,0.0,0.0,0.0,2.4019999504089355,Faick C.A.,1935
70.0,0.0,0.0,0.0,0.0,0.0,18.8,0.0,11.2,0.0,0.0,0.0,2.430999994277954,Botvinkin O.K.,1966
70.0,0.0,0.0,0.0,0.0,0.0,11.8,0.0,18.2,0.0,0.0,0.0,2.4049999713897705,Botvinkin O.K.,1966
75.0,0.0,0.0,0.0,0.0,0.0,10.5,0.0,14.5,0.0,0.0,0.0,2.390000104904175,Botvinkin O.K.,1966
57.0,0.0,0.0,0.0,0.0,0.0,21.5,0.0,21.5,0.0,0.0,0.0,2.470000028610229,Botvinkin O.K.,1966
57.0,0.0,0.0,0.0,0.0,0.0,17.9,0.0,25.1,0.0,0.0,0.0,2.46399998664856,Botvinkin O.K.,1966
57.0,0.0,0.0,0.0,0.0,0.0,17.2,0.0,25.8,0.0,0.0,0.0,2.461999893188477,Botvinkin O.K.,1966
65.5,0.0,0.0,0.0,0.0,0.0,16.0,0.0,18.5,0.0,0.0,0.0,2.430999994277954,Botvinkin O.K.,1966
65.0,0.0,0.0,0.0,0.0,0.0,16.0,0.0,19.0,0.0,0.0,0.0,2.430000066757202,Botvinkin O.K.,1966
61.5,0.0,0.0,0.0,0.0,0.0,16.0,0.0,22.5,0.0,0.0,0.0,2.440999984741211,Botvinkin O.K.,1966
59.6,0.0,0.0,0.0,0.0,0.0,16.0,0.0,24.4,0.0,0.0,0.0,2.453000068664551,Botvinkin O.K.,1966
70.0,0.0,0.0,0.0,0.0,0.0,10.0,0.0,20.0,0.0,0.0,0.0,2.384999990463257,Botvinkin O.K.,1966
70.0,0.0,0.0,0.0,0.0,0.0,7.1,0.0,22.9,0.0,0.0,0.0,2.361999988555908,Botvinkin O.K.,1966
65.0,0.0,0.0,0.0,0.0,0.0,21.9,0.0,13.1,0.0,0.0,0.0,2.453000068664551,Botvinkin O.K.,1966
65.0,0.0,0.0,0.0,0.0,0.0,16.6,0.0,18.4,0.0,0.0,0.0,2.436000108718872,Botvinkin O.K.,1966
65.0,0.0,0.0,0.0,0.0,0.0,15.9,0.0,19.1,0.0,0.0,0.0,2.430000066757202,Botvinkin O.K.,1966
65.0,0.0,0.0,0.0,0.0,0.0,13.2,0.0,21.8,0.0,0.0,0.0,2.424000024795532,Botvinkin O.K.,1966
65.0,0.0,0.0,0.0,0.0,0.0,11.3,0.0,23.7,0.0,0.0,0.0,2.4030001163482666,Botvinkin O.K.,1966
78.0,0.0,0.0,0.0,0.0,0.0,11.0,0.0,11.0,0.0,0.0,0.0,2.385999917984009,Botvinkin O.K.,1966
77.5,0.0,0.0,0.0,0.0,0.0,11.0,0.0,11.5,0.0,0.0,0.0,2.388999938964844,Botvinkin O.K.,1966
76.2,0.0,0.0,0.0,0.0,0.0,11.0,0.0,12.8,0.0,0.0,0.0,2.38700008392334,Botvinkin O.K.,1966
71.8,0.0,0.0,0.0,0.0,0.0,11.0,0.0,17.2,0.0,0.0,0.0,2.390000104904175,Botvinkin O.K.,1966
65.5,0.0,0.0,0.0,0.0,0.0,11.0,0.0,23.5,0.0,0.0,0.0,2.3940000534057617,Botvinkin O.K.,1966
65.0,0.0,0.0,0.0,0.0,0.0,11.0,0.0,24.0,0.0,0.0,0.0,2.4130001068115234,Botvinkin O.K.,1966
61.7,0.0,0.0,0.0,0.0,0.0,11.0,0.0,27.3,0.0,0.0,0.0,2.3970000743865967,Botvinkin O.K.,1966
59.4,0.0,0.0,0.0,0.0,0.0,11.0,0.0,29.6,0.0,0.0,0.0,2.4019999504089355,Botvinkin O.K.,1966
56.7,0.0,0.0,0.0,0.0,0.0,11.0,0.0,32.3,0.0,0.0,0.0,2.427000045776367,Botvinkin O.K.,1966
54.7,0.0,0.0,0.0,0.0,0.0,11.0,0.0,34.3,0.0,0.0,0.0,2.438999891281128,Botvinkin O.K.,1966
69.2,0.0,0.0,0.0,0.0,0.0,16.0,0.0,14.8,0.0,0.0,0.0,2.424999952316284,Botvinkin O.K.,1966
58.3,0.0,0.0,0.0,0.0,0.0,16.0,0.0,25.7,0.0,0.0,0.0,2.46399998664856,Botvinkin O.K.,1966
57.7,0.0,0.0,0.0,0.0,0.0,16.0,0.0,26.3,0.0,0.0,0.0,2.469000101089477,Botvinkin O.K.,1966
56.0,0.0,0.0,0.0,0.0,0.0,16.0,0.0,28.0,0.0,0.0,0.0,2.4730000495910645,Botvinkin O.K.,1966
53.5,0.0,0.0,0.0,0.0,0.0,16.0,0.0,30.5,0.0,0.0,0.0,2.486999988555908,Botvinkin O.K.,1966
64.9,0.0,0.0,0.0,0.0,0.0,22.0,0.0,13.1,0.0,0.0,0.0,2.453000068664551,Botvinkin O.K.,1966
62.7,0.0,0.0,0.0,0.0,0.0,22.0,0.0,15.3,0.0,0.0,0.0,2.4570000171661377,Botvinkin O.K.,1966
60.3,0.0,0.0,0.0,0.0,0.0,22.0,0.0,17.7,0.0,0.0,0.0,2.463000059127808,Botvinkin O.K.,1966
58.1,0.0,0.0,0.0,0.0,0.0,22.0,0.0,19.9,0.0,0.0,0.0,2.470000028610229,Botvinkin O.K.,1966
56.6,0.0,0.0,0.0,0.0,0.0,22.0,0.0,21.4,0.0,0.0,0.0,2.476999998092652,Botvinkin O.K.,1966
54.6,0.0,0.0,0.0,0.0,0.0,22.0,0.0,23.4,0.0,0.0,0.0,2.486000061035156,Botvinkin O.K.,1966
53.2,0.0,0.0,0.0,0.0,0.0,22.0,0.0,24.8,0.0,0.0,0.0,2.490000009536743,Botvinkin O.K.,1966
70.0,0.0,9.5,0.0,0.0,0.0,20.5,0.0,0.0,0.0,0.0,0.0,2.444999933242798,Rothermel D.L.,1967
70.0,0.0,9.5,0.0,0.0,0.0,0.0,20.5,0.0,0.0,0.0,0.0,2.427000045776367,Rothermel D.L.,1967
66.1,0.0,0.0,0.0,0.0,0.0,33.9,0.0,0.0,0.0,0.0,0.0,2.496000051498413,Terai R.,1968
60.34,0.0,8.91,0.0,0.0,0.0,30.75,0.0,0.0,0.0,0.0,0.0,2.496999979019165,Terai R.,1968
57.03,0.0,14.09,0.0,0.0,0.0,28.88,0.0,0.0,0.0,0.0,0.0,2.503000020980835,Terai R.,1968
53.23,0.0,18.81,0.0,0.0,0.0,27.96,0.0,0.0,0.0,0.0,0.0,2.502000093460083,Terai R.,1968
52.35,0.0,22.67,0.0,0.0,0.0,24.98,0.0,0.0,0.0,0.0,0.0,2.503000020980835,Terai R.,1968
50.27,0.0,24.68,0.0,0.0,0.0,25.05,0.0,0.0,0.0,0.0,0.0,2.497999906539917,Terai R.,1968
47.73,0.0,27.0,0.0,0.0,0.0,25.28,0.0,0.0,0.0,0.0,0.0,2.503000020980835,Terai R.,1968
46.88,0.0,28.76,0.0,0.0,0.0,24.36,0.0,0.0,0.0,0.0,0.0,2.505000114440918,Terai R.,1968
74.9,0.0,12.82,0.0,0.0,0.0,12.28,0.0,0.0,0.0,0.0,0.0,2.381999969482422,Arndt J.,1973
73.21,0.0,13.27,0.0,0.0,0.0,11.1,0.0,0.0,2.43,0.0,0.0,2.3989999294281006,Arndt J.,1973
69.43,0.0,15.79,0.0,0.0,0.0,10.04,0.0,0.0,4.74,0.0,0.0,2.437999963760376,Arndt J.,1973
69.14,0.0,15.2,0.0,0.0,0.0,9.17,0.0,0.0,6.49,0.0,0.0,2.453000068664551,Arndt J.,1973
65.29,0.0,17.37,0.0,0.0,0.0,7.54,0.0,0.0,9.8,0.0,0.0,2.494999885559082,Arndt J.,1973
63.08,0.0,18.6,0.0,0.0,0.0,6.32,0.0,0.0,12.0,0.0,0.0,2.5269999504089355,Arndt J.,1973
60.17,0.0,20.25,0.0,0.0,0.0,5.11,0.0,0.0,14.46,0.0,0.0,2.57699990272522,Arndt J.,1973
58.26,0.0,21.12,0.0,0.0,0.0,3.78,0.0,0.0,16.84,0.0,0.0,2.6050000190734863,Arndt J.,1973
55.43,0.0,22.7,0.0,0.0,0.0,2.53,0.0,0.0,19.34,0.0,0.0,2.63700008392334,Arndt J.,1973
53.35,0.0,23.74,0.0,0.0,0.0,1.17,0.0,0.0,21.74,0.0,0.0,2.6689999103546143,Arndt J.,1973
50.53,0.0,25.26,0.0,0.0,0.0,0.0,0.0,0.0,24.21,0.0,0.0,2.700999975204468,Arndt J.,1973
75.31,0.0,12.9,0.0,0.0,0.0,0.07,11.72,0.0,0.0,0.0,0.0,2.369999885559082,Arndt J.,1973
63.16,0.0,5.26,0.0,0.0,0.0,31.58,0.0,0.0,0.0,0.0,0.0,2.484999895095825,Takahashi K.,1975
60.0,0.0,10.0,0.0,0.0,0.0,30.0,0.0,0.0,0.0,0.0,0.0,2.49399995803833,Takahashi K.,1975
63.16,0.0,0.0,0.0,5.26,0.0,31.58,0.0,0.0,0.0,0.0,0.0,2.63100004196167,Takahashi K.,1975
