Repository: nicotouge/density

**Magma oceans on young planets play a critical role in shaping their atmospheres and mantles. Recent observations
of ultra-short-period (USP) exoplanets, such as K2-141b, provided materials to further investigate the physical
properties of these oceans. While existing machine learning models can predict their viscosity, no model currently
addresses glass density in a wide range of melt compositions.
This study introduces a novel artificial neural network (ANN) model to predict glass density from melt compositions.
We apply this model to estimate the surface density of an hypothetical glassy magma ocean on K2-141b.**


This project was carried out under the supervision of Charles Le Losq.

File: SCIGLASS_DATASET.csv (part 4 of 20)
sio2,tio2,al2o3,feo,fe2o3,mno,na2o,k2o,mgo,cao,p2o5,h2o,d,Author,Year
60.0,0.0,0.0,0.0,10.0,0.0,30.0,0.0,0.0,0.0,0.0,0.0,2.7230000495910645,Takahashi K.,1975
66.67,0.0,0.0,0.0,10.0,0.0,23.33,0.0,0.0,0.0,0.0,0.0,2.6989998817443848,Takahashi K.,1975
65.0,0.0,10.0,0.0,0.0,0.0,25.0,0.0,0.0,0.0,0.0,0.0,2.4600000381469727,Matusita K.,1979
75.77,0.0,0.44,0.0,0.019,0.0,18.97,0.0,4.8,0.0,0.0,0.0,2.4200000762939453,English S.,1927
70.59,0.0,0.53,0.0,0.018,0.0,19.2,0.0,9.66,0.0,0.0,0.0,2.4489998817443848,English S.,1927
77.61,0.0,3.93,0.0,0.031,0.0,18.25,0.0,0.0,0.18,0.0,0.0,2.4019999504089355,Dimbleby V.,1924
75.35,0.0,5.51,0.0,0.031,0.0,19.01,0.0,0.0,0.089,0.0,0.0,2.4089999198913574,Dimbleby V.,1924
74.43,0.0,6.5,0.0,0.036,0.0,18.93,0.0,0.0,0.1,0.0,0.0,2.4189999103546143,Dimbleby V.,1924
71.14,0.0,9.85,0.0,0.032,0.0,18.84,0.0,0.0,0.14,0.0,0.0,2.430000066757202,Dimbleby V.,1924
68.14,0.0,12.7,0.0,0.041,0.0,19.05,0.0,0.0,0.07,0.0,0.0,2.4489998817443848,Dimbleby V.,1924
81.64,0.0,3.97,0.0,0.035,0.0,14.25,0.0,0.0,0.11,0.0,0.0,2.364000082015991,Dimbleby V.,1924
75.07,0.0,9.8,0.0,0.028,0.0,15.0,0.0,0.0,0.1,0.0,0.0,2.401000022888184,Dimbleby V.,1924
75.77,1.56,0.57,0.0,0.042,0.0,22.02,0.0,0.0,0.044,0.0,0.0,2.434999942779541,Sheen A.R.,1924
76.66,2.31,0.53,0.0,0.038,0.0,20.46,0.0,0.0,0.0,0.0,0.0,2.437999963760376,Sheen A.R.,1924
77.89,3.47,0.52,0.0,0.073,0.0,17.87,0.0,0.0,0.17,0.0,0.0,2.446000099182129,Sheen A.R.,1924
76.93,5.32,0.31,0.0,0.046,0.0,17.26,0.0,0.0,0.13,0.0,0.0,2.446000099182129,Sheen A.R.,1924
75.93,6.26,0.7,0.0,0.058,0.0,16.41,0.0,0.0,0.64,0.0,0.0,2.4670000076293945,Sheen A.R.,1924
75.51,7.69,0.65,0.0,0.074,0.0,15.18,0.0,0.0,0.9,0.0,0.0,2.4830000400543213,Sheen A.R.,1924
70.0,0.0,0.0,0.0,0.0,0.0,18.0,0.0,0.0,12.0,0.0,0.0,2.549999952316284,Brekhovskikh S.,1960
70.5,14.0,0.0,0.0,0.0,0.0,15.5,0.0,0.0,0.0,0.0,0.0,2.5999999046325684,Hirayama Ch.,1961
56.7,26.8,0.0,0.0,0.0,0.0,16.5,0.0,0.0,0.0,0.0,0.0,2.75,Hirayama Ch.,1961
71.36,5.39,0.0,0.0,0.0,0.0,23.25,0.0,0.0,0.0,0.0,0.0,2.4600000381469727,Hirayama Ch.,1961
60.94,12.89,0.0,0.0,0.0,0.0,26.17,0.0,0.0,0.0,0.0,0.0,2.630000114440918,Hirayama Ch.,1961
54.69,21.76,0.0,0.0,0.0,0.0,23.55,0.0,0.0,0.0,0.0,0.0,2.7300000190734863,Hirayama Ch.,1961
53.4,24.9,0.0,0.0,0.0,0.0,21.7,0.0,0.0,0.0,0.0,0.0,2.759999990463257,Hirayama Ch.,1961
46.8,30.2,0.0,0.0,0.0,0.0,23.0,0.0,0.0,0.0,0.0,0.0,2.8299999237060547,Hirayama Ch.,1961
40.18,37.29,0.0,0.0,0.0,0.0,22.53,0.0,0.0,0.0,0.0,0.0,2.900000095367432,Hirayama Ch.,1961
56.5,15.8,0.0,0.0,0.0,0.0,27.7,0.0,0.0,0.0,0.0,0.0,2.6600000858306885,Hirayama Ch.,1961
46.6,25.8,0.0,0.0,0.0,0.0,27.6,0.0,0.0,0.0,0.0,0.0,2.7799999713897705,Hirayama Ch.,1961
39.62,31.34,0.0,0.0,0.0,0.0,29.04,0.0,0.0,0.0,0.0,0.0,2.8399999141693115,Hirayama Ch.,1961
39.0,23.2,0.0,0.0,0.0,0.0,37.8,0.0,0.0,0.0,0.0,0.0,2.759999990463257,Hirayama Ch.,1961
33.7,34.1,0.0,0.0,0.0,0.0,32.2,0.0,0.0,0.0,0.0,0.0,2.9100000858306885,Hirayama Ch.,1961
35.0,40.0,0.0,0.0,0.0,0.0,25.0,0.0,0.0,0.0,0.0,0.0,2.970000028610229,Hirayama Ch.,1961
50.0,20.0,0.0,0.0,0.0,0.0,30.0,0.0,0.0,0.0,0.0,0.0,2.740000009536743,Hirayama Ch.,1961
30.0,40.0,0.0,0.0,0.0,0.0,30.0,0.0,0.0,0.0,0.0,0.0,2.950000047683716,Hirayama Ch.,1961
75.0,0.0,0.0,0.0,0.0,0.0,25.0,0.0,0.0,0.0,0.0,0.0,2.437000036239624,Mochida N.,1980
70.0,0.0,0.0,0.0,0.0,0.0,30.0,0.0,0.0,0.0,0.0,0.0,2.469000101089477,Mochida N.,1980
65.0,0.0,0.0,0.0,0.0,0.0,35.0,0.0,0.0,0.0,0.0,0.0,2.499000072479248,Mochida N.,1980
60.0,0.0,0.0,0.0,0.0,0.0,40.0,0.0,0.0,0.0,0.0,0.0,2.526000022888184,Mochida N.,1980
55.0,0.0,0.0,0.0,0.0,0.0,45.0,0.0,0.0,0.0,0.0,0.0,2.5510001182556152,Mochida N.,1980
50.0,0.0,0.0,0.0,0.0,0.0,50.0,0.0,0.0,0.0,0.0,0.0,2.5789999961853027,Mochida N.,1980
51.7,0.0,0.0,0.0,0.0,0.0,0.0,0.0,16.04,32.26,0.0,0.0,2.8540000915527344,Lisenenkov A.A.,1981
52.0,0.0,4.0,0.0,0.0,0.0,0.0,0.0,14.67,29.33,0.0,0.0,2.812999963760376,Lisenenkov A.A.,1981
52.0,0.0,8.0,0.0,0.0,0.0,0.0,0.0,13.33,26.67,0.0,0.0,2.7799999713897705,Lisenenkov A.A.,1981
51.61,0.0,11.12,0.0,0.0,0.0,0.0,0.0,12.71,24.56,0.0,0.0,2.750999927520752,Lisenenkov A.A.,1981
52.0,0.0,12.0,0.0,0.0,0.0,0.0,0.0,12.0,24.0,0.0,0.0,2.746999979019165,Lisenenkov A.A.,1981
52.0,0.0,14.0,0.0,0.0,0.0,0.0,0.0,11.33,22.67,0.0,0.0,2.7279999256134038,Lisenenkov A.A.,1981
51.89,0.0,16.31,0.0,0.0,0.0,0.0,0.0,10.56,21.24,0.0,0.0,2.7160000801086426,Lisenenkov A.A.,1981
52.4,0.0,17.65,0.0,0.0,0.0,0.0,0.0,10.22,19.73,0.0,0.0,2.703000068664551,Lisenenkov A.A.,1981
52.0,0.0,19.2,0.0,0.0,0.0,0.0,0.0,9.6,19.2,0.0,0.0,2.694999933242798,Lisenenkov A.A.,1981
52.0,0.0,20.0,0.0,0.0,0.0,0.0,0.0,9.33,18.67,0.0,0.0,2.691999912261963,Lisenenkov A.A.,1981
52.0,0.0,21.0,0.0,0.0,0.0,0.0,0.0,9.0,18.0,0.0,0.0,2.694000005722046,Lisenenkov A.A.,1981
52.0,0.0,22.0,0.0,0.0,0.0,0.0,0.0,8.67,17.33,0.0,0.0,2.687999963760376,Lisenenkov A.A.,1981
52.0,0.0,24.0,0.0,0.0,0.0,0.0,0.0,8.0,16.0,0.0,0.0,2.684000015258789,Lisenenkov A.A.,1981
52.94,0.0,0.0,0.0,0.0,0.0,0.0,0.0,23.53,23.53,0.0,0.0,2.821000099182129,Lisenenkov A.A.,1981
52.95,0.0,4.71,0.0,0.0,0.0,0.0,0.0,21.17,21.17,0.0,0.0,2.7739999294281006,Lisenenkov A.A.,1981
53.21,0.0,8.21,0.0,0.0,0.0,0.0,0.0,19.4,19.18,0.0,0.0,2.744999885559082,Lisenenkov A.A.,1981
52.54,0.0,12.08,0.0,0.0,0.0,0.0,0.0,17.78,17.6,0.0,0.0,2.7170000076293945,Lisenenkov A.A.,1981
52.94,0.0,13.64,0.0,0.0,0.0,0.0,0.0,16.71,16.71,0.0,0.0,2.700000047683716,Lisenenkov A.A.,1981
52.94,0.0,14.58,0.0,0.0,0.0,0.0,0.0,16.24,16.24,0.0,0.0,2.696000099182129,Lisenenkov A.A.,1981
52.69,0.0,15.88,0.0,0.0,0.0,0.0,0.0,15.95,15.48,0.0,0.0,2.687999963760376,Lisenenkov A.A.,1981
52.94,0.0,16.94,0.0,0.0,0.0,0.0,0.0,15.06,15.06,0.0,0.0,2.684000015258789,Lisenenkov A.A.,1981
52.94,0.0,18.82,0.0,0.0,0.0,0.0,0.0,14.12,14.12,0.0,0.0,2.678999900817871,Lisenenkov A.A.,1981
52.94,0.0,21.18,0.0,0.0,0.0,0.0,0.0,12.94,12.94,0.0,0.0,2.6710000038146973,Lisenenkov A.A.,1981
52.93,0.0,23.53,0.0,0.0,0.0,0.0,0.0,11.77,11.77,0.0,0.0,2.6640000343322754,Lisenenkov A.A.,1981
52.94,0.0,25.41,0.0,0.0,0.0,0.0,0.0,10.82,10.83,0.0,0.0,2.6640000343322754,Lisenenkov A.A.,1981
52.57,0.0,27.51,0.0,0.0,0.0,0.0,0.0,9.78,10.14,0.0,0.0,2.6619999408721924,Lisenenkov A.A.,1981
52.94,0.0,29.18,0.0,0.0,0.0,0.0,0.0,8.94,8.94,0.0,0.0,2.664999961853028,Lisenenkov A.A.,1981
54.32,0.0,0.0,0.0,0.0,0.0,0.0,0.0,30.58,15.1,0.0,0.0,2.7720000743865967,Lisenenkov A.A.,1981
54.1,0.0,2.12,0.0,0.0,0.0,0.0,0.0,29.11,14.67,0.0,0.0,2.75600004196167,Lisenenkov A.A.,1981
53.86,0.0,3.7,0.0,0.0,0.0,0.0,0.0,28.29,14.15,0.0,0.0,2.74399995803833,Lisenenkov A.A.,1981
53.53,0.0,5.68,0.0,0.0,0.0,0.0,0.0,27.34,13.45,0.0,0.0,2.7330000400543213,Lisenenkov A.A.,1981
53.87,0.0,8.0,0.0,0.0,0.0,0.0,0.0,25.42,12.71,0.0,0.0,2.7179999351501465,Lisenenkov A.A.,1981
53.49,0.0,10.21,0.0,0.0,0.0,0.0,0.0,24.28,12.02,0.0,0.0,2.7060000896453857,Lisenenkov A.A.,1981
53.85,0.0,11.54,0.0,0.0,0.0,0.0,0.0,23.07,11.54,0.0,0.0,2.694000005722046,Lisenenkov A.A.,1981
53.86,0.0,13.0,0.0,0.0,0.0,0.0,0.0,22.09,11.05,0.0,0.0,2.690000057220459,Lisenenkov A.A.,1981
53.86,0.0,16.0,0.0,0.0,0.0,0.0,0.0,20.09,10.05,0.0,0.0,2.680999994277954,Lisenenkov A.A.,1981
53.84,0.0,19.21,0.0,0.0,0.0,0.0,0.0,17.96,8.99,0.0,0.0,2.6700000762939453,Lisenenkov A.A.,1981
53.91,0.0,23.09,0.0,0.0,0.0,0.0,0.0,15.39,7.61,0.0,0.0,2.6610000133514404,Lisenenkov A.A.,1981
83.73,0.0,0.0,0.0,0.0,0.0,16.27,0.0,0.0,0.0,0.0,0.0,2.369999885559082,Terai R.,1971
60.0,0.0,0.0,0.0,0.0,0.0,0.0,0.0,0.0,40.0,0.0,0.0,2.7669999599456787,Lisenenkov A.A.,1981
60.0,0.0,5.0,0.0,0.0,0.0,0.0,0.0,0.0,35.0,0.0,0.0,2.720999956130981,Lisenenkov A.A.,1981
60.0,0.0,10.0,0.0,0.0,0.0,0.0,0.0,0.0,30.0,0.0,0.0,2.674000024795532,Lisenenkov A.A.,1981
60.0,0.0,13.0,0.0,0.0,0.0,0.0,0.0,0.0,27.0,0.0,0.0,2.6549999713897705,Lisenenkov A.A.,1981
60.0,0.0,15.0,0.0,0.0,0.0,0.0,0.0,0.0,25.0,0.0,0.0,2.634999990463257,Lisenenkov A.A.,1981
60.0,0.0,18.0,0.0,0.0,0.0,0.0,0.0,0.0,22.0,0.0,0.0,2.618000030517578,Lisenenkov A.A.,1981
60.0,0.0,20.0,0.0,0.0,0.0,0.0,0.0,0.0,20.0,0.0,0.0,2.6050000190734863,Lisenenkov A.A.,1981
62.0,0.0,20.0,0.0,0.0,0.0,0.0,0.0,0.0,18.0,0.0,0.0,2.6080000400543213,Lisenenkov A.A.,1981
60.0,0.0,25.0,0.0,0.0,0.0,0.0,0.0,0.0,15.0,0.0,0.0,2.6059999465942383,Lisenenkov A.A.,1981
60.0,0.0,30.0,0.0,0.0,0.0,0.0,0.0,0.0,10.0,0.0,0.0,2.608999967575073,Lisenenkov A.A.,1981
50.0,0.0,3.21,0.0,0.0,0.0,0.0,0.0,0.0,46.79,0.0,0.0,2.885999917984009,Lisenenkov A.A.,1981
50.0,0.0,4.32,0.0,0.0,0.0,0.0,0.0,0.0,45.68,0.0,0.0,2.874000072479248,Lisenenkov A.A.,1981
49.96,0.0,5.66,0.0,0.0,0.0,0.0,0.0,0.0,44.38,0.0,0.0,2.864000082015991,Lisenenkov A.A.,1981
50.0,0.0,6.59,0.0,0.0,0.0,0.0,0.0,0.0,43.41,0.0,0.0,2.8499999046325684,Lisenenkov A.A.,1981
50.0,0.0,7.75,0.0,0.0,0.0,0.0,0.0,0.0,42.25,0.0,0.0,2.838000059127808,Lisenenkov A.A.,1981
50.0,0.0,10.14,0.0,0.0,0.0,0.0,0.0,0.0,39.86,0.0,0.0,2.815999984741211,Lisenenkov A.A.,1981
49.68,0.0,14.19,0.0,0.0,0.0,0.0,0.0,0.0,36.13,0.0,0.0,2.776000022888184,Lisenenkov A.A.,1981
50.0,0.0,16.0,0.0,0.0,0.0,0.0,0.0,0.0,34.0,0.0,0.0,2.76200008392334,Lisenenkov A.A.,1981
50.0,0.0,17.89,0.0,0.0,0.0,0.0,0.0,0.0,32.11,0.0,0.0,2.746000051498413,Lisenenkov A.A.,1981
48.0,0.0,20.64,0.0,0.0,0.0,0.0,0.0,0.0,31.36,0.0,0.0,2.7219998836517334,Lisenenkov A.A.,1981
49.76,0.0,25.38,0.0,0.0,0.0,0.0,0.0,0.0,24.86,0.0,0.0,2.697999954223633,Lisenenkov A.A.,1981
49.0,0.0,27.4,0.0,0.0,0.0,0.0,0.0,0.0,23.6,0.0,0.0,2.697000026702881,Lisenenkov A.A.,1981
49.69,0.0,30.03,0.0,0.0,0.0,0.0,0.0,0.0,20.28,0.0,0.0,2.697999954223633,Lisenenkov A.A.,1981
50.0,0.0,33.33,0.0,0.0,0.0,0.0,0.0,0.0,16.67,0.0,0.0,2.697999954223633,Lisenenkov A.A.,1981
50.0,0.0,36.0,0.0,0.0,0.0,0.0,0.0,0.0,14.0,0.0,0.0,2.697000026702881,Lisenenkov A.A.,1981
66.67,0.0,0.0,0.0,0.0,0.0,0.0,33.33,0.0,0.0,0.0,0.0,2.476999998092652,Rao Bh.V.J.,1962
75.0,0.0,0.0,0.0,0.0,0.0,0.0,25.0,0.0,0.0,0.0,0.0,2.436000108718872,Rao Bh.V.J.,1962
80.0,0.0,0.0,0.0,0.0,0.0,0.0,20.0,0.0,0.0,0.0,0.0,2.4030001163482666,Rao Bh.V.J.,1962
83.33,0.0,0.0,0.0,0.0,0.0,0.0,16.67,0.0,0.0,0.0,0.0,2.375,Rao Bh.V.J.,1962
60.0,0.0,0.0,0.0,0.0,0.0,20.0,0.0,0.0,20.0,0.0,0.0,2.63100004196167,Kasymova S.S.,1964
70.0,0.0,0.0,0.0,0.0,0.0,15.0,0.0,0.0,15.0,0.0,0.0,2.556999921798706,Kasymova S.S.,1964
70.0,0.0,0.0,0.0,0.0,0.0,20.0,0.0,0.0,10.0,0.0,0.0,2.5190000534057617,Kasymova S.S.,1964
50.0,0.0,0.0,0.0,0.0,0.0,0.0,0.0,12.5,37.5,0.0,0.0,2.874000072479248,Soga N.,1976
50.0,0.0,0.0,0.0,0.0,0.0,0.0,0.0,25.0,25.0,0.0,0.0,2.8469998836517334,Soga N.,1976
60.0,5.0,0.0,0.0,0.0,0.0,0.0,0.0,0.0,35.0,0.0,0.0,2.819999933242798,Tadzhiev K.F.,1984
50.0,5.0,0.0,0.0,0.0,0.0,0.0,0.0,0.0,45.0,0.0,0.0,2.990000009536743,Tadzhiev K.F.,1984
50.0,10.0,0.0,0.0,0.0,0.0,0.0,0.0,0.0,40.0,0.0,0.0,3.0799999237060547,Tadzhiev K.F.,1984
50.0,15.0,0.0,0.0,0.0,0.0,0.0,0.0,0.0,35.0,0.0,0.0,3.180000066757202,Tadzhiev K.F.,1984
40.0,10.0,0.0,0.0,0.0,0.0,0.0,0.0,0.0,50.0,0.0,0.0,3.150000095367432,Tadzhiev K.F.,1984
40.0,20.0,0.0,0.0,0.0,0.0,0.0,0.0,0.0,40.0,0.0,0.0,3.2699999809265137,Tadzhiev K.F.,1984
40.0,30.0,0.0,0.0,0.0,0.0,0.0,0.0,0.0,30.0,0.0,0.0,3.440000057220459,Tadzhiev K.F.,1984
87.0,0.0,0.0,0.0,0.0,0.0,13.0,0.0,0.0,0.0,0.0,0.0,2.3299999237060547,Makarova T.M.,1960
87.0,0.0,0.0,0.0,0.0,0.0,11.0,2.0,0.0,0.0,0.0,0.0,2.319999933242798,Makarova T.M.,1960
87.0,0.0,0.0,0.0,0.0,0.0,9.0,4.0,0.0,0.0,0.0,0.0,2.319999933242798,Makarova T.M.,1960
87.0,0.0,0.0,0.0,0.0,0.0,7.0,6.0,0.0,0.0,0.0,0.0,2.3299999237060547,Makarova T.M.,1960
87.0,0.0,0.0,0.0,0.0,0.0,5.0,8.0,0.0,0.0,0.0,0.0,2.3299999237060547,Makarova T.M.,1960
87.0,0.0,0.0,0.0,0.0,0.0,3.0,10.0,0.0,0.0,0.0,0.0,2.3299999237060547,Makarova T.M.,1960
87.0,0.0,0.0,0.0,0.0,0.0,0.0,13.0,0.0,0.0,0.0,0.0,2.3299999237060547,Makarova T.M.,1960
84.0,0.0,0.0,0.0,0.0,0.0,16.0,0.0,0.0,0.0,0.0,0.0,2.3499999046325684,Makarova T.M.,1960
84.0,0.0,0.0,0.0,0.0,0.0,14.0,2.0,0.0,0.0,0.0,0.0,2.3499999046325684,Makarova T.M.,1960
84.0,0.0,0.0,0.0,0.0,0.0,12.0,4.0,0.0,0.0,0.0,0.0,2.3499999046325684,Makarova T.M.,1960
84.0,0.0,0.0,0.0,0.0,0.0,10.0,6.0,0.0,0.0,0.0,0.0,2.359999895095825,Makarova T.M.,1960
84.0,0.0,0.0,0.0,0.0,0.0,8.0,8.0,0.0,0.0,0.0,0.0,2.359999895095825,Makarova T.M.,1960
84.0,0.0,0.0,0.0,0.0,0.0,4.0,12.0,0.0,0.0,0.0,0.0,2.359999895095825,Makarova T.M.,1960
84.0,0.0,0.0,0.0,0.0,0.0,0.0,16.0,0.0,0.0,0.0,0.0,2.359999895095825,Makarova T.M.,1960
66.7,0.0,0.0,0.0,0.0,0.0,33.3,0.0,0.0,0.0,0.0,0.0,2.440000057220459,Pronkin A.A.,1965
87.0,0.0,0.0,0.0,0.0,0.0,0.0,13.0,0.0,0.0,0.0,0.0,2.3299999237060547,Pronkin A.A.,1965
95.0,0.0,0.0,0.0,0.0,0.0,5.0,0.0,0.0,0.0,0.0,0.0,2.2300000190734863,Pronkin A.A.,1965
95.0,0.0,0.0,0.0,0.0,0.0,4.0,1.0,0.0,0.0,0.0,0.0,2.240000009536743,Pronkin A.A.,1965
95.0,0.0,0.0,0.0,0.0,0.0,3.0,2.0,0.0,0.0,0.0,0.0,2.240000009536743,Pronkin A.A.,1965
95.0,0.0,0.0,0.0,0.0,0.0,2.0,3.0,0.0,0.0,0.0,0.0,2.25,Pronkin A.A.,1965
95.0,0.0,0.0,0.0,0.0,0.0,1.0,4.0,0.0,0.0,0.0,0.0,2.25,Pronkin A.A.,1965
95.0,0.0,0.0,0.0,0.0,0.0,0.0,5.0,0.0,0.0,0.0,0.0,2.25,Pronkin A.A.,1965
87.0,0.0,0.0,0.0,0.0,0.0,13.0,0.0,0.0,0.0,0.0,0.0,2.3239998817443848,Pronkin A.A.,1965
87.0,0.0,0.0,0.0,0.0,0.0,11.0,2.0,0.0,0.0,0.0,0.0,2.319999933242798,Pronkin A.A.,1965
87.0,0.0,0.0,0.0,0.0,0.0,9.0,4.0,0.0,0.0,0.0,0.0,2.3299999237060547,Pronkin A.A.,1965
87.0,0.0,0.0,0.0,0.0,0.0,7.0,6.0,0.0,0.0,0.0,0.0,2.3299999237060547,Pronkin A.A.,1965
87.0,0.0,0.0,0.0,0.0,0.0,5.0,8.0,0.0,0.0,0.0,0.0,2.3299999237060547,Pronkin A.A.,1965
87.0,0.0,0.0,0.0,0.0,0.0,3.0,10.0,0.0,0.0,0.0,0.0,2.3399999141693115,Pronkin A.A.,1965
87.0,0.0,0.0,0.0,0.0,0.0,0.0,13.0,0.0,0.0,0.0,0.0,2.325000047683716,Pronkin A.A.,1965
48.05,0.0,18.88,0.0,0.0,0.0,0.0,0.0,15.92,17.16,0.0,0.0,2.697000026702881,Deckwerth M.,1997
48.05,0.0,18.88,0.0,0.0,0.0,0.0,0.0,15.92,17.16,0.0,0.0,2.7309999465942383,Deckwerth M.,1997
48.05,0.0,18.88,0.0,0.0,0.0,0.0,0.0,15.92,17.16,0.0,0.0,2.7720000743865967,Deckwerth M.,1997
48.05,0.0,18.88,0.0,0.0,0.0,0.0,0.0,15.92,17.16,0.0,0.0,2.818000078201294,Deckwerth M.,1997
48.05,0.0,18.88,0.0,0.0,0.0,0.0,0.0,15.92,17.16,0.0,0.0,2.8359999656677246,Deckwerth M.,1997
48.05,0.0,18.88,0.0,0.0,0.0,0.0,0.0,15.92,17.16,0.0,0.0,2.86899995803833,Deckwerth M.,1997
42.55,0.0,18.8,0.0,0.0,0.0,0.0,0.0,15.86,22.79,0.0,0.0,2.7669999599456787,Deckwerth M.,1997
42.55,0.0,18.8,0.0,0.0,0.0,0.0,0.0,15.86,22.79,0.0,0.0,2.7950000762939453,Deckwerth M.,1997
42.55,0.0,18.8,0.0,0.0,0.0,0.0,0.0,15.86,22.79,0.0,0.0,2.813999891281128,Deckwerth M.,1997
42.55,0.0,18.8,0.0,0.0,0.0,0.0,0.0,15.86,22.79,0.0,0.0,2.8410000801086426,Deckwerth M.,1997
42.55,0.0,18.8,0.0,0.0,0.0,0.0,0.0,15.86,22.79,0.0,0.0,2.881999969482422,Deckwerth M.,1997
42.55,0.0,18.8,0.0,0.0,0.0,0.0,0.0,15.86,22.79,0.0,0.0,2.882999897003174,Deckwerth M.,1997
85.0,0.0,0.0,0.0,0.0,0.0,15.0,0.0,0.0,0.0,0.0,0.0,2.3299999237060547,Hakim R.M.,1967
85.0,0.0,0.0,0.0,0.0,0.0,0.0,15.0,0.0,0.0,0.0,0.0,2.3299999237060547,Hakim R.M.,1967
70.0,0.0,0.0,0.0,0.0,0.0,17.0,0.0,13.0,0.0,0.0,0.0,2.440000057220459,Makarova T.M.,1960
70.0,0.0,0.0,0.0,0.0,0.0,15.0,2.0,13.0,0.0,0.0,0.0,2.440000057220459,Makarova T.M.,1960
70.0,0.0,0.0,0.0,0.0,0.0,13.0,4.0,13.0,0.0,0.0,0.0,2.430000066757202,Makarova T.M.,1960
70.0,0.0,0.0,0.0,0.0,0.0,11.0,6.0,13.0,0.0,0.0,0.0,2.440000057220459,Makarova T.M.,1960
70.0,0.0,0.0,0.0,0.0,0.0,8.5,8.5,13.0,0.0,0.0,0.0,2.440000057220459,Makarova T.M.,1960
70.0,0.0,0.0,0.0,0.0,0.0,5.0,12.0,13.0,0.0,0.0,0.0,2.430000066757202,Makarova T.M.,1960
70.0,0.0,0.0,0.0,0.0,0.0,3.0,14.0,13.0,0.0,0.0,0.0,2.430000066757202,Makarova T.M.,1960
70.0,0.0,0.0,0.0,0.0,0.0,0.0,17.0,13.0,0.0,0.0,0.0,2.4100000858306885,Makarova T.M.,1960
70.0,0.0,0.0,0.0,0.0,0.0,17.0,0.0,0.0,13.0,0.0,0.0,2.5299999713897705,Makarova T.M.,1960
70.0,0.0,0.0,0.0,0.0,0.0,15.0,2.0,0.0,13.0,0.0,0.0,2.539999961853028,Makarova T.M.,1960
70.0,0.0,0.0,0.0,0.0,0.0,13.0,4.0,0.0,13.0,0.0,0.0,2.5199999809265137,Makarova T.M.,1960
70.0,0.0,0.0,0.0,0.0,0.0,11.0,6.0,0.0,13.0,0.0,0.0,2.5299999713897705,Makarova T.M.,1960
70.0,0.0,0.0,0.0,0.0,0.0,8.5,8.5,0.0,13.0,0.0,0.0,2.5,Makarova T.M.,1960
70.0,0.0,0.0,0.0,0.0,0.0,5.0,12.0,0.0,13.0,0.0,0.0,2.5199999809265137,Makarova T.M.,1960
70.0,0.0,0.0,0.0,0.0,0.0,0.0,17.0,0.0,13.0,0.0,0.0,2.4800000190734863,Makarova T.M.,1960
70.0,0.0,0.0,0.0,0.0,0.0,20.0,0.0,10.0,0.0,0.0,0.0,2.4679999351501465,Terai R.,1968
70.0,0.0,0.0,0.0,0.0,0.0,20.0,0.0,0.0,10.0,0.0,0.0,2.5209999084472656,Terai R.,1968
62.5,0.0,0.0,0.0,0.0,0.0,25.0,0.0,0.0,12.5,0.0,0.0,2.5910000801086426,Terai R.,1968
66.6,0.0,0.0,0.0,0.0,0.0,16.7,0.0,0.0,16.7,0.0,0.0,2.5929999351501465,Terai R.,1968
87.0,0.0,0.0,0.0,0.0,0.0,13.0,0.0,0.0,0.0,0.0,0.0,2.319999933242798,Ivanov A.O.,1963
86.5,0.0,0.0,0.0,0.5,0.0,13.0,0.0,0.0,0.0,0.0,0.0,2.3299999237060547,Ivanov A.O.,1963
86.0,0.0,0.0,0.0,1.0,0.0,13.0,0.0,0.0,0.0,0.0,0.0,2.3499999046325684,Ivanov A.O.,1963
85.0,0.0,0.0,0.0,2.0,0.0,13.0,0.0,0.0,0.0,0.0,0.0,2.390000104904175,Ivanov A.O.,1963
84.0,0.0,0.0,0.0,3.0,0.0,13.0,0.0,0.0,0.0,0.0,0.0,2.4200000762939453,Ivanov A.O.,1963
83.0,0.0,0.0,0.0,4.0,0.0,13.0,0.0,0.0,0.0,0.0,0.0,2.450000047683716,Ivanov A.O.,1963
82.0,0.0,0.0,0.0,5.0,0.0,13.0,0.0,0.0,0.0,0.0,0.0,2.470000028610229,Ivanov A.O.,1963
80.0,0.0,0.0,0.0,7.0,0.0,13.0,0.0,0.0,0.0,0.0,0.0,2.5199999809265137,Ivanov A.O.,1963
78.0,0.0,0.0,0.0,9.0,0.0,13.0,0.0,0.0,0.0,0.0,0.0,2.569999933242798,Ivanov A.O.,1963
76.0,0.0,0.0,0.0,11.0,0.0,13.0,0.0,0.0,0.0,0.0,0.0,2.609999895095825,Ivanov A.O.,1963
72.5,0.0,0.0,0.0,14.5,0.0,13.0,0.0,0.0,0.0,0.0,0.0,2.609999895095825,Ivanov A.O.,1963
70.0,0.0,0.0,0.0,17.0,0.0,13.0,0.0,0.0,0.0,0.0,0.0,2.759999990463257,Ivanov A.O.,1963
73.7,0.0,5.3,0.0,0.0,0.0,21.0,0.0,0.0,0.0,0.0,0.0,2.424999952316284,Terai R.,1969
65.78,0.0,0.0,2.6,9.7,0.0,21.92,0.0,0.0,0.0,0.0,0.0,2.555000066757202,Bandyopadhyay A,1980
64.43,0.0,0.0,5.6,8.5,0.0,21.47,0.0,0.0,0.0,0.0,0.0,2.555999994277954,Bandyopadhyay A,1980
64.05,0.0,0.0,6.3,8.3,0.0,21.35,0.0,0.0,0.0,0.0,0.0,2.556999921798706,Bandyopadhyay A,1980
62.93,0.0,0.0,9.1,7.0,0.0,20.97,0.0,0.0,0.0,0.0,0.0,2.565999984741211,Bandyopadhyay A,1980
62.63,0.0,0.0,11.7,4.8,0.0,20.87,0.0,0.0,0.0,0.0,0.0,2.5480000972747803,Bandyopadhyay A,1980
60.9,0.0,0.0,17.3,1.5,0.0,20.3,0.0,0.0,0.0,0.0,0.0,2.552999973297119,Bandyopadhyay A,1980
64.0,20.0,0.0,0.0,0.0,0.0,16.0,0.0,0.0,0.0,0.0,0.0,2.677999973297119,Appen A.A.,1952
64.0,20.0,0.0,0.0,0.0,0.0,0.0,16.0,0.0,0.0,0.0,0.0,2.601999998092652,Appen A.A.,1952
70.57,5.89,0.0,0.0,0.0,0.0,23.54,0.0,0.0,0.0,0.0,0.0,2.711999893188477,Hogarth C.A.,1977
53.32,20.01,0.0,0.0,0.0,0.0,26.67,0.0,0.0,0.0,0.0,0.0,2.7880001068115234,Hogarth C.A.,1977
49.61,25.36,0.0,0.0,0.0,0.0,25.03,0.0,0.0,0.0,0.0,0.0,2.7929999828338623,Hogarth C.A.,1977
44.17,29.07,0.0,0.0,0.0,0.0,26.76,0.0,0.0,0.0,0.0,0.0,2.806999921798706,Hogarth C.A.,1977
44.34,33.43,0.0,0.0,0.0,0.0,22.23,0.0,0.0,0.0,0.0,0.0,2.83899998664856,Hogarth C.A.,1977
63.15,15.8,0.0,0.0,0.0,0.0,21.05,0.0,0.0,0.0,0.0,0.0,2.734999895095825,Hogarth C.A.,1977
54.53,27.29,0.0,0.0,0.0,0.0,18.18,0.0,0.0,0.0,0.0,0.0,2.8239998817443848,Hogarth C.A.,1977
72.72,9.09,0.0,0.0,0.0,0.0,18.19,0.0,0.0,0.0,0.0,0.0,2.697000026702881,Hogarth C.A.,1977
66.65,16.68,0.0,0.0,0.0,0.0,16.67,0.0,0.0,0.0,0.0,0.0,2.720000028610229,Hogarth C.A.,1977
63.92,20.06,0.0,0.0,0.0,0.0,16.02,0.0,0.0,0.0,0.0,0.0,2.739000082015991,Hogarth C.A.,1977
62.81,11.81,0.0,0.0,0.0,0.0,25.37,0.0,0.0,0.0,0.0,0.0,2.7219998836517334,Hogarth C.A.,1977
53.74,20.21,0.0,0.0,0.0,0.0,26.05,0.0,0.0,0.0,0.0,0.0,2.789999961853028,Hogarth C.A.,1977
44.17,29.07,0.0,0.0,0.0,0.0,26.76,0.0,0.0,0.0,0.0,0.0,2.806999921798706,Hogarth C.A.,1977
39.18,33.68,0.0,0.0,0.0,0.0,27.13,0.0,0.0,0.0,0.0,0.0,2.9049999713897705,Hogarth C.A.,1977
30.0,0.0,0.0,0.0,15.0,0.0,0.0,0.0,0.0,55.0,0.0,0.0,3.299999952316284,Soga N.,1983
30.0,0.0,0.0,0.0,17.5,0.0,0.0,0.0,0.0,52.5,0.0,0.0,3.369999885559082,Soga N.,1983
30.0,0.0,0.0,0.0,20.0,0.0,0.0,0.0,0.0,50.0,0.0,0.0,3.450000047683716,Soga N.,1983
30.0,0.0,0.0,0.0,22.5,0.0,0.0,0.0,0.0,47.5,0.0,0.0,3.5299999713897705,Soga N.,1983
30.0,0.0,0.0,0.0,25.0,0.0,0.0,0.0,0.0,45.0,0.0,0.0,3.5799999237060547,Soga N.,1983
30.0,0.0,0.0,0.0,27.5,0.0,0.0,0.0,0.0,42.5,0.0,0.0,3.670000076293945,Soga N.,1983
42.5,0.0,0.0,0.0,15.0,0.0,0.0,0.0,0.0,42.5,0.0,0.0,3.289999961853028,Soga N.,1983
40.0,0.0,0.0,0.0,15.0,0.0,0.0,0.0,0.0,45.0,0.0,0.0,3.289999961853028,Soga N.,1983
35.0,0.0,0.0,0.0,15.0,0.0,0.0,0.0,0.0,50.0,0.0,0.0,3.299999952316284,Soga N.,1983
40.0,0.0,0.0,0.0,20.0,0.0,0.0,0.0,0.0,40.0,0.0,0.0,3.400000095367432,Soga N.,1983
35.0,0.0,0.0,0.0,20.0,0.0,0.0,0.0,0.0,45.0,0.0,0.0,3.430000066757202,Soga N.,1983
25.0,0.0,0.0,0.0,20.0,0.0,0.0,0.0,0.0,55.0,0.0,0.0,3.4600000381469727,Soga N.,1983
37.5,0.0,0.0,0.0,25.0,0.0,0.0,0.0,0.0,37.5,0.0,0.0,3.5799999237060547,Soga N.,1983
35.0,0.0,0.0,0.0,25.0,0.0,0.0,0.0,0.0,40.0,0.0,0.0,3.569999933242798,Soga N.,1983
40.0,0.0,0.0,0.0,10.0,0.0,0.0,0.0,0.0,50.0,0.0,0.0,3.190000057220459,Soga N.,1983
45.0,0.0,0.0,0.0,10.0,0.0,0.0,0.0,0.0,45.0,0.0,0.0,3.190000057220459,Soga N.,1983
35.0,0.0,0.0,0.0,30.0,0.0,0.0,0.0,0.0,35.0,0.0,0.0,3.619999885559082,Soga N.,1983
86.0,0.0,0.0,0.0,0.0,0.0,14.0,0.0,0.0,0.0,0.0,0.0,2.328000068664551,Urusovskaya L.N,1960
86.0,0.0,0.0,0.0,0.0,0.0,12.0,2.0,0.0,0.0,0.0,0.0,2.3310000896453857,Urusovskaya L.N,1960
86.0,0.0,0.0,0.0,0.0,0.0,4.0,10.0,0.0,0.0,0.0,0.0,2.344000101089477,Urusovskaya L.N,1960
86.0,0.0,0.0,0.0,0.0,0.0,0.0,14.0,0.0,0.0,0.0,0.0,2.3420000076293945,Urusovskaya L.N,1960
85.0,0.0,0.0,0.0,0.0,0.0,15.0,0.0,0.0,0.0,0.0,0.0,2.336999893188477,Urusovskaya L.N,1960
85.0,0.0,0.0,0.0,0.0,0.0,12.0,3.0,0.0,0.0,0.0,0.0,2.345000028610229,Urusovskaya L.N,1960
85.0,0.0,0.0,0.0,0.0,0.0,4.0,11.0,0.0,0.0,0.0,0.0,2.3559999465942383,Urusovskaya L.N,1960
85.0,0.0,0.0,0.0,0.0,0.0,0.0,15.0,0.0,0.0,0.0,0.0,2.3499999046325684,Urusovskaya L.N,1960
84.0,0.0,0.0,0.0,0.0,0.0,16.0,0.0,0.0,0.0,0.0,0.0,2.3480000495910645,Urusovskaya L.N,1960
84.0,0.0,0.0,0.0,0.0,0.0,12.0,4.0,0.0,0.0,0.0,0.0,2.3559999465942383,Urusovskaya L.N,1960
84.0,0.0,0.0,0.0,0.0,0.0,8.0,8.0,0.0,0.0,0.0,0.0,2.36299991607666,Urusovskaya L.N,1960
84.0,0.0,0.0,0.0,0.0,0.0,0.0,16.0,0.0,0.0,0.0,0.0,2.3580000400543213,Urusovskaya L.N,1960
83.0,0.0,0.0,0.0,0.0,0.0,17.0,0.0,0.0,0.0,0.0,0.0,2.3570001125335693,Urusovskaya L.N,1960
83.0,0.0,0.0,0.0,0.0,0.0,16.0,1.0,0.0,0.0,0.0,0.0,2.358999967575073,Urusovskaya L.N,1960
83.0,0.0,0.0,0.0,0.0,0.0,5.0,12.0,0.0,0.0,0.0,0.0,2.365000009536743,Urusovskaya L.N,1960
83.0,0.0,0.0,0.0,0.0,0.0,8.0,9.0,0.0,0.0,0.0,0.0,2.369999885559082,Urusovskaya L.N,1960
83.0,0.0,0.0,0.0,0.0,0.0,4.0,13.0,0.0,0.0,0.0,0.0,2.371000051498413,Urusovskaya L.N,1960
83.0,0.0,0.0,0.0,0.0,0.0,0.0,17.0,0.0,0.0,0.0,0.0,2.365999937057495,Urusovskaya L.N,1960
82.0,0.0,0.0,0.0,0.0,0.0,18.0,0.0,0.0,0.0,0.0,0.0,2.36299991607666,Urusovskaya L.N,1960
82.0,0.0,0.0,0.0,0.0,0.0,16.0,2.0,0.0,0.0,0.0,0.0,2.371000051498413,Urusovskaya L.N,1960
82.0,0.0,0.0,0.0,0.0,0.0,12.0,6.0,0.0,0.0,0.0,0.0,2.375,Urusovskaya L.N,1960
82.0,0.0,0.0,0.0,0.0,0.0,8.0,10.0,0.0,0.0,0.0,0.0,2.378999948501587,Urusovskaya L.N,1960
82.0,0.0,0.0,0.0,0.0,0.0,4.0,14.0,0.0,0.0,0.0,0.0,2.380000114440918,Urusovskaya L.N,1960
82.0,0.0,0.0,0.0,0.0,0.0,0.0,18.0,0.0,0.0,0.0,0.0,2.369999885559082,Urusovskaya L.N,1960
81.0,0.0,0.0,0.0,0.0,0.0,19.0,0.0,0.0,0.0,0.0,0.0,2.372999906539917,Urusovskaya L.N,1960
81.0,0.0,0.0,0.0,0.0,0.0,16.0,3.0,0.0,0.0,0.0,0.0,2.378999948501587,Urusovskaya L.N,1960
81.0,0.0,0.0,0.0,0.0,0.0,12.0,7.0,0.0,0.0,0.0,0.0,2.385999917984009,Urusovskaya L.N,1960
81.0,0.0,0.0,0.0,0.0,0.0,8.0,11.0,0.0,0.0,0.0,0.0,2.388999938964844,Urusovskaya L.N,1960
81.0,0.0,0.0,0.0,0.0,0.0,4.0,15.0,0.0,0.0,0.0,0.0,2.388999938964844,Urusovskaya L.N,1960
81.0,0.0,0.0,0.0,0.0,0.0,0.0,19.0,0.0,0.0,0.0,0.0,2.375999927520752,Urusovskaya L.N,1960
80.0,0.0,0.0,0.0,0.0,0.0,20.0,0.0,0.0,0.0,0.0,0.0,2.390000104904175,Urusovskaya L.N,1960
80.0,0.0,0.0,0.0,0.0,0.0,16.0,4.0,0.0,0.0,0.0,0.0,2.3959999084472656,Urusovskaya L.N,1960
80.0,0.0,0.0,0.0,0.0,0.0,12.0,8.0,0.0,0.0,0.0,0.0,2.3989999294281006,Urusovskaya L.N,1960
80.0,0.0,0.0,0.0,0.0,0.0,8.0,12.0,0.0,0.0,0.0,0.0,2.3970000743865967,Urusovskaya L.N,1960
80.0,0.0,0.0,0.0,0.0,0.0,4.0,16.0,0.0,0.0,0.0,0.0,2.3989999294281006,Urusovskaya L.N,1960
80.0,0.0,0.0,0.0,0.0,0.0,0.0,20.0,0.0,0.0,0.0,0.0,2.384999990463257,Urusovskaya L.N,1960
79.0,0.0,0.0,0.0,0.0,0.0,21.0,0.0,0.0,0.0,0.0,0.0,2.3959999084472656,Urusovskaya L.N,1960
79.0,0.0,0.0,0.0,0.0,0.0,20.0,1.0,0.0,0.0,0.0,0.0,2.400000095367432,Urusovskaya L.N,1960
79.0,0.0,0.0,0.0,0.0,0.0,18.0,3.0,0.0,0.0,0.0,0.0,2.4019999504089355,Urusovskaya L.N,1960
79.0,0.0,0.0,0.0,0.0,0.0,16.0,5.0,0.0,0.0,0.0,0.0,2.4059998989105225,Urusovskaya L.N,1960
79.0,0.0,0.0,0.0,0.0,0.0,12.0,9.0,0.0,0.0,0.0,0.0,2.4110000133514404,Urusovskaya L.N,1960
79.0,0.0,0.0,0.0,0.0,0.0,8.0,13.0,0.0,0.0,0.0,0.0,2.4110000133514404,Urusovskaya L.N,1960
79.0,0.0,0.0,0.0,0.0,0.0,4.0,17.0,0.0,0.0,0.0,0.0,2.4049999713897705,Urusovskaya L.N,1960
79.0,0.0,0.0,0.0,0.0,0.0,0.0,21.0,0.0,0.0,0.0,0.0,2.3929998874664307,Urusovskaya L.N,1960
78.0,0.0,0.0,0.0,0.0,0.0,22.0,0.0,0.0,0.0,0.0,0.0,2.4059998989105225,Urusovskaya L.N,1960
78.0,0.0,0.0,0.0,0.0,0.0,20.0,2.0,0.0,0.0,0.0,0.0,2.4089999198913574,Urusovskaya L.N,1960
78.0,0.0,0.0,0.0,0.0,0.0,16.0,6.0,0.0,0.0,0.0,0.0,2.4159998893737797,Urusovskaya L.N,1960
78.0,0.0,0.0,0.0,0.0,0.0,4.0,18.0,0.0,0.0,0.0,0.0,2.4100000858306885,Urusovskaya L.N,1960
78.0,0.0,0.0,0.0,0.0,0.0,0.0,22.0,0.0,0.0,0.0,0.0,2.4059998989105225,Urusovskaya L.N,1960
77.0,0.0,0.0,0.0,0.0,0.0,23.0,0.0,0.0,0.0,0.0,0.0,2.4140000343322754,Urusovskaya L.N,1960
77.0,0.0,0.0,0.0,0.0,0.0,20.0,3.0,0.0,0.0,0.0,0.0,2.4179999828338623,Urusovskaya L.N,1960
77.0,0.0,0.0,0.0,0.0,0.0,16.0,7.0,0.0,0.0,0.0,0.0,2.4189999103546143,Urusovskaya L.N,1960
77.0,0.0,0.0,0.0,0.0,0.0,8.0,15.0,0.0,0.0,0.0,0.0,2.4230000972747803,Urusovskaya L.N,1960
77.0,0.0,0.0,0.0,0.0,0.0,4.0,19.0,0.0,0.0,0.0,0.0,2.4179999828338623,Urusovskaya L.N,1960
77.0,0.0,0.0,0.0,0.0,0.0,0.0,23.0,0.0,0.0,0.0,0.0,2.4089999198913574,Urusovskaya L.N,1960
76.0,0.0,0.0,0.0,0.0,0.0,24.0,0.0,0.0,0.0,0.0,0.0,2.4230000972747803,Urusovskaya L.N,1960
76.0,0.0,0.0,0.0,0.0,0.0,20.0,4.0,0.0,0.0,0.0,0.0,2.430999994277954,Urusovskaya L.N,1960
76.0,0.0,0.0,0.0,0.0,0.0,8.0,16.0,0.0,0.0,0.0,0.0,2.427999973297119,Urusovskaya L.N,1960
75.0,0.0,0.0,0.0,0.0,0.0,25.0,0.0,0.0,0.0,0.0,0.0,2.437000036239624,Urusovskaya L.N,1960
75.0,0.0,0.0,0.0,0.0,0.0,24.0,1.0,0.0,0.0,0.0,0.0,2.437999963760376,Urusovskaya L.N,1960
75.0,0.0,0.0,0.0,0.0,0.0,25.0,0.0,0.0,0.0,0.0,0.0,2.434000015258789,Shelby J.E.,1969
75.0,0.0,0.0,0.0,0.0,0.0,0.0,25.0,0.0,0.0,0.0,0.0,2.4100000858306885,Shelby J.E.,1969
75.0,0.0,0.0,0.0,0.0,0.0,24.88,0.13,0.0,0.0,0.0,0.0,2.431999921798706,Shelby J.E.,1969
75.0,0.0,0.0,0.0,0.0,0.0,24.5,0.5,0.0,0.0,0.0,0.0,2.431999921798706,Shelby J.E.,1969
75.0,0.0,0.0,0.0,0.0,0.0,23.75,1.25,0.0,0.0,0.0,0.0,2.431999921798706,Shelby J.E.,1969
75.0,0.0,0.0,0.0,0.0,0.0,22.5,2.5,0.0,0.0,0.0,0.0,2.431999921798706,Shelby J.E.,1969
75.0,0.0,0.0,0.0,0.0,0.0,20.0,5.0,0.0,0.0,0.0,0.0,2.436000108718872,Shelby J.E.,1969
75.0,0.0,0.0,0.0,0.0,0.0,15.0,10.0,0.0,0.0,0.0,0.0,2.443000078201294,Shelby J.E.,1969
75.0,0.0,0.0,0.0,0.0,0.0,12.5,12.5,0.0,0.0,0.0,0.0,2.438999891281128,Shelby J.E.,1969
75.0,0.0,0.0,0.0,0.0,0.0,10.0,15.0,0.0,0.0,0.0,0.0,2.434999942779541,Shelby J.E.,1969
75.0,0.0,0.0,0.0,0.0,0.0,5.0,20.0,0.0,0.0,0.0,0.0,2.433000087738037,Shelby J.E.,1969
75.0,0.0,0.0,0.0,0.0,0.0,2.5,22.5,0.0,0.0,0.0,0.0,2.4200000762939453,Shelby J.E.,1969
75.0,0.0,0.0,0.0,0.0,0.0,1.25,23.75,0.0,0.0,0.0,0.0,2.4189999103546143,Shelby J.E.,1969
75.0,0.0,0.0,0.0,0.0,0.0,0.5,24.5,0.0,0.0,0.0,0.0,2.4170000553131104,Shelby J.E.,1969
68.0,0.0,0.0,0.0,0.0,0.0,16.0,0.0,16.0,0.0,0.0,0.0,2.4570000171661377,Lai Chi Fang,1928
66.6,0.0,0.0,0.0,0.0,0.0,16.7,0.0,16.7,0.0,0.0,0.0,2.4679999351501465,Lai Chi Fang,1928
65.2,0.0,0.0,0.0,0.0,0.0,17.4,0.0,17.4,0.0,0.0,0.0,2.470999956130981,Lai Chi Fang,1928
63.6,0.0,0.0,0.0,0.0,0.0,18.2,0.0,18.2,0.0,0.0,0.0,2.490000009536743,Lai Chi Fang,1928
68.0,0.0,0.0,0.0,0.0,0.0,16.0,0.0,0.0,16.0,0.0,0.0,2.5450000762939453,Lai Chi Fang,1928
66.6,0.0,0.0,0.0,0.0,0.0,16.7,0.0,0.0,16.7,0.0,0.0,2.558000087738037,Lai Chi Fang,1928
65.2,0.0,0.0,0.0,0.0,0.0,17.4,0.0,0.0,17.4,0.0,0.0,2.561000108718872,Lai Chi Fang,1928
63.6,0.0,0.0,0.0,0.0,0.0,18.2,0.0,0.0,18.2,0.0,0.0,2.5810000896453857,Lai Chi Fang,1928
100.0,0.0,0.0,0.0,0.0,0.0,0.0,0.0,0.0,0.0,0.0,0.0,2.203000068664551,Morey G.W.,1932
95.15,0.0,0.0,0.0,0.0,0.0,4.85,0.0,0.0,0.0,0.0,0.0,2.240000009536743,Morey G.W.,1932
90.28,0.0,0.0,0.0,0.0,0.0,9.72,0.0,0.0,0.0,0.0,0.0,2.2909998893737797,Morey G.W.,1932
85.53,0.0,0.0,0.0,0.0,0.0,14.47,0.0,0.0,0.0,0.0,0.0,2.3340001106262207,Morey G.W.,1932
80.93,0.0,0.0,0.0,0.0,0.0,19.07,0.0,0.0,0.0,0.0,0.0,2.382999897003174,Morey G.W.,1932
75.76,0.0,0.0,0.0,0.0,0.0,24.24,0.0,0.0,0.0,0.0,0.0,2.428999900817871,Morey G.W.,1932
75.58,0.0,0.0,0.0,0.0,0.0,24.42,0.0,0.0,0.0,0.0,0.0,2.430999994277954,Morey G.W.,1932
73.29,0.0,0.0,0.0,0.0,0.0,26.71,0.0,0.0,0.0,0.0,0.0,2.4489998817443848,Morey G.W.,1932
71.44,0.0,0.0,0.0,0.0,0.0,28.56,0.0,0.0,0.0,0.0,0.0,2.4590001106262207,Morey G.W.,1932
66.83,0.0,0.0,0.0,0.0,0.0,33.17,0.0,0.0,0.0,0.0,0.0,2.490999937057495,Morey G.W.,1932
65.46,0.0,0.0,0.0,0.0,0.0,34.54,0.0,0.0,0.0,0.0,0.0,2.497999906539917,Morey G.W.,1932
65.21,0.0,0.0,0.0,0.0,0.0,34.79,0.0,0.0,0.0,0.0,0.0,2.5,Morey G.W.,1932
62.22,0.0,0.0,0.0,0.0,0.0,37.78,0.0,0.0,0.0,0.0,0.0,2.515000104904175,Morey G.W.,1932
61.08,0.0,0.0,0.0,0.0,0.0,38.92,0.0,0.0,0.0,0.0,0.0,2.5209999084472656,Morey G.W.,1932
56.44,0.0,0.0,0.0,0.0,0.0,43.56,0.0,0.0,0.0,0.0,0.0,2.5460000038146973,Morey G.W.,1932
51.58,0.0,0.0,0.0,0.0,0.0,48.42,0.0,0.0,0.0,0.0,0.0,2.562999963760376,Morey G.W.,1932
48.72,0.0,0.0,0.0,0.0,0.0,51.28,0.0,0.0,0.0,0.0,0.0,2.575000047683716,Morey G.W.,1932
86.5,0.0,0.0,0.0,0.0,0.0,13.5,0.0,0.0,0.0,0.0,0.0,2.3289999961853027,Morey G.W.,1932
82.5,0.0,0.0,0.0,0.0,0.0,17.5,0.0,0.0,0.0,0.0,0.0,2.36899995803833,Morey G.W.,1932
78.0,0.0,0.0,0.0,0.0,0.0,22.0,0.0,0.0,0.0,0.0,0.0,2.4140000343322754,Morey G.W.,1932
68.25,0.0,0.0,0.0,0.0,0.0,31.75,0.0,0.0,0.0,0.0,0.0,2.483999967575073,Morey G.W.,1932
61.03,0.0,0.0,0.0,0.0,0.0,0.0,0.0,0.0,38.97,0.0,0.0,2.746000051498413,Morey G.W.,1932
55.41,0.0,0.0,0.0,0.0,0.0,0.0,0.0,0.0,44.59,0.0,0.0,2.8350000381469727,Morey G.W.,1932
50.02,0.0,0.0,0.0,0.0,0.0,0.0,0.0,0.0,49.98,0.0,0.0,2.8980000019073486,Morey G.W.,1932
47.08,0.0,0.0,0.0,0.0,0.0,0.0,0.0,0.0,52.92,0.0,0.0,2.9179999828338623,Morey G.W.,1932
42.48,0.0,0.0,0.0,0.0,0.0,0.0,0.0,0.0,57.52,0.0,0.0,2.953000068664551,Morey G.W.,1932
90.14,0.0,0.0,0.0,0.0,0.0,3.77,0.0,0.0,6.09,0.0,0.0,2.309999942779541,Morey G.W.,1932
89.91,0.0,0.0,0.0,0.0,0.0,5.81,0.0,0.0,4.28,0.0,0.0,2.311000108718872,Morey G.W.,1932
86.2,0.0,0.0,0.0,0.0,0.0,10.57,0.0,0.0,3.23,0.0,0.0,2.345000028610229,Morey G.W.,1932
85.84,0.0,0.0,0.0,0.0,0.0,7.74,0.0,0.0,6.42,0.0,0.0,2.3550000190734863,Morey G.W.,1932
82.99,0.0,0.0,0.0,0.0,0.0,8.91,0.0,0.0,8.1,0.0,0.0,2.388999938964844,Morey G.W.,1932
81.29,0.0,0.0,0.0,0.0,0.0,6.31,0.0,0.0,12.4,0.0,0.0,2.4210000038146973,Morey G.W.,1932
78.14,0.0,0.0,0.0,0.0,0.0,16.49,0.0,0.0,5.38,0.0,0.0,2.431999921798706,Morey G.W.,1932
77.73,0.0,0.0,0.0,0.0,0.0,11.59,0.0,0.0,10.68,0.0,0.0,2.4549999237060547,Morey G.W.,1932
76.97,0.0,0.0,0.0,0.0,0.0,14.46,0.0,0.0,8.57,0.0,0.0,2.4560000896453857,Morey G.W.,1932
75.51,0.0,0.0,0.0,0.0,0.0,8.56,0.0,0.0,15.93,0.0,0.0,2.496999979019165,Morey G.W.,1932
75.82,0.0,0.0,0.0,0.0,0.0,12.41,0.0,0.0,11.77,0.0,0.0,2.484999895095825,Morey G.W.,1932
76.27,0.0,0.0,0.0,0.0,0.0,18.35,0.0,0.0,5.38,0.0,0.0,2.4549999237060547,Morey G.W.,1932
75.04,0.0,0.0,0.0,0.0,0.0,5.93,0.0,0.0,19.03,0.0,0.0,2.505000114440918,Morey G.W.,1932
75.72,0.0,0.0,0.0,0.0,0.0,18.1,0.0,0.0,6.18,0.0,0.0,2.4679999351501465,Morey G.W.,1932
74.32,0.0,0.0,0.0,0.0,0.0,4.29,0.0,0.0,21.4,0.0,0.0,2.5350000858306885,Morey G.W.,1932
75.2,0.0,0.0,0.0,0.0,0.0,16.72,0.0,0.0,8.08,0.0,0.0,2.4749999046325684,Morey G.W.,1932
75.0,0.0,0.0,0.0,0.0,0.0,16.96,0.0,0.0,8.04,0.0,0.0,2.476999998092652,Morey G.W.,1932
74.79,0.0,0.0,0.0,0.0,0.0,14.54,0.0,0.0,10.67,0.0,0.0,2.489000082015991,Morey G.W.,1932
74.64,0.0,0.0,0.0,0.0,0.0,12.94,0.0,0.0,12.42,0.0,0.0,2.494999885559082,Morey G.W.,1932
74.38,0.0,0.0,0.0,0.0,0.0,9.7,0.0,0.0,15.92,0.0,0.0,2.50600004196167,Morey G.W.,1932
74.51,0.0,0.0,0.0,0.0,0.0,14.7,0.0,0.0,10.79,0.0,0.0,2.489000082015991,Morey G.W.,1932
74.5,0.0,0.0,0.0,0.0,0.0,14.78,0.0,0.0,10.72,0.0,0.0,2.492000102996826,Morey G.W.,1932
73.44,0.0,0.0,0.0,0.0,0.0,5.14,0.0,0.0,21.42,0.0,0.0,2.532000064849853,Morey G.W.,1932
73.35,0.0,0.0,0.0,0.0,0.0,5.23,0.0,0.0,21.42,0.0,0.0,2.5360000133514404,Morey G.W.,1932
73.33,0.0,0.0,0.0,0.0,0.0,5.49,0.0,0.0,21.18,0.0,0.0,2.5220000743865967,Morey G.W.,1932
69.8,0.0,0.0,0.0,0.0,0.0,14.23,0.0,0.0,15.97,0.0,0.0,2.556999921798706,Morey G.W.,1932
70.39,0.0,0.0,0.0,0.0,0.0,22.6,0.0,0.0,7.0,0.0,0.0,2.503999948501587,Morey G.W.,1932
70.49,0.0,0.0,0.0,0.0,0.0,24.2,0.0,0.0,5.31,0.0,0.0,2.499000072479248,Morey G.W.,1932
69.65,0.0,0.0,0.0,0.0,0.0,15.34,0.0,0.0,15.01,0.0,0.0,2.5480000972747803,Morey G.W.,1932
70.24,0.0,0.0,0.0,0.0,0.0,24.05,0.0,0.0,5.71,0.0,0.0,2.496000051498413,Morey G.W.,1932
70.16,0.0,0.0,0.0,0.0,0.0,24.88,0.0,0.0,4.96,0.0,0.0,2.503000020980835,Morey G.W.,1932
69.49,0.0,0.0,0.0,0.0,0.0,16.64,0.0,0.0,13.87,0.0,0.0,2.539999961853028,Morey G.W.,1932
69.5,0.0,0.0,0.0,0.0,0.0,25.11,0.0,0.0,5.39,0.0,0.0,2.503999948501587,Morey G.W.,1932
68.17,0.0,0.0,0.0,0.0,0.0,20.23,0.0,0.0,11.6,0.0,0.0,2.5429999828338623,Morey G.W.,1932
67.54,0.0,0.0,0.0,0.0,0.0,13.29,0.0,0.0,19.16,0.0,0.0,2.5859999656677246,Morey G.W.,1932
68.23,0.0,0.0,0.0,0.0,0.0,24.25,0.0,0.0,7.52,0.0,0.0,2.5199999809265137,Morey G.W.,1932
67.73,0.0,0.0,0.0,0.0,0.0,21.41,0.0,0.0,10.86,0.0,0.0,2.5429999828338623,Morey G.W.,1932
66.01,0.0,0.0,0.0,0.0,0.0,3.68,0.0,0.0,30.31,0.0,0.0,2.6549999713897705,Morey G.W.,1932
66.59,0.0,0.0,0.0,0.0,0.0,16.82,0.0,0.0,16.59,0.0,0.0,2.5820000171661377,Morey G.W.,1932
65.62,0.0,0.0,0.0,0.0,0.0,5.7,0.0,0.0,28.68,0.0,0.0,2.6540000438690186,Morey G.W.,1932
66.04,0.0,0.0,0.0,0.0,0.0,11.93,0.0,0.0,22.03,0.0,0.0,2.61299991607666,Morey G.W.,1932
66.48,0.0,0.0,0.0,0.0,0.0,22.73,0.0,0.0,10.79,0.0,0.0,2.546999931335449,Morey G.W.,1932
66.07,0.0,0.0,0.0,0.0,0.0,18.03,0.0,0.0,15.9,0.0,0.0,2.5810000896453857,Morey G.W.,1932
65.66,0.0,0.0,0.0,0.0,0.0,18.28,0.0,0.0,16.06,0.0,0.0,2.5840001106262207,Morey G.W.,1932
64.66,0.0,0.0,0.0,0.0,0.0,8.66,0.0,0.0,26.68,0.0,0.0,2.6559998989105225,Morey G.W.,1932
74.21,0.0,0.0,0.0,0.0,0.0,17.92,0.0,0.0,7.87,0.0,0.0,2.483999967575073,Morey G.W.,1932
74.35,0.0,0.0,0.0,0.0,0.0,20.15,0.0,0.0,5.5,0.0,0.0,2.469000101089477,Morey G.W.,1932
73.78,0.0,0.0,0.0,0.0,0.0,13.4,0.0,0.0,12.82,0.0,0.0,2.505000114440918,Morey G.W.,1932
73.69,0.0,0.0,0.0,0.0,0.0,14.53,0.0,0.0,11.78,0.0,0.0,2.505000114440918,Morey G.W.,1932
72.81,0.0,0.0,0.0,0.0,0.0,7.02,0.0,0.0,20.17,0.0,0.0,2.5409998893737797,Morey G.W.,1932
73.2,0.0,0.0,0.0,0.0,0.0,12.48,0.0,0.0,14.32,0.0,0.0,2.5179998874664307,Morey G.W.,1932
73.18,0.0,0.0,0.0,0.0,0.0,12.83,0.0,0.0,13.99,0.0,0.0,2.5190000534057617,Morey G.W.,1932
73.4,0.0,0.0,0.0,0.0,0.0,15.88,0.0,0.0,10.71,0.0,0.0,2.500999927520752,Morey G.W.,1932
73.82,0.0,0.0,0.0,0.0,0.0,22.88,0.0,0.0,3.31,0.0,0.0,2.4609999656677246,Morey G.W.,1932
73.52,0.0,0.0,0.0,0.0,0.0,21.11,0.0,0.0,5.37,0.0,0.0,2.4739999771118164,Morey G.W.,1932
72.8,0.0,0.0,0.0,0.0,0.0,13.32,0.0,0.0,13.88,0.0,0.0,2.5190000534057617,Morey G.W.,1932
73.45,0.0,0.0,0.0,0.0,0.0,22.23,0.0,0.0,4.31,0.0,0.0,2.470000028610229,Morey G.W.,1932
73.01,0.0,0.0,0.0,0.0,0.0,17.35,0.0,0.0,9.64,0.0,0.0,2.5,Morey G.W.,1932
71.59,0.0,0.0,0.0,0.0,0.0,11.37,0.0,0.0,17.04,0.0,0.0,2.5460000038146973,Morey G.W.,1932
71.29,0.0,0.0,0.0,0.0,0.0,8.55,0.0,0.0,20.16,0.0,0.0,2.559999942779541,Morey G.W.,1932
71.94,0.0,0.0,0.0,0.0,0.0,21.04,0.0,0.0,7.02,0.0,0.0,2.494999885559082,Morey G.W.,1932
71.27,0.0,0.0,0.0,0.0,0.0,17.93,0.0,0.0,10.8,0.0,0.0,2.5179998874664307,Morey G.W.,1932
71.19,0.0,0.0,0.0,0.0,0.0,20.72,0.0,0.0,8.09,0.0,0.0,2.499000072479248,Morey G.W.,1932
69.82,0.0,0.0,0.0,0.0,0.0,5.21,0.0,0.0,24.97,0.0,0.0,2.594000101089477,Morey G.W.,1932
69.89,0.0,0.0,0.0,0.0,0.0,8.73,0.0,0.0,21.38,0.0,0.0,2.5850000381469727,Morey G.W.,1932
70.91,0.0,0.0,0.0,0.0,0.0,23.37,0.0,0.0,5.72,0.0,0.0,2.494999885559082,Morey G.W.,1932
70.07,0.0,0.0,0.0,0.0,0.0,13.27,0.0,0.0,16.66,0.0,0.0,2.552999973297119,Morey G.W.,1932
69.91,0.0,0.0,0.0,0.0,0.0,15.12,0.0,0.0,14.96,0.0,0.0,2.549000024795532,Morey G.W.,1932
54.92,0.0,0.0,0.0,0.0,0.0,22.6,0.0,0.0,22.47,0.0,0.0,2.683000087738037,Morey G.W.,1932
54.13,0.0,0.0,0.0,0.0,0.0,9.46,0.0,0.0,36.41,0.0,0.0,2.7730000019073486,Morey G.W.,1932
54.45,0.0,0.0,0.0,0.0,0.0,15.67,0.0,0.0,29.88,0.0,0.0,2.7330000400543213,Morey G.W.,1932
55.4,0.0,0.0,0.0,0.0,0.0,32.92,0.0,0.0,11.68,0.0,0.0,2.609999895095825,Morey G.W.,1932
53.55,0.0,0.0,0.0,0.0,0.0,4.3,0.0,0.0,42.15,0.0,0.0,2.815999984741211,Morey G.W.,1932
53.91,0.0,0.0,0.0,0.0,0.0,30.34,0.0,0.0,15.75,0.0,0.0,2.630000114440918,Morey G.W.,1932
53.36,0.0,0.0,0.0,0.0,0.0,20.19,0.0,0.0,26.45,0.0,0.0,2.7049999237060547,Morey G.W.,1932
52.03,0.0,0.0,0.0,0.0,0.0,4.18,0.0,0.0,43.79,0.0,0.0,2.838000059127808,Morey G.W.,1932
51.86,0.0,0.0,0.0,0.0,0.0,4.88,0.0,0.0,43.25,0.0,0.0,2.8320000171661377,Morey G.W.,1932
53.04,0.0,0.0,0.0,0.0,0.0,27.45,0.0,0.0,19.51,0.0,0.0,2.6640000343322754,Morey G.W.,1932
52.93,0.0,0.0,0.0,0.0,0.0,38.96,0.0,0.0,8.11,0.0,0.0,2.6010000705718994,Morey G.W.,1932
51.43,0.0,0.0,0.0,0.0,0.0,19.91,0.0,0.0,28.66,0.0,0.0,2.7300000190734863,Morey G.W.,1932
51.96,0.0,0.0,0.0,0.0,0.0,30.84,0.0,0.0,17.2,0.0,0.0,2.664999961853028,Morey G.W.,1932
50.58,0.0,0.0,0.0,0.0,0.0,9.68,0.0,0.0,39.74,0.0,0.0,2.806999921798706,Morey G.W.,1932
50.56,0.0,0.0,0.0,0.0,0.0,10.05,0.0,0.0,39.39,0.0,0.0,2.802000045776367,Morey G.W.,1932
51.02,0.0,0.0,0.0,0.0,0.0,22.53,0.0,0.0,26.45,0.0,0.0,2.711999893188477,Morey G.W.,1932
50.52,0.0,0.0,0.0,0.0,0.0,17.17,0.0,0.0,32.31,0.0,0.0,2.760999917984009,Morey G.W.,1932
50.19,0.0,0.0,0.0,0.0,0.0,13.95,0.0,0.0,35.86,0.0,0.0,2.7769999504089355,Morey G.W.,1932
49.85,0.0,0.0,0.0,0.0,0.0,9.35,0.0,0.0,40.8,0.0,0.0,2.821000099182129,Morey G.W.,1932
51.08,0.0,0.0,0.0,0.0,0.0,35.33,0.0,0.0,13.59,0.0,0.0,2.6480000019073486,Morey G.W.,1932
50.38,0.0,0.0,0.0,0.0,0.0,23.01,0.0,0.0,26.61,0.0,0.0,2.719000101089477,Morey G.W.,1932
65.03,0.0,0.0,0.0,0.0,0.0,16.01,0.0,0.0,18.96,0.0,0.0,2.595000028610229,Morey G.W.,1932
64.94,0.0,0.0,0.0,0.0,0.0,21.08,0.0,0.0,13.99,0.0,0.0,2.572999954223633,Morey G.W.,1932
64.62,0.0,0.0,0.0,0.0,0.0,26.43,0.0,0.0,8.95,0.0,0.0,2.5460000038146973,Morey G.W.,1932
63.68,0.0,0.0,0.0,0.0,0.0,13.57,0.0,0.0,22.75,0.0,0.0,2.638000011444092,Morey G.W.,1932
62.16,0.0,0.0,0.0,0.0,0.0,7.83,0.0,0.0,30.01,0.0,0.0,2.690999984741211,Morey G.W.,1932
60.98,0.0,0.0,0.0,0.0,0.0,4.85,0.0,0.0,34.18,0.0,0.0,2.719000101089477,Morey G.W.,1932
61.06,0.0,0.0,0.0,0.0,0.0,9.25,0.0,0.0,29.68,0.0,0.0,2.694000005722046,Morey G.W.,1932
61.46,0.0,0.0,0.0,0.0,0.0,27.77,0.0,0.0,10.77,0.0,0.0,2.575000047683716,Morey G.W.,1932
60.09,0.0,0.0,0.0,0.0,0.0,9.93,0.0,0.0,29.98,0.0,0.0,2.70199990272522,Morey G.W.,1932
59.16,0.0,0.0,0.0,0.0,0.0,7.07,0.0,0.0,33.77,0.0,0.0,2.7290000915527344,Morey G.W.,1932
59.48,0.0,0.0,0.0,0.0,0.0,16.11,0.0,0.0,24.41,0.0,0.0,2.671999931335449,Morey G.W.,1932
59.52,0.0,0.0,0.0,0.0,0.0,19.22,0.0,0.0,21.26,0.0,0.0,2.657000064849853,Morey G.W.,1932
57.9,0.0,0.0,0.0,0.0,0.0,4.74,0.0,0.0,37.36,0.0,0.0,2.760999917984009,Morey G.W.,1932
59.6,0.0,0.0,0.0,0.0,0.0,33.23,0.0,0.0,7.18,0.0,0.0,2.562000036239624,Morey G.W.,1932
57.78,0.0,0.0,0.0,0.0,0.0,9.48,0.0,0.0,32.74,0.0,0.0,2.7330000400543213,Morey G.W.,1932
58.62,0.0,0.0,0.0,0.0,0.0,25.35,0.0,0.0,16.03,0.0,0.0,2.618000030517578,Morey G.W.,1932
57.92,0.0,0.0,0.0,0.0,0.0,16.42,0.0,0.0,25.66,0.0,0.0,2.691999912261963,Morey G.W.,1932
57.13,0.0,0.0,0.0,0.0,0.0,27.56,0.0,0.0,15.31,0.0,0.0,2.625999927520752,Morey G.W.,1932
56.32,0.0,0.0,0.0,0.0,0.0,15.09,0.0,0.0,28.59,0.0,0.0,2.711999893188477,Morey G.W.,1932
57.27,0.0,0.0,0.0,0.0,0.0,33.0,0.0,0.0,9.72,0.0,0.0,2.588000059127808,Morey G.W.,1932
55.86,0.0,0.0,0.0,0.0,0.0,13.16,0.0,0.0,30.98,0.0,0.0,2.734999895095825,Morey G.W.,1932
56.38,0.0,0.0,0.0,0.0,0.0,22.19,0.0,0.0,21.43,0.0,0.0,2.664999961853028,Morey G.W.,1932
