Repository: nicotouge/density

**Magma oceans on young planets play a critical role in shaping their atmospheres and mantles. Recent observations
of ultra-short-period (USP) exoplanets, such as K2-141b, provided materials to further investigate the physical
properties of these oceans. While existing machine learning models can predict their viscosity, no model currently
addresses glass density in a wide range of melt compositions.
This study introduces a novel artificial neural network (ANN) model to predict glass density from melt compositions.
We apply this model to estimate the surface density of an hypothetical glassy magma ocean on K2-141b.**


This project was carried out under the supervision of Charles Le Losq.

File: SCIGLASS_DATASET.csv (part 5 of 20)
sio2,tio2,al2o3,feo,fe2o3,mno,na2o,k2o,mgo,cao,p2o5,h2o,d,Author,Year
51.04,0.0,0.0,0.0,0.0,0.0,36.41,0.0,0.0,12.55,0.0,0.0,2.6410000324249268,Morey G.W.,1932
50.01,0.0,0.0,0.0,0.0,0.0,16.7,0.0,0.0,33.29,0.0,0.0,2.760999917984009,Morey G.W.,1932
49.5,0.0,0.0,0.0,0.0,0.0,9.08,0.0,0.0,41.42,0.0,0.0,2.819999933242798,Morey G.W.,1932
50.03,0.0,0.0,0.0,0.0,0.0,20.47,0.0,0.0,29.5,0.0,0.0,2.740999937057495,Morey G.W.,1932
50.49,0.0,0.0,0.0,0.0,0.0,32.41,0.0,0.0,17.1,0.0,0.0,2.6700000762939453,Morey G.W.,1932
50.01,0.0,0.0,0.0,0.0,0.0,33.35,0.0,0.0,16.64,0.0,0.0,2.6630001068115234,Morey G.W.,1932
49.19,0.0,0.0,0.0,0.0,0.0,25.77,0.0,0.0,25.04,0.0,0.0,2.7100000381469727,Morey G.W.,1932
47.79,0.0,0.0,0.0,0.0,0.0,4.98,0.0,0.0,47.23,0.0,0.0,2.867000102996826,Morey G.W.,1932
48.76,0.0,0.0,0.0,0.0,0.0,27.35,0.0,0.0,23.89,0.0,0.0,2.7170000076293945,Morey G.W.,1932
48.72,0.0,0.0,0.0,0.0,0.0,28.91,0.0,0.0,22.37,0.0,0.0,2.697000026702881,Morey G.W.,1932
46.92,0.0,0.0,0.0,0.0,0.0,6.97,0.0,0.0,46.11,0.0,0.0,2.858999967575073,Morey G.W.,1932
46.54,0.0,0.0,0.0,0.0,0.0,16.13,0.0,0.0,37.33,0.0,0.0,2.7939999103546143,Morey G.W.,1932
47.09,0.0,0.0,0.0,0.0,0.0,39.66,0.0,0.0,13.25,0.0,0.0,2.6540000438690186,Morey G.W.,1932
45.5,0.0,0.0,0.0,0.0,0.0,7.51,0.0,0.0,46.99,0.0,0.0,2.86299991607666,Morey G.W.,1932
46.18,0.0,0.0,0.0,0.0,0.0,35.34,0.0,0.0,18.48,0.0,0.0,2.680999994277954,Morey G.W.,1932
45.66,0.0,0.0,0.0,0.0,0.0,43.48,0.0,0.0,10.86,0.0,0.0,2.640000104904175,Morey G.W.,1932
44.05,0.0,0.0,0.0,0.0,0.0,8.73,0.0,0.0,47.23,0.0,0.0,2.874000072479248,Morey G.W.,1932
44.21,0.0,0.0,0.0,0.0,0.0,13.69,0.0,0.0,42.09,0.0,0.0,2.836999893188477,Morey G.W.,1932
43.65,0.0,0.0,0.0,0.0,0.0,4.49,0.0,0.0,51.86,0.0,0.0,2.9019999504089355,Morey G.W.,1932
44.91,0.0,0.0,0.0,0.0,0.0,33.72,0.0,0.0,21.37,0.0,0.0,2.703000068664551,Morey G.W.,1932
44.18,0.0,0.0,0.0,0.0,0.0,21.56,0.0,0.0,34.26,0.0,0.0,2.7839999198913574,Morey G.W.,1932
40.3,0.0,0.0,0.0,0.0,0.0,25.66,0.0,0.0,34.04,0.0,0.0,2.799999952316284,Morey G.W.,1932
37.48,0.0,0.0,0.0,0.0,0.0,37.54,0.0,0.0,24.98,0.0,0.0,2.742000102996826,Morey G.W.,1932
86.09,0.0,0.0,0.0,0.0,0.0,0.0,3.29,0.0,10.62,0.0,0.0,2.359999895095825,Morey G.W.,1954
88.08,0.0,0.0,0.0,0.0,0.0,0.0,11.92,0.0,0.0,0.0,0.0,2.322000026702881,Morey G.W.,1954
84.28,0.0,0.0,0.0,0.0,0.0,0.0,10.08,0.0,5.64,0.0,0.0,2.371000051498413,Morey G.W.,1954
82.22,0.0,0.0,0.0,0.0,0.0,0.0,7.67,0.0,10.11,0.0,0.0,2.4119999408721924,Morey G.W.,1954
80.7,0.0,0.0,0.0,0.0,0.0,0.0,13.55,0.0,5.75,0.0,0.0,2.4119999408721924,Morey G.W.,1954
82.62,0.0,0.0,0.0,0.0,0.0,0.0,17.38,0.0,0.0,0.0,0.0,2.375,Morey G.W.,1954
81.46,0.0,0.0,0.0,0.0,0.0,0.0,18.54,0.0,0.0,0.0,0.0,2.388999938964844,Morey G.W.,1954
74.53,0.0,0.0,0.0,0.0,0.0,0.0,6.88,0.0,18.59,0.0,0.0,2.500999927520752,Morey G.W.,1954
76.75,0.0,0.0,0.0,0.0,0.0,0.0,11.68,0.0,11.57,0.0,0.0,2.447999954223633,Morey G.W.,1954
75.02,0.0,0.0,0.0,0.0,0.0,0.0,8.33,0.0,16.65,0.0,0.0,2.492000102996826,Morey G.W.,1954
74.23,0.0,0.0,0.0,0.0,0.0,0.0,16.9,0.0,8.88,0.0,0.0,2.470000028610229,Morey G.W.,1954
76.83,0.0,0.0,0.0,0.0,0.0,0.0,23.17,0.0,0.0,0.0,0.0,2.4230000972747803,Morey G.W.,1954
75.18,0.0,0.0,0.0,0.0,0.0,0.0,24.82,0.0,0.0,0.0,0.0,2.4260001182556152,Morey G.W.,1954
65.2,0.0,0.0,0.0,0.0,0.0,0.0,2.47,0.0,32.33,0.0,0.0,2.6589999198913574,Morey G.W.,1954
74.77,0.0,0.0,0.0,0.0,0.0,0.0,25.23,0.0,0.0,0.0,0.0,2.4260001182556152,Morey G.W.,1954
66.47,0.0,0.0,0.0,0.0,0.0,0.0,6.84,0.0,26.69,0.0,0.0,2.5929999351501465,Morey G.W.,1954
66.69,0.0,0.0,0.0,0.0,0.0,0.0,8.35,0.0,24.96,0.0,0.0,2.5840001106262207,Morey G.W.,1954
66.66,0.0,0.0,0.0,0.0,0.0,0.0,11.1,0.0,22.24,0.0,0.0,2.569000005722046,Morey G.W.,1954
70.06,0.0,0.0,0.0,0.0,0.0,0.0,19.98,0.0,9.96,0.0,0.0,2.497999906539917,Morey G.W.,1954
63.4,0.0,0.0,0.0,0.0,0.0,0.0,19.41,0.0,17.19,0.0,0.0,2.559999942779541,Morey G.W.,1954
61.15,0.0,0.0,0.0,0.0,0.0,0.0,13.52,0.0,25.32,0.0,0.0,2.61299991607666,Morey G.W.,1954
65.92,0.0,0.0,0.0,0.0,0.0,0.0,28.25,0.0,5.82,0.0,0.0,2.505000114440918,Morey G.W.,1954
67.24,0.0,0.0,0.0,0.0,0.0,0.0,32.76,0.0,0.0,0.0,0.0,2.4670000076293945,Morey G.W.,1954
57.03,0.0,0.0,0.0,0.0,0.0,0.0,10.03,0.0,32.94,0.0,0.0,2.683000087738037,Morey G.W.,1954
54.29,0.0,0.0,0.0,0.0,0.0,0.0,3.35,0.0,42.36,0.0,0.0,2.782999992370605,Morey G.W.,1954
56.76,0.0,0.0,0.0,0.0,0.0,0.0,24.42,0.0,18.82,0.0,0.0,2.6059999465942383,Morey G.W.,1954
50.09,0.0,0.0,0.0,0.0,0.0,0.0,6.16,0.0,43.75,0.0,0.0,2.7929999828338623,Morey G.W.,1954
55.02,0.0,0.0,0.0,0.0,0.0,0.0,21.61,0.0,23.37,0.0,0.0,2.634999990463257,Morey G.W.,1954
72.46,0.0,0.0,0.0,0.0,0.0,0.0,3.46,0.0,24.09,0.0,0.0,2.5460000038146973,Morey G.W.,1954
72.99,0.0,0.0,0.0,0.0,0.0,0.0,5.45,0.0,21.57,0.0,0.0,2.5280001163482666,Morey G.W.,1954
79.5,0.0,0.0,0.0,0.0,0.0,0.0,19.31,0.0,1.19,0.0,0.0,2.4049999713897705,Morey G.W.,1954
79.89,0.0,0.0,0.0,0.0,0.0,0.0,20.11,0.0,0.0,0.0,0.0,2.3989999294281006,Morey G.W.,1954
79.25,0.0,0.0,0.0,0.0,0.0,0.0,20.75,0.0,0.0,0.0,0.0,2.3959999084472656,Morey G.W.,1954
74.69,0.0,0.0,0.0,0.0,0.0,0.0,13.94,0.0,11.37,0.0,0.0,2.4730000495910645,Morey G.W.,1954
75.16,0.0,0.0,0.0,0.0,0.0,0.0,15.45,0.0,9.39,0.0,0.0,2.4609999656677246,Morey G.W.,1954
70.59,0.0,0.0,0.0,0.0,0.0,0.0,23.48,0.0,5.93,0.0,0.0,2.4809999465942383,Morey G.W.,1954
68.2,0.0,0.0,0.0,0.0,0.0,0.0,23.12,0.0,8.68,0.0,0.0,2.5,Morey G.W.,1954
65.0,0.0,0.0,0.0,0.0,0.0,0.0,17.1,0.0,17.9,0.0,0.0,2.553999900817871,Morey G.W.,1954
60.21,0.0,0.0,0.0,0.0,0.0,0.0,5.53,0.0,34.26,0.0,0.0,2.188999891281128,Morey G.W.,1954
66.41,0.0,0.0,0.0,0.0,0.0,0.0,22.43,0.0,11.16,0.0,0.0,2.5190000534057617,Morey G.W.,1954
52.15,0.0,0.0,0.0,0.0,0.0,0.0,17.25,0.0,30.6,0.0,0.0,2.686000108718872,Morey G.W.,1954
57.55,0.0,0.0,0.0,0.0,0.0,0.0,35.03,0.0,7.42,0.0,0.0,2.5420000553131104,Morey G.W.,1954
52.45,0.0,0.0,0.0,0.0,0.0,0.0,19.27,0.0,28.28,0.0,0.0,2.664999961853028,Morey G.W.,1954
50.07,0.0,0.0,0.0,0.0,0.0,0.0,16.62,0.0,33.31,0.0,0.0,2.700999975204468,Morey G.W.,1954
50.35,0.0,0.0,0.0,0.0,0.0,0.0,24.73,0.0,24.92,0.0,0.0,2.657999992370605,Morey G.W.,1954
48.66,0.0,0.0,0.0,0.0,0.0,0.0,23.3,0.0,28.04,0.0,0.0,2.671999931335449,Morey G.W.,1954
43.41,0.0,0.0,0.0,0.0,0.0,0.0,10.85,0.0,45.74,0.0,0.0,2.799999952316284,Morey G.W.,1954
80.2,0.0,0.0,0.0,0.0,0.0,19.72,0.0,0.0,0.0,0.0,0.08,2.388000011444092,Scholze H.,1959
80.07,0.0,0.0,0.0,0.0,0.0,19.69,0.0,0.0,0.0,0.0,0.24,2.390000104904175,Scholze H.,1959
80.42,0.0,0.0,0.0,0.0,0.0,0.0,19.48,0.0,0.0,0.0,0.1,2.388999938964844,Scholze H.,1959
80.26,0.0,0.0,0.0,0.0,0.0,0.0,19.44,0.0,0.0,0.0,0.3,2.390000104904175,Scholze H.,1959
80.11,0.0,0.0,0.0,0.0,0.0,0.0,19.41,0.0,0.0,0.0,0.48,2.3919999599456787,Scholze H.,1959
73.97,0.0,0.0,0.0,0.0,0.0,15.89,0.0,0.0,10.08,0.0,0.055,2.494999885559082,Scholze H.,1959
73.87,0.0,0.0,0.0,0.0,0.0,15.87,0.0,0.0,10.07,0.0,0.18,2.496000051498413,Scholze H.,1959
73.78,0.0,0.0,0.0,0.0,0.0,15.85,0.0,0.0,10.06,0.0,0.32,2.496000051498413,Scholze H.,1959
79.02,0.0,0.0,0.0,0.0,0.0,15.48,0.0,0.0,5.5,0.0,0.0,2.4159998893737797,Eversteijn F.C.,1960
76.03,0.0,0.0,0.0,0.0,0.0,12.18,0.0,0.0,11.79,0.0,0.0,2.4730000495910645,Eversteijn F.C.,1960
65.69,0.0,0.0,0.0,0.0,0.0,13.82,0.0,0.0,20.49,0.0,0.0,2.608999967575073,Eversteijn F.C.,1960
74.13,0.0,0.0,0.0,0.0,0.0,10.51,0.0,0.0,15.36,0.0,0.0,2.510999917984009,Eversteijn F.C.,1960
75.8,0.0,0.0,0.0,0.0,0.0,8.11,0.0,0.0,16.09,0.0,0.0,2.49399995803833,Eversteijn F.C.,1960
65.97,0.0,0.0,0.0,0.0,0.0,7.66,0.0,0.0,26.37,0.0,0.0,2.638999938964844,Eversteijn F.C.,1960
65.62,0.0,0.0,0.0,0.0,0.0,17.34,0.0,0.0,17.04,0.0,0.0,2.5899999141693115,Eversteijn F.C.,1960
75.0,0.0,0.0,0.0,0.0,0.0,25.0,0.0,0.0,0.0,0.0,0.0,2.434000015258789,Hurt J.C.,1967
60.0,0.0,0.0,0.0,0.0,25.0,15.0,0.0,0.0,0.0,0.0,0.0,2.7920000553131104,Shcheglova M.D.,1983
58.0,0.0,0.0,0.0,0.0,27.0,15.0,0.0,0.0,0.0,0.0,0.0,2.874000072479248,Shcheglova M.D.,1983
56.0,0.0,0.0,0.0,0.0,29.0,15.0,0.0,0.0,0.0,0.0,0.0,2.947000026702881,Shcheglova M.D.,1983
54.0,0.0,0.0,0.0,0.0,31.0,15.0,0.0,0.0,0.0,0.0,0.0,2.9739999771118164,Shcheglova M.D.,1983
52.0,0.0,0.0,0.0,0.0,33.0,15.0,0.0,0.0,0.0,0.0,0.0,3.0169999599456787,Shcheglova M.D.,1983
50.0,0.0,0.0,0.0,0.0,35.0,15.0,0.0,0.0,0.0,0.0,0.0,3.0810000896453857,Shcheglova M.D.,1983
48.0,0.0,0.0,0.0,0.0,37.0,15.0,0.0,0.0,0.0,0.0,0.0,3.1640000343322754,Shcheglova M.D.,1983
46.0,0.0,0.0,0.0,0.0,39.0,15.0,0.0,0.0,0.0,0.0,0.0,3.197999954223633,Shcheglova M.D.,1983
44.0,0.0,0.0,0.0,0.0,41.0,15.0,0.0,0.0,0.0,0.0,0.0,3.213000059127808,Shcheglova M.D.,1983
42.0,0.0,0.0,0.0,0.0,43.0,15.0,0.0,0.0,0.0,0.0,0.0,3.0169999599456787,Shcheglova M.D.,1983
40.0,0.0,0.0,0.0,0.0,45.0,15.0,0.0,0.0,0.0,0.0,0.0,3.2739999294281006,Shcheglova M.D.,1983
74.77,0.0,0.14,0.0,0.053,0.0,24.8,0.0,0.0,0.23,0.0,0.0,2.434999942779541,Clarke J.R.,1921
75.27,0.0,2.57,0.0,0.039,0.0,22.1,0.0,0.0,0.022,0.0,0.0,2.424000024795532,Clarke J.R.,1921
74.87,0.0,4.19,0.0,0.031,0.0,20.77,0.0,0.0,0.13,0.0,0.0,2.4179999828338623,Clarke J.R.,1921
75.35,0.0,5.51,0.0,0.031,0.0,19.01,0.0,0.0,0.089,0.0,0.0,2.4100000858306885,Clarke J.R.,1921
76.13,0.0,6.65,0.0,0.028,0.0,16.96,0.0,0.0,0.24,0.0,0.0,2.4030001163482666,Clarke J.R.,1921
74.77,0.0,0.14,0.0,0.053,0.0,24.8,0.0,0.0,0.23,0.0,0.0,2.374000072479248,English S.,1923
100.0,0.0,0.0,0.0,0.0,0.0,0.0,0.0,0.0,0.0,0.0,0.0,2.197000026702881,Humphrys J.M.,1941
82.4,0.0,0.0,0.0,0.0,0.0,17.6,0.0,0.0,0.0,0.0,0.0,2.365000009536743,Humphrys J.M.,1941
75.0,0.0,3.0,0.0,0.0,0.0,22.0,0.0,0.0,0.0,0.0,0.0,2.430999994277954,Pinnow D.A.,1975
75.0,0.0,12.5,0.0,0.0,0.0,12.5,0.0,0.0,0.0,0.0,0.0,2.374000072479248,Pinnow D.A.,1975
68.5,0.0,10.0,0.0,0.0,0.0,21.5,0.0,0.0,0.0,0.0,0.0,2.430999994277954,Pinnow D.A.,1975
65.7,0.0,7.5,0.0,0.0,0.0,26.8,0.0,0.0,0.0,0.0,0.0,2.4809999465942383,Pinnow D.A.,1975
62.0,0.0,19.0,0.0,0.0,0.0,19.0,0.0,0.0,0.0,0.0,0.0,2.502000093460083,Pinnow D.A.,1975
52.0,0.0,15.0,0.0,0.0,0.0,33.0,0.0,0.0,0.0,0.0,0.0,2.5199999809265137,Pinnow D.A.,1975
43.0,0.0,15.0,0.0,0.0,0.0,42.0,0.0,0.0,0.0,0.0,0.0,2.569000005722046,Pinnow D.A.,1975
78.0,0.0,6.0,0.0,0.0,0.0,16.0,0.0,0.0,0.0,0.0,0.0,2.447000026702881,Pinnow D.A.,1975
75.25,0.0,0.0,0.0,0.0,0.0,15.05,0.0,0.0,0.0,0.0,9.7,2.344000101089477,Epelbaum M.B.,1978
74.9,0.0,0.0,0.0,0.0,0.0,15.0,0.0,0.0,0.0,0.0,10.1,2.3420000076293945,Epelbaum M.B.,1978
74.25,0.0,0.0,0.0,0.0,0.0,14.85,0.0,0.0,0.0,0.0,10.9,2.3410000801086426,Epelbaum M.B.,1978
71.0,0.0,0.0,0.0,0.0,0.0,14.2,0.0,0.0,0.0,0.0,14.8,2.325999975204468,Epelbaum M.B.,1978
69.7,0.0,0.0,0.0,0.0,0.0,13.9,0.0,0.0,0.0,0.0,16.4,2.325000047683716,Epelbaum M.B.,1978
68.3,0.0,0.0,0.0,0.0,0.0,13.7,0.0,0.0,0.0,0.0,18.0,2.321000099182129,Epelbaum M.B.,1978
68.0,0.0,0.0,0.0,0.0,0.0,13.6,0.0,0.0,0.0,0.0,18.4,2.315999984741211,Epelbaum M.B.,1978
67.7,0.0,0.0,0.0,0.0,0.0,13.5,0.0,0.0,0.0,0.0,18.8,2.309999942779541,Epelbaum M.B.,1978
67.0,0.0,0.0,0.0,0.0,0.0,13.4,0.0,0.0,0.0,0.0,19.6,2.3239998817443848,Epelbaum M.B.,1978
65.7,0.0,0.0,0.0,0.0,0.0,13.1,0.0,0.0,0.0,0.0,21.2,2.316999912261963,Epelbaum M.B.,1978
61.9,0.0,0.0,0.0,0.0,0.0,12.4,0.0,0.0,0.0,0.0,25.7,2.282999992370605,Epelbaum M.B.,1978
61.0,0.0,0.0,0.0,0.0,0.0,12.2,0.0,0.0,0.0,0.0,26.8,2.2839999198913574,Epelbaum M.B.,1978
59.9,0.0,0.0,0.0,0.0,0.0,12.0,0.0,0.0,0.0,0.0,28.1,2.2720000743865967,Epelbaum M.B.,1978
59.0,0.0,0.0,0.0,0.0,0.0,11.8,0.0,0.0,0.0,0.0,29.2,2.276000022888184,Epelbaum M.B.,1978
72.1,0.0,0.0,0.0,0.0,0.0,24.0,0.0,0.0,0.0,0.0,3.9,2.438999891281128,Epelbaum M.B.,1978
71.85,0.0,0.0,0.0,0.0,0.0,23.95,0.0,0.0,0.0,0.0,4.2,2.437999963760376,Epelbaum M.B.,1978
70.1,0.0,0.0,0.0,0.0,0.0,23.4,0.0,0.0,0.0,0.0,6.5,2.437000036239624,Epelbaum M.B.,1978
67.05,0.0,0.0,0.0,0.0,0.0,22.35,0.0,0.0,0.0,0.0,10.6,2.4200000762939453,Epelbaum M.B.,1978
63.1,0.0,0.0,0.0,0.0,0.0,21.0,0.0,0.0,0.0,0.0,15.9,2.400000095367432,Epelbaum M.B.,1978
61.95,0.0,0.0,0.0,0.0,0.0,20.65,0.0,0.0,0.0,0.0,17.4,2.385999917984009,Epelbaum M.B.,1978
60.7,0.0,0.0,0.0,0.0,0.0,20.2,0.0,0.0,0.0,0.0,19.1,2.3959999084472656,Epelbaum M.B.,1978
73.0,0.0,6.1,0.0,0.0,0.0,18.3,0.0,0.0,0.0,0.0,2.6,2.4170000553131104,Epelbaum M.B.,1978
72.2,0.0,6.0,0.0,0.0,0.0,18.0,0.0,0.0,0.0,0.0,3.8,2.4100000858306885,Epelbaum M.B.,1978
69.0,0.0,5.8,0.0,0.0,0.0,17.3,0.0,0.0,0.0,0.0,7.9,2.407000064849853,Epelbaum M.B.,1978
67.0,0.0,5.6,0.0,0.0,0.0,16.7,0.0,0.0,0.0,0.0,10.7,2.4019999504089355,Epelbaum M.B.,1978
64.6,0.0,5.4,0.0,0.0,0.0,16.1,0.0,0.0,0.0,0.0,13.9,2.371999979019165,Epelbaum M.B.,1978
62.6,0.0,5.2,0.0,0.0,0.0,15.6,0.0,0.0,0.0,0.0,16.6,2.371000051498413,Epelbaum M.B.,1978
59.7,0.0,5.0,0.0,0.0,0.0,14.9,0.0,0.0,0.0,0.0,20.4,2.3580000400543213,Epelbaum M.B.,1978
68.8,0.0,11.5,0.0,0.0,0.0,11.5,0.0,0.0,0.0,0.0,8.2,2.3510000705718994,Epelbaum M.B.,1978
68.1,0.0,11.4,0.0,0.0,0.0,11.4,0.0,0.0,0.0,0.0,9.1,2.3469998836517334,Epelbaum M.B.,1978
66.9,0.0,11.1,0.0,0.0,0.0,11.1,0.0,0.0,0.0,0.0,10.9,2.3489999771118164,Epelbaum M.B.,1978
63.6,0.0,10.6,0.0,0.0,0.0,10.6,0.0,0.0,0.0,0.0,15.2,2.3499999046325684,Epelbaum M.B.,1978
62.3,0.0,10.4,0.0,0.0,0.0,10.4,0.0,0.0,0.0,0.0,16.9,2.3299999237060547,Epelbaum M.B.,1978
57.7,0.0,9.6,0.0,0.0,0.0,9.6,0.0,0.0,0.0,0.0,23.1,2.336999893188477,Epelbaum M.B.,1978
56.1,0.0,9.35,0.0,0.0,0.0,9.35,0.0,0.0,0.0,0.0,25.2,2.32699990272522,Epelbaum M.B.,1978
53.5,0.0,8.9,0.0,0.0,0.0,8.9,0.0,0.0,0.0,0.0,28.7,2.3010001182556152,Epelbaum M.B.,1978
52.5,0.0,8.8,0.0,0.0,0.0,8.8,0.0,0.0,0.0,0.0,29.9,2.305999994277954,Epelbaum M.B.,1978
63.9,0.0,14.2,0.0,0.0,0.0,14.2,0.0,0.0,0.0,0.0,7.7,2.371999979019165,Epelbaum M.B.,1978
63.6,0.0,14.2,0.0,0.0,0.0,14.2,0.0,0.0,0.0,0.0,8.0,2.365999937057495,Epelbaum M.B.,1978
61.6,0.0,13.8,0.0,0.0,0.0,13.8,0.0,0.0,0.0,0.0,10.8,3.3540000915527344,Epelbaum M.B.,1978
61.6,0.0,13.75,0.0,0.0,0.0,13.75,0.0,0.0,0.0,0.0,10.9,2.351999998092652,Epelbaum M.B.,1978
60.4,0.0,13.5,0.0,0.0,0.0,13.5,0.0,0.0,0.0,0.0,12.6,2.345000028610229,Epelbaum M.B.,1978
59.5,0.0,13.3,0.0,0.0,0.0,13.3,0.0,0.0,0.0,0.0,13.9,2.351999998092652,Epelbaum M.B.,1978
57.8,0.0,12.9,0.0,0.0,0.0,12.9,0.0,0.0,0.0,0.0,16.4,2.3429999351501465,Epelbaum M.B.,1978
57.3,0.0,12.8,0.0,0.0,0.0,12.8,0.0,0.0,0.0,0.0,17.1,2.345999956130981,Epelbaum M.B.,1978
55.8,0.0,12.45,0.0,0.0,0.0,12.45,0.0,0.0,0.0,0.0,19.3,2.3410000801086426,Epelbaum M.B.,1978
53.8,0.0,12.0,0.0,0.0,0.0,12.0,0.0,0.0,0.0,0.0,22.2,2.345999956130981,Epelbaum M.B.,1978
53.6,0.0,11.9,0.0,0.0,0.0,11.9,0.0,0.0,0.0,0.0,22.6,2.344000101089477,Epelbaum M.B.,1978
50.0,0.0,11.2,0.0,0.0,0.0,11.2,0.0,0.0,0.0,0.0,27.6,2.312999963760376,Epelbaum M.B.,1978
47.2,0.0,10.6,0.0,0.0,0.0,10.6,0.0,0.0,0.0,0.0,31.6,2.2960000038146973,Epelbaum M.B.,1978
47.2,0.0,10.5,0.0,0.0,0.0,10.5,0.0,0.0,0.0,0.0,31.8,2.2890000343322754,Epelbaum M.B.,1978
46.9,0.0,10.5,0.0,0.0,0.0,10.5,0.0,0.0,0.0,0.0,32.1,2.2950000762939453,Epelbaum M.B.,1978
45.2,0.0,10.1,0.0,0.0,0.0,10.1,0.0,0.0,0.0,0.0,34.6,2.255000114440918,Epelbaum M.B.,1978
75.0,0.0,12.5,0.0,0.0,0.0,12.5,0.0,0.0,0.0,0.0,0.0,2.384000062942505,Robie R.A.,1978
75.0,0.0,12.5,0.0,0.0,0.0,0.0,12.5,0.0,0.0,0.0,0.0,2.378000020980835,Robie R.A.,1978
50.0,0.0,25.0,0.0,0.0,0.0,0.0,0.0,0.0,25.0,0.0,0.0,2.690000057220459,Robie R.A.,1978
61.8,0.0,0.0,0.0,0.0,0.0,38.2,0.0,0.0,0.0,0.0,0.0,2.509000062942505,Klonkowski A.,1983
62.0,0.0,1.0,0.0,0.0,0.0,37.0,0.0,0.0,0.0,0.0,0.0,2.50600004196167,Klonkowski A.,1983
62.1,0.0,4.3,0.0,0.0,0.0,33.6,0.0,0.0,0.0,0.0,0.0,2.499000072479248,Klonkowski A.,1983
61.6,0.0,7.7,0.0,0.0,0.0,30.7,0.0,0.0,0.0,0.0,0.0,2.489000082015991,Klonkowski A.,1983
62.1,0.0,9.8,0.0,0.0,0.0,28.1,0.0,0.0,0.0,0.0,0.0,2.486999988555908,Klonkowski A.,1983
62.2,0.0,14.8,0.0,0.0,0.0,23.0,0.0,0.0,0.0,0.0,0.0,2.4760000705718994,Klonkowski A.,1983
63.9,0.0,16.5,0.0,0.0,0.0,19.6,0.0,0.0,0.0,0.0,0.0,2.470000028610229,Klonkowski A.,1983
63.3,0.0,17.9,0.0,0.0,0.0,18.8,0.0,0.0,0.0,0.0,0.0,2.469000101089477,Klonkowski A.,1983
63.8,0.0,18.1,0.0,0.0,0.0,18.1,0.0,0.0,0.0,0.0,0.0,2.4649999141693115,Klonkowski A.,1983
61.6,0.0,20.7,0.0,0.0,0.0,17.7,0.0,0.0,0.0,0.0,0.0,2.463000059127808,Klonkowski A.,1983
61.2,0.0,23.0,0.0,0.0,0.0,15.8,0.0,0.0,0.0,0.0,0.0,2.4600000381469727,Klonkowski A.,1983
61.0,0.0,25.2,0.0,0.0,0.0,13.8,0.0,0.0,0.0,0.0,0.0,2.4549999237060547,Klonkowski A.,1983
80.0,5.0,0.0,0.0,0.0,0.0,15.0,0.0,0.0,0.0,0.0,0.0,2.428999900817871,Hamilton E.H.,1958
75.0,5.0,0.0,0.0,0.0,0.0,20.0,0.0,0.0,0.0,0.0,0.0,2.4800000190734863,Hamilton E.H.,1958
70.0,5.0,0.0,0.0,0.0,0.0,25.0,0.0,0.0,0.0,0.0,0.0,2.51200008392334,Hamilton E.H.,1958
65.0,5.0,0.0,0.0,0.0,0.0,30.0,0.0,0.0,0.0,0.0,0.0,2.532999992370605,Hamilton E.H.,1958
60.0,5.0,0.0,0.0,0.0,0.0,35.0,0.0,0.0,0.0,0.0,0.0,2.566999912261963,Hamilton E.H.,1958
55.0,5.0,0.0,0.0,0.0,0.0,40.0,0.0,0.0,0.0,0.0,0.0,2.5899999141693115,Hamilton E.H.,1958
50.0,5.0,0.0,0.0,0.0,0.0,45.0,0.0,0.0,0.0,0.0,0.0,2.6070001125335693,Hamilton E.H.,1958
80.0,10.0,0.0,0.0,0.0,0.0,10.0,0.0,0.0,0.0,0.0,0.0,2.438999891281128,Hamilton E.H.,1958
77.5,10.0,0.0,0.0,0.0,0.0,12.5,0.0,0.0,0.0,0.0,0.0,2.490000009536743,Hamilton E.H.,1958
75.0,10.0,0.0,0.0,0.0,0.0,15.0,0.0,0.0,0.0,0.0,0.0,2.5169999599456787,Hamilton E.H.,1958
72.5,10.0,0.0,0.0,0.0,0.0,17.5,0.0,0.0,0.0,0.0,0.0,2.5460000038146973,Hamilton E.H.,1958
70.0,10.0,0.0,0.0,0.0,0.0,20.0,0.0,0.0,0.0,0.0,0.0,2.561000108718872,Hamilton E.H.,1958
67.5,10.0,0.0,0.0,0.0,0.0,22.5,0.0,0.0,0.0,0.0,0.0,2.5810000896453857,Hamilton E.H.,1958
65.0,10.0,0.0,0.0,0.0,0.0,25.0,0.0,0.0,0.0,0.0,0.0,2.595000028610229,Hamilton E.H.,1958
62.5,10.0,0.0,0.0,0.0,0.0,27.5,0.0,0.0,0.0,0.0,0.0,2.6070001125335693,Hamilton E.H.,1958
60.0,10.0,0.0,0.0,0.0,0.0,30.0,0.0,0.0,0.0,0.0,0.0,2.615000009536743,Hamilton E.H.,1958
57.5,10.0,0.0,0.0,0.0,0.0,32.5,0.0,0.0,0.0,0.0,0.0,2.625,Hamilton E.H.,1958
55.0,10.0,0.0,0.0,0.0,0.0,35.0,0.0,0.0,0.0,0.0,0.0,2.634999990463257,Hamilton E.H.,1958
50.0,10.0,0.0,0.0,0.0,0.0,40.0,0.0,0.0,0.0,0.0,0.0,2.6489999294281006,Hamilton E.H.,1958
75.0,12.5,0.0,0.0,0.0,0.0,12.5,0.0,0.0,0.0,0.0,0.0,2.5239999294281006,Hamilton E.H.,1958
75.0,15.0,0.0,0.0,0.0,0.0,10.0,0.0,0.0,0.0,0.0,0.0,2.5199999809265137,Hamilton E.H.,1958
72.5,15.0,0.0,0.0,0.0,0.0,12.5,0.0,0.0,0.0,0.0,0.0,2.565000057220459,Hamilton E.H.,1958
70.0,15.0,0.0,0.0,0.0,0.0,15.0,0.0,0.0,0.0,0.0,0.0,2.6010000705718994,Hamilton E.H.,1958
67.5,15.0,0.0,0.0,0.0,0.0,17.5,0.0,0.0,0.0,0.0,0.0,2.625,Hamilton E.H.,1958
65.0,15.0,0.0,0.0,0.0,0.0,20.0,0.0,0.0,0.0,0.0,0.0,2.6410000324249268,Hamilton E.H.,1958
62.5,15.0,0.0,0.0,0.0,0.0,22.5,0.0,0.0,0.0,0.0,0.0,2.6549999713897705,Hamilton E.H.,1958
60.0,15.0,0.0,0.0,0.0,0.0,25.0,0.0,0.0,0.0,0.0,0.0,2.6679999828338623,Hamilton E.H.,1958
57.5,15.0,0.0,0.0,0.0,0.0,27.5,0.0,0.0,0.0,0.0,0.0,2.677999973297119,Hamilton E.H.,1958
55.0,15.0,0.0,0.0,0.0,0.0,30.0,0.0,0.0,0.0,0.0,0.0,2.684000015258789,Hamilton E.H.,1958
50.0,15.0,0.0,0.0,0.0,0.0,35.0,0.0,0.0,0.0,0.0,0.0,2.696000099182129,Hamilton E.H.,1958
45.0,15.0,0.0,0.0,0.0,0.0,40.0,0.0,0.0,0.0,0.0,0.0,2.7060000896453857,Hamilton E.H.,1958
66.63,16.68,0.0,0.0,0.0,0.0,16.68,0.0,0.0,0.0,0.0,0.0,2.6449999809265137,Hamilton E.H.,1958
60.0,17.0,0.0,0.0,0.0,0.0,23.0,0.0,0.0,0.0,0.0,0.0,2.691999912261963,Hamilton E.H.,1958
70.0,20.0,0.0,0.0,0.0,0.0,10.0,0.0,0.0,0.0,0.0,0.0,2.569999933242798,Hamilton E.H.,1958
67.5,20.0,0.0,0.0,0.0,0.0,12.5,0.0,0.0,0.0,0.0,0.0,2.632999897003174,Hamilton E.H.,1958
65.0,20.0,0.0,0.0,0.0,0.0,15.0,0.0,0.0,0.0,0.0,0.0,2.677999973297119,Hamilton E.H.,1958
62.5,20.0,0.0,0.0,0.0,0.0,17.5,0.0,0.0,0.0,0.0,0.0,2.703000068664551,Hamilton E.H.,1958
60.0,20.0,0.0,0.0,0.0,0.0,20.0,0.0,0.0,0.0,0.0,0.0,2.711999893188477,Hamilton E.H.,1958
57.5,20.0,0.0,0.0,0.0,0.0,22.5,0.0,0.0,0.0,0.0,0.0,2.7320001125335693,Hamilton E.H.,1958
55.0,20.0,0.0,0.0,0.0,0.0,25.0,0.0,0.0,0.0,0.0,0.0,2.740000009536743,Hamilton E.H.,1958
50.0,20.0,0.0,0.0,0.0,0.0,30.0,0.0,0.0,0.0,0.0,0.0,2.749000072479248,Hamilton E.H.,1958
47.5,20.0,0.0,0.0,0.0,0.0,32.5,0.0,0.0,0.0,0.0,0.0,2.752000093460083,Hamilton E.H.,1958
45.0,20.0,0.0,0.0,0.0,0.0,35.0,0.0,0.0,0.0,0.0,0.0,2.746000051498413,Hamilton E.H.,1958
40.0,20.0,0.0,0.0,0.0,0.0,40.0,0.0,0.0,0.0,0.0,0.0,2.75,Hamilton E.H.,1958
60.0,25.0,0.0,0.0,0.0,0.0,15.0,0.0,0.0,0.0,0.0,0.0,2.74399995803833,Hamilton E.H.,1958
57.5,25.0,0.0,0.0,0.0,0.0,17.5,0.0,0.0,0.0,0.0,0.0,2.7709999084472656,Hamilton E.H.,1958
55.0,25.0,0.0,0.0,0.0,0.0,20.0,0.0,0.0,0.0,0.0,0.0,2.7890000343322754,Hamilton E.H.,1958
52.5,25.0,0.0,0.0,0.0,0.0,22.5,0.0,0.0,0.0,0.0,0.0,2.799999952316284,Hamilton E.H.,1958
50.0,25.0,0.0,0.0,0.0,0.0,25.0,0.0,0.0,0.0,0.0,0.0,2.805999994277954,Hamilton E.H.,1958
47.5,25.0,0.0,0.0,0.0,0.0,27.5,0.0,0.0,0.0,0.0,0.0,2.811000108718872,Hamilton E.H.,1958
45.0,25.0,0.0,0.0,0.0,0.0,30.0,0.0,0.0,0.0,0.0,0.0,2.815000057220459,Hamilton E.H.,1958
40.0,25.0,0.0,0.0,0.0,0.0,35.0,0.0,0.0,0.0,0.0,0.0,2.816999912261963,Hamilton E.H.,1958
55.0,30.0,0.0,0.0,0.0,0.0,15.0,0.0,0.0,0.0,0.0,0.0,2.812999963760376,Hamilton E.H.,1958
52.5,30.0,0.0,0.0,0.0,0.0,17.5,0.0,0.0,0.0,0.0,0.0,2.83899998664856,Hamilton E.H.,1958
50.0,30.0,0.0,0.0,0.0,0.0,20.0,0.0,0.0,0.0,0.0,0.0,2.8550000190734863,Hamilton E.H.,1958
47.5,30.0,0.0,0.0,0.0,0.0,22.5,0.0,0.0,0.0,0.0,0.0,2.865999937057495,Hamilton E.H.,1958
45.0,30.0,0.0,0.0,0.0,0.0,25.0,0.0,0.0,0.0,0.0,0.0,2.86899995803833,Hamilton E.H.,1958
42.5,30.0,0.0,0.0,0.0,0.0,27.5,0.0,0.0,0.0,0.0,0.0,2.872999906539917,Hamilton E.H.,1958
40.0,30.0,0.0,0.0,0.0,0.0,30.0,0.0,0.0,0.0,0.0,0.0,2.871000051498413,Hamilton E.H.,1958
37.5,30.0,0.0,0.0,0.0,0.0,32.5,0.0,0.0,0.0,0.0,0.0,2.871000051498413,Hamilton E.H.,1958
35.0,30.0,0.0,0.0,0.0,0.0,35.0,0.0,0.0,0.0,0.0,0.0,2.86899995803833,Hamilton E.H.,1958
42.5,35.0,0.0,0.0,0.0,0.0,22.5,0.0,0.0,0.0,0.0,0.0,2.921999931335449,Hamilton E.H.,1958
40.0,35.0,0.0,0.0,0.0,0.0,25.0,0.0,0.0,0.0,0.0,0.0,2.934000015258789,Hamilton E.H.,1958
37.5,35.0,0.0,0.0,0.0,0.0,27.5,0.0,0.0,0.0,0.0,0.0,2.934000015258789,Hamilton E.H.,1958
35.0,35.0,0.0,0.0,0.0,0.0,30.0,0.0,0.0,0.0,0.0,0.0,2.931999921798706,Hamilton E.H.,1958
32.5,35.0,0.0,0.0,0.0,0.0,32.5,0.0,0.0,0.0,0.0,0.0,2.9200000762939453,Hamilton E.H.,1958
30.0,35.0,0.0,0.0,0.0,0.0,35.0,0.0,0.0,0.0,0.0,0.0,2.9260001182556152,Hamilton E.H.,1958
49.98,0.0,0.0,0.0,0.0,0.0,50.02,0.0,0.0,0.0,0.0,0.0,2.6410000324249268,Chakrabarty M.R,1969
66.69,0.0,0.0,0.0,0.0,0.0,33.31,0.0,0.0,0.0,0.0,0.0,2.51200008392334,Chakrabarty M.R,1969
76.86,0.0,0.0,0.0,0.0,0.0,23.14,0.0,0.0,0.0,0.0,0.0,2.400000095367432,Chakrabarty M.R,1969
80.0,0.0,0.0,0.0,0.0,0.0,20.0,0.0,0.0,0.0,0.0,0.0,2.390000104904175,Takahashi K.,1977
70.0,0.0,0.0,0.0,0.0,0.0,30.0,0.0,0.0,0.0,0.0,0.0,2.469000101089477,Takahashi K.,1977
75.0,5.0,0.0,0.0,0.0,0.0,20.0,0.0,0.0,0.0,0.0,0.0,2.4809999465942383,Takahashi K.,1977
70.0,10.0,0.0,0.0,0.0,0.0,20.0,0.0,0.0,0.0,0.0,0.0,2.575999975204468,Takahashi K.,1977
65.0,15.0,0.0,0.0,0.0,0.0,20.0,0.0,0.0,0.0,0.0,0.0,2.6610000133514404,Takahashi K.,1977
60.0,20.0,0.0,0.0,0.0,0.0,20.0,0.0,0.0,0.0,0.0,0.0,2.734999895095825,Takahashi K.,1977
55.0,25.0,0.0,0.0,0.0,0.0,20.0,0.0,0.0,0.0,0.0,0.0,2.799000024795532,Takahashi K.,1977
50.0,30.0,0.0,0.0,0.0,0.0,20.0,0.0,0.0,0.0,0.0,0.0,2.861999988555908,Takahashi K.,1977
40.0,40.0,0.0,0.0,0.0,0.0,20.0,0.0,0.0,0.0,0.0,0.0,2.9809999465942383,Takahashi K.,1977
65.0,5.0,0.0,0.0,0.0,0.0,30.0,0.0,0.0,0.0,0.0,0.0,2.5439999103546143,Takahashi K.,1977
60.0,10.0,0.0,0.0,0.0,0.0,30.0,0.0,0.0,0.0,0.0,0.0,2.617000102996826,Takahashi K.,1977
55.0,15.0,0.0,0.0,0.0,0.0,30.0,0.0,0.0,0.0,0.0,0.0,2.680999994277954,Takahashi K.,1977
50.0,20.0,0.0,0.0,0.0,0.0,30.0,0.0,0.0,0.0,0.0,0.0,2.757999897003174,Takahashi K.,1977
45.0,25.0,0.0,0.0,0.0,0.0,30.0,0.0,0.0,0.0,0.0,0.0,2.8329999446868896,Takahashi K.,1977
40.0,30.0,0.0,0.0,0.0,0.0,30.0,0.0,0.0,0.0,0.0,0.0,2.877000093460083,Takahashi K.,1977
30.0,40.0,0.0,0.0,0.0,0.0,30.0,0.0,0.0,0.0,0.0,0.0,2.992000102996826,Takahashi K.,1977
88.9,0.0,0.0,0.0,0.0,0.0,11.1,0.0,0.0,0.0,0.0,0.0,2.296999931335449,Verweij H.,1979
80.0,0.0,0.0,0.0,0.0,0.0,20.0,0.0,0.0,0.0,0.0,0.0,2.384000062942505,Verweij H.,1979
66.7,0.0,0.0,0.0,0.0,0.0,33.3,0.0,0.0,0.0,0.0,0.0,2.48799991607666,Verweij H.,1979
50.0,0.0,0.0,0.0,0.0,0.0,50.0,0.0,0.0,0.0,0.0,0.0,2.539999961853028,Verweij H.,1979
88.9,0.0,0.0,0.0,0.0,0.0,0.0,11.1,0.0,0.0,0.0,0.0,2.305999994277954,Verweij H.,1979
80.0,0.0,0.0,0.0,0.0,0.0,0.0,20.0,0.0,0.0,0.0,0.0,2.36899995803833,Verweij H.,1979
66.7,0.0,0.0,0.0,0.0,0.0,0.0,33.3,0.0,0.0,0.0,0.0,2.4800000190734863,Verweij H.,1979
100.0,0.0,0.0,0.0,0.0,0.0,0.0,0.0,0.0,0.0,0.0,0.0,2.213000059127808,Larsen E.S.,1909
50.0,0.0,0.0,0.0,0.0,0.0,0.0,0.0,0.0,50.0,0.0,0.0,2.9040000438690186,Larsen E.S.,1909
44.2,0.0,0.0,0.0,0.0,0.0,0.0,0.0,4.9,50.9,0.0,0.0,2.953000068664551,Larsen E.S.,1909
40.8,0.0,0.0,0.0,0.0,0.0,0.0,0.0,20.3,38.9,0.0,0.0,2.9670000076293945,Larsen E.S.,1909
44.0,0.0,0.0,0.0,0.0,0.0,0.0,0.0,32.7,23.3,0.0,0.0,2.9200000762939453,Larsen E.S.,1909
50.0,0.0,0.0,0.0,0.0,0.0,0.0,0.0,2.8,47.2,0.0,0.0,2.8989999294281006,Larsen E.S.,1909
50.0,0.0,0.0,0.0,0.0,0.0,0.0,0.0,8.4,41.6,0.0,0.0,2.8910000324249268,Larsen E.S.,1909
50.0,0.0,0.0,0.0,0.0,0.0,0.0,0.0,14.4,35.6,0.0,0.0,2.88100004196167,Larsen E.S.,1909
50.0,0.0,0.0,0.0,0.0,0.0,0.0,0.0,19.7,30.3,0.0,0.0,2.871999979019165,Larsen E.S.,1909
50.0,0.0,0.0,0.0,0.0,0.0,0.0,0.0,21.7,28.3,0.0,0.0,2.858999967575073,Larsen E.S.,1909
50.0,0.0,0.0,0.0,0.0,0.0,0.0,0.0,25.0,25.0,0.0,0.0,2.8540000915527344,Larsen E.S.,1909
50.0,0.0,0.0,0.0,0.0,0.0,0.0,0.0,31.7,18.3,0.0,0.0,2.8340001106262207,Larsen E.S.,1909
50.0,0.0,0.0,0.0,0.0,0.0,0.0,0.0,36.5,13.5,0.0,0.0,2.821000099182129,Larsen E.S.,1909
50.0,0.0,0.0,0.0,0.0,0.0,0.0,0.0,45.6,4.4,0.0,0.0,2.7799999713897705,Larsen E.S.,1909
50.0,0.0,0.0,0.0,0.0,0.0,0.0,0.0,47.8,2.2,0.0,0.0,2.7769999504089355,Larsen E.S.,1909
50.0,0.0,0.0,0.0,0.0,0.0,0.0,0.0,50.0,0.0,0.0,0.0,2.757999897003174,Larsen E.S.,1909
66.67,0.0,11.11,0.0,0.0,0.0,0.0,0.0,0.0,22.22,0.0,0.0,2.5929999351501465,Chang Ying-hua,1965
57.14,0.0,19.05,0.0,0.0,0.0,0.0,0.0,0.0,23.81,0.0,0.0,2.6610000133514404,Chang Ying-hua,1965
53.66,0.0,21.95,0.0,0.0,0.0,0.0,0.0,0.0,24.39,0.0,0.0,2.686000108718872,Chang Ying-hua,1965
50.0,0.0,25.0,0.0,0.0,0.0,0.0,0.0,0.0,25.0,0.0,0.0,2.7039999961853027,Chang Ying-hua,1965
48.1,0.0,26.58,0.0,0.0,0.0,0.0,0.0,0.0,25.32,0.0,0.0,2.71399998664856,Chang Ying-hua,1965
46.15,0.0,28.21,0.0,0.0,0.0,0.0,0.0,0.0,25.64,0.0,0.0,2.7309999465942383,Chang Ying-hua,1965
42.11,0.0,31.58,0.0,0.0,0.0,0.0,0.0,0.0,26.32,0.0,0.0,2.747999906539917,Chang Ying-hua,1965
51.28,0.0,28.21,0.0,0.0,0.0,0.0,0.0,0.0,20.51,0.0,0.0,2.687999963760376,Chang Ying-hua,1965
48.78,0.0,21.95,0.0,0.0,0.0,0.0,0.0,0.0,29.27,0.0,0.0,2.734999895095825,Chang Ying-hua,1965
47.62,0.0,19.05,0.0,0.0,0.0,0.0,0.0,0.0,33.33,0.0,0.0,2.7720000743865967,Chang Ying-hua,1965
46.51,0.0,16.28,0.0,0.0,0.0,0.0,0.0,0.0,37.21,0.0,0.0,2.799999952316284,Chang Ying-hua,1965
50.63,0.0,26.58,0.0,0.0,0.0,0.0,0.0,0.0,22.78,0.0,0.0,2.700000047683716,Chang Ying-hua,1965
49.38,0.0,23.46,0.0,0.0,0.0,0.0,0.0,0.0,27.16,0.0,0.0,2.720000028610229,Chang Ying-hua,1965
41.18,0.0,29.41,0.0,0.0,0.0,0.0,0.0,0.0,29.41,0.0,0.0,2.753999948501587,Chang Ying-hua,1965
44.44,0.0,27.78,0.0,0.0,0.0,0.0,0.0,0.0,27.78,0.0,0.0,2.734999895095825,Chang Ying-hua,1965
47.37,0.0,26.32,0.0,0.0,0.0,0.0,0.0,0.0,26.32,0.0,0.0,2.7219998836517334,Chang Ying-hua,1965
60.0,0.0,20.0,0.0,0.0,0.0,0.0,0.0,0.0,20.0,0.0,0.0,2.624000072479248,Chang Ying-hua,1965
61.54,0.0,19.23,0.0,0.0,0.0,0.0,0.0,0.0,19.23,0.0,0.0,2.6050000190734863,Chang Ying-hua,1965
50.0,0.0,25.0,0.0,0.0,0.0,0.0,0.0,25.0,0.0,0.0,0.0,2.677999973297119,Varshal B.G.,1972
55.56,0.0,22.22,0.0,0.0,0.0,0.0,0.0,22.22,0.0,0.0,0.0,2.634999990463257,Varshal B.G.,1972
50.0,0.0,25.0,0.0,0.0,0.0,0.0,0.0,0.0,25.0,0.0,0.0,2.694000005722046,Varshal B.G.,1972
75.0,0.0,12.5,0.0,0.0,0.0,0.0,0.0,0.0,12.5,0.0,0.0,2.505000114440918,Varshal B.G.,1972
20.3,0.0,39.7,0.0,0.0,0.0,0.0,0.0,0.0,40.0,0.0,0.0,2.859999895095825,Lisenenkov A.A.,1979
30.0,0.0,35.0,0.0,0.0,0.0,0.0,0.0,0.0,35.0,0.0,0.0,2.809999942779541,Lisenenkov A.A.,1979
39.8,0.0,29.4,0.0,0.0,0.0,0.0,0.0,0.0,30.8,0.0,0.0,2.76200008392334,Lisenenkov A.A.,1979
60.0,0.0,20.0,0.0,0.0,0.0,0.0,0.0,0.0,20.0,0.0,0.0,2.6080000400543213,Lisenenkov A.A.,1979
70.6,0.0,15.0,0.0,0.0,0.0,0.0,0.0,0.0,14.4,0.0,0.0,2.51200008392334,Lisenenkov A.A.,1979
74.0,0.0,13.2,0.0,0.0,0.0,0.0,0.0,0.0,12.8,0.0,0.0,2.4579999446868896,Lisenenkov A.A.,1979
80.0,0.0,10.0,0.0,0.0,0.0,0.0,0.0,0.0,10.0,0.0,0.0,2.400000095367432,Lisenenkov A.A.,1979
75.0,0.0,12.5,0.0,0.0,0.0,12.5,0.0,0.0,0.0,0.0,0.0,2.375999927520752,Hayward P.J.,1976
75.0,0.0,12.5,0.0,0.0,0.0,8.75,3.75,0.0,0.0,0.0,0.0,2.375,Hayward P.J.,1976
75.0,0.0,12.5,0.0,0.0,0.0,6.25,6.25,0.0,0.0,0.0,0.0,2.371999979019165,Hayward P.J.,1976
75.0,0.0,12.5,0.0,0.0,0.0,3.75,8.75,0.0,0.0,0.0,0.0,2.36899995803833,Hayward P.J.,1976
75.0,0.0,12.5,0.0,0.0,0.0,0.0,12.5,0.0,0.0,0.0,0.0,2.377000093460083,Hayward P.J.,1976
77.77,0.0,11.1,0.0,0.0,0.0,11.13,0.0,0.0,0.0,0.0,0.0,2.3559999465942383,Hayward P.J.,1976
77.77,0.0,11.1,0.0,0.0,0.0,7.79,3.34,0.0,0.0,0.0,0.0,2.361000061035156,Hayward P.J.,1976
77.78,0.0,11.1,0.0,0.0,0.0,5.56,5.56,0.0,0.0,0.0,0.0,2.3550000190734863,Hayward P.J.,1976
77.78,0.0,11.11,0.0,0.0,0.0,3.33,7.78,0.0,0.0,0.0,0.0,2.3499999046325684,Hayward P.J.,1976
77.78,0.0,11.11,0.0,0.0,0.0,0.0,11.11,0.0,0.0,0.0,0.0,2.3510000705718994,Hayward P.J.,1976
79.6,0.0,8.16,0.0,0.0,0.0,12.24,0.0,0.0,0.0,0.0,0.0,2.364000082015991,Hayward P.J.,1976
79.6,0.0,8.16,0.0,0.0,0.0,8.57,3.67,0.0,0.0,0.0,0.0,2.365000009536743,Hayward P.J.,1976
79.6,0.0,8.16,0.0,0.0,0.0,6.12,6.12,0.0,0.0,0.0,0.0,2.365999937057495,Hayward P.J.,1976
79.6,0.0,8.16,0.0,0.0,0.0,3.67,8.57,0.0,0.0,0.0,0.0,2.36299991607666,Hayward P.J.,1976
79.6,0.0,8.16,0.0,0.0,0.0,0.0,12.24,0.0,0.0,0.0,0.0,2.3580000400543213,Hayward P.J.,1976
79.96,0.0,10.0,0.0,0.0,0.0,10.04,0.0,0.0,0.0,0.0,0.0,2.338000059127808,Hayward P.J.,1976
79.97,0.0,10.0,0.0,0.0,0.0,7.03,3.0,0.0,0.0,0.0,0.0,2.336999893188477,Hayward P.J.,1976
79.98,0.0,10.0,0.0,0.0,0.0,5.02,5.0,0.0,0.0,0.0,0.0,2.3399999141693115,Hayward P.J.,1976
79.99,0.0,10.0,0.0,0.0,0.0,3.01,7.0,0.0,0.0,0.0,0.0,2.3410000801086426,Hayward P.J.,1976
80.0,0.0,10.0,0.0,0.0,0.0,0.0,10.0,0.0,0.0,0.0,0.0,2.3399999141693115,Hayward P.J.,1976
83.3,0.0,8.33,0.0,0.0,0.0,8.37,0.0,0.0,0.0,0.0,0.0,2.319000005722046,Hayward P.J.,1976
83.31,0.0,8.33,0.0,0.0,0.0,5.86,2.5,0.0,0.0,0.0,0.0,2.319999933242798,Hayward P.J.,1976
83.31,0.0,8.33,0.0,0.0,0.0,4.19,4.17,0.0,0.0,0.0,0.0,2.322000026702881,Hayward P.J.,1976
83.32,0.0,8.33,0.0,0.0,0.0,2.51,5.84,0.0,0.0,0.0,0.0,2.3239998817443848,Hayward P.J.,1976
83.32,0.0,8.34,0.0,0.0,0.0,0.0,8.34,0.0,0.0,0.0,0.0,2.3320000171661377,Hayward P.J.,1976
84.0,0.0,4.0,0.0,0.0,0.0,12.0,0.0,0.0,0.0,0.0,0.0,2.338000059127808,Hayward P.J.,1976
84.0,0.0,4.0,0.0,0.0,0.0,8.4,3.6,0.0,0.0,0.0,0.0,2.3359999656677246,Hayward P.J.,1976
84.0,0.0,4.0,0.0,0.0,0.0,6.0,6.0,0.0,0.0,0.0,0.0,2.3410000801086426,Hayward P.J.,1976
84.0,0.0,4.0,0.0,0.0,0.0,3.6,8.4,0.0,0.0,0.0,0.0,2.344000101089477,Hayward P.J.,1976
84.0,0.0,4.0,0.0,0.0,0.0,0.0,12.0,0.0,0.0,0.0,0.0,2.3410000801086426,Hayward P.J.,1976
86.62,0.0,6.68,0.0,0.0,0.0,6.7,0.0,0.0,0.0,0.0,0.0,2.2960000038146973,Hayward P.J.,1976
86.63,0.0,6.67,0.0,0.0,0.0,4.69,2.01,0.0,0.0,0.0,0.0,2.2939999103546143,Hayward P.J.,1976
86.64,0.0,6.67,0.0,0.0,0.0,3.35,3.34,0.0,0.0,0.0,0.0,2.2890000343322754,Hayward P.J.,1976
86.64,0.0,6.67,0.0,0.0,0.0,2.01,4.68,0.0,0.0,0.0,0.0,2.2950000762939453,Hayward P.J.,1976
86.64,0.0,6.67,0.0,0.0,0.0,0.0,6.69,0.0,0.0,0.0,0.0,2.299000024795532,Hayward P.J.,1976
88.24,0.0,0.0,0.0,0.0,0.0,11.76,0.0,0.0,0.0,0.0,0.0,2.3350000381469727,Hayward P.J.,1976
88.24,0.0,0.0,0.0,0.0,0.0,8.23,3.53,0.0,0.0,0.0,0.0,2.3320000171661377,Hayward P.J.,1976
88.24,0.0,0.0,0.0,0.0,0.0,5.88,5.88,0.0,0.0,0.0,0.0,2.319999933242798,Hayward P.J.,1976
88.24,0.0,0.0,0.0,0.0,0.0,3.53,8.23,0.0,0.0,0.0,0.0,2.312999963760376,Hayward P.J.,1976
88.24,0.0,0.0,0.0,0.0,0.0,0.0,11.76,0.0,0.0,0.0,0.0,2.311000108718872,Hayward P.J.,1976
75.0,0.0,0.0,0.0,0.0,0.0,25.0,0.0,0.0,0.0,0.0,0.0,2.4189999103546143,Daemgen M.,1983
70.0,0.0,0.0,0.0,0.0,0.0,30.0,0.0,0.0,0.0,0.0,0.0,2.4590001106262207,Daemgen M.,1983
65.0,0.0,0.0,0.0,0.0,0.0,35.0,0.0,0.0,0.0,0.0,0.0,2.490999937057495,Daemgen M.,1983
75.01,0.0,0.0,0.0,0.0,0.0,14.3,0.0,0.0,10.69,0.0,0.0,2.461999893188477,Butta E.,1961
78.72,0.0,0.0,0.0,0.0,0.0,14.6,0.0,0.0,6.68,0.0,0.0,2.431999921798706,Matousek J.,1968
78.72,0.0,0.0,0.0,0.0,0.0,11.0,3.6,0.0,6.68,0.0,0.0,2.4210000038146973,Matousek J.,1968
78.72,0.0,0.0,0.0,0.0,0.0,8.02,6.58,0.0,6.68,0.0,0.0,2.4170000553131104,Matousek J.,1968
78.72,0.0,0.0,0.0,0.0,0.0,4.0,10.6,0.0,6.68,0.0,0.0,2.388000011444092,Matousek J.,1968
78.72,0.0,0.0,0.0,0.0,0.0,0.0,14.6,0.0,6.68,0.0,0.0,2.371999979019165,Matousek J.,1968
71.75,0.0,0.0,0.0,0.0,0.85,16.27,0.0,0.0,11.13,0.0,0.0,2.503000020980835,Kitaigorodsky I,1934
70.56,0.0,0.0,0.0,0.0,2.55,15.94,0.0,0.0,10.95,0.0,0.0,2.5269999504089355,Kitaigorodsky I,1934
68.58,0.0,0.0,0.0,0.0,5.12,15.62,0.0,0.0,10.68,0.0,0.0,2.565000057220459,Kitaigorodsky I,1934
66.78,0.0,0.0,0.0,0.0,7.71,15.1,0.0,0.0,10.41,0.0,0.0,2.5810000896453857,Kitaigorodsky I,1934
63.02,0.0,0.0,0.0,0.0,12.98,14.26,0.0,0.0,9.74,0.0,0.0,2.6670000553131104,Kitaigorodsky I,1934
59.72,0.0,0.0,0.0,0.0,17.44,13.57,0.0,0.0,9.27,0.0,0.0,2.752000093460083,Kitaigorodsky I,1934
65.84,0.0,0.0,0.0,0.0,0.0,34.16,0.0,0.0,0.0,0.0,0.0,2.493000030517578,Frischat G.H.,1967
66.15,0.0,1.26,0.0,0.0,0.0,32.59,0.0,0.0,0.0,0.0,0.0,2.493000030517578,Frischat G.H.,1967
64.72,0.0,2.53,0.0,0.0,0.0,32.74,0.0,0.0,0.0,0.0,0.0,2.496999979019165,Frischat G.H.,1967
62.98,0.0,4.48,0.0,0.0,0.0,32.54,0.0,0.0,0.0,0.0,0.0,2.500999927520752,Frischat G.H.,1967
62.44,0.0,5.72,0.0,0.0,0.0,31.84,0.0,0.0,0.0,0.0,0.0,2.49399995803833,Frischat G.H.,1967
60.12,0.0,8.75,0.0,0.0,0.0,31.13,0.0,0.0,0.0,0.0,0.0,2.503999948501587,Frischat G.H.,1967
60.0,0.0,10.0,0.0,0.0,0.0,30.0,0.0,0.0,0.0,0.0,0.0,2.500999927520752,Mackenzie J.D.,1980
80.0,0.0,0.0,0.0,0.0,0.0,20.0,0.0,0.0,0.0,0.0,0.0,2.407000064849853,Shultz M.M.,1963
75.0,0.0,0.0,0.0,0.0,0.0,20.0,0.0,5.0,0.0,0.0,0.0,2.436000108718872,Shultz M.M.,1963
70.0,0.0,0.0,0.0,0.0,0.0,20.0,0.0,10.0,0.0,0.0,0.0,2.476999998092652,Shultz M.M.,1963
65.0,0.0,0.0,0.0,0.0,0.0,20.0,0.0,15.0,0.0,0.0,0.0,2.500999927520752,Shultz M.M.,1963
60.0,0.0,0.0,0.0,0.0,0.0,20.0,0.0,20.0,0.0,0.0,0.0,2.5480000972747803,Shultz M.M.,1963
75.0,0.0,0.0,0.0,0.0,0.0,20.0,0.0,0.0,5.0,0.0,0.0,2.4539999961853027,Shultz M.M.,1963
70.0,0.0,0.0,0.0,0.0,0.0,20.0,0.0,0.0,10.0,0.0,0.0,2.513000011444092,Shultz M.M.,1963
65.0,0.0,0.0,0.0,0.0,0.0,20.0,0.0,0.0,15.0,0.0,0.0,2.569999933242798,Shultz M.M.,1963
60.0,0.0,0.0,0.0,0.0,0.0,20.0,0.0,0.0,20.0,0.0,0.0,2.614000082015991,Shultz M.M.,1963
74.77,0.0,0.14,0.0,0.053,0.0,24.8,0.0,0.0,0.23,0.0,0.0,2.434999942779541,Davidson J.H.,1919
74.84,0.0,0.12,0.0,0.053,0.0,23.36,0.0,0.0,1.63,0.0,0.0,2.437999963760376,Davidson J.H.,1919
74.66,0.0,0.17,0.0,0.053,0.0,21.01,0.0,0.0,4.11,0.0,0.0,2.446000099182129,Davidson J.H.,1919
73.5,0.0,0.34,0.0,0.23,0.0,18.87,0.0,0.31,6.74,0.0,0.0,2.4600000381469727,Davidson J.H.,1919
75.1,0.0,0.18,0.0,0.034,0.0,15.53,0.0,0.39,8.76,0.0,0.0,2.4679999351501465,Davidson J.H.,1919
74.38,0.0,0.26,0.0,0.079,0.0,13.75,0.0,0.45,11.09,0.0,0.0,2.483999967575073,Davidson J.H.,1919
74.32,0.0,0.22,0.0,0.063,0.0,12.52,0.0,0.46,12.41,0.0,0.0,2.490000009536743,Davidson J.H.,1919
74.84,0.0,0.12,0.0,0.053,0.0,23.36,0.0,0.0,1.63,0.0,0.0,2.437999963760376,English S.,1919
74.66,0.0,0.17,0.0,0.053,0.0,21.01,0.0,0.0,4.11,0.0,0.0,2.444000005722046,English S.,1919
73.5,0.0,0.34,0.0,0.23,0.0,18.87,0.0,0.31,6.74,0.0,0.0,2.4590001106262207,English S.,1919
75.1,0.0,0.18,0.0,0.034,0.0,15.53,0.0,0.39,8.76,0.0,0.0,2.4670000076293945,English S.,1919
74.38,0.0,0.26,0.0,0.079,0.0,13.75,0.0,0.45,11.09,0.0,0.0,2.4830000400543213,English S.,1919
74.32,0.0,0.22,0.0,0.063,0.0,12.52,0.0,0.46,12.41,0.0,0.0,2.490000009536743,English S.,1919
85.71,0.0,0.0,0.0,0.0,0.0,14.29,0.0,0.0,0.0,0.0,0.0,2.336999893188477,Karmaus H.,1926
85.71,0.0,0.0,0.0,0.0,0.0,0.0,14.29,0.0,0.0,0.0,0.0,2.3529999256134038,Karmaus H.,1926
80.0,0.0,0.0,0.0,0.0,0.0,0.0,20.0,0.0,0.0,0.0,0.0,2.3929998874664307,Karmaus H.,1926
88.89,0.0,0.0,0.0,0.0,0.0,0.0,11.11,0.0,0.0,0.0,0.0,2.319000005722046,Karmaus H.,1926
82.45,0.0,0.0,0.0,0.0,0.0,17.55,0.0,0.0,0.0,0.0,0.0,2.375,Weberbauer A.,1932
76.34,0.0,0.22,0.0,0.0,0.0,17.16,0.0,6.28,0.0,0.0,0.0,2.4189999103546143,Weberbauer A.,1932
66.77,0.0,0.29,0.0,0.0,0.0,16.86,0.0,16.08,0.0,0.0,0.0,2.4779999256134038,Weberbauer A.,1932
62.87,0.0,0.36,0.0,0.0,0.0,15.86,0.0,20.91,0.0,0.0,0.0,2.526000022888184,Weberbauer A.,1932
54.3,0.0,0.45,0.0,0.0,0.0,15.67,0.0,29.58,0.0,0.0,0.0,2.5910000801086426,Weberbauer A.,1932
79.66,0.0,0.19,0.0,0.0,0.0,17.26,0.0,0.0,2.89,0.0,0.0,2.4059998989105225,Weberbauer A.,1932
76.2,0.0,0.2,0.0,0.0,0.0,18.16,0.0,0.0,5.44,0.0,0.0,2.450999975204468,Weberbauer A.,1932
74.16,0.0,0.28,0.0,0.0,0.0,16.95,0.0,0.0,8.61,0.0,0.0,2.4719998836517334,Weberbauer A.,1932
71.32,0.0,0.25,0.0,0.0,0.0,18.31,0.0,0.0,10.12,0.0,0.0,2.51200008392334,Weberbauer A.,1932
65.45,0.0,0.33,0.0,0.0,0.0,17.88,0.0,0.0,16.34,0.0,0.0,2.5390000343322754,Weberbauer A.,1932
60.73,0.0,0.26,0.0,0.0,0.0,17.21,0.0,0.0,21.8,0.0,0.0,2.625,Weberbauer A.,1932
56.37,0.0,0.7,0.0,0.0,0.0,17.53,0.0,0.0,25.4,0.0,0.0,2.694999933242798,Weberbauer A.,1932
87.72,0.0,0.0,0.0,0.0,0.0,0.0,12.28,0.0,0.0,0.0,0.0,2.322000026702881,Weberbauer A.,1932
82.45,0.0,0.0,0.0,0.0,0.0,17.55,0.0,0.0,0.0,0.0,0.0,2.375,Weberbauer A.,1932
65.0,0.8,0.0,0.0,0.0,0.0,0.0,34.2,0.0,0.0,0.0,0.0,2.484999895095825,Antonova N.I.,1975
64.5,2.1,0.0,0.0,0.0,0.0,0.0,33.4,0.0,0.0,0.0,0.0,2.49399995803833,Antonova N.I.,1975
64.0,3.4,0.0,0.0,0.0,0.0,0.0,32.6,0.0,0.0,0.0,0.0,2.497999906539917,Antonova N.I.,1975
62.3,4.8,0.0,0.0,0.0,0.0,0.0,32.9,0.0,0.0,0.0,0.0,2.509000062942505,Antonova N.I.,1975
61.2,6.3,0.0,0.0,0.0,0.0,0.0,32.5,0.0,0.0,0.0,0.0,2.51200008392334,Antonova N.I.,1975
61.35,7.65,0.0,0.0,0.0,0.0,0.0,31.0,0.0,0.0,0.0,0.0,2.5169999599456787,Antonova N.I.,1975
59.4,10.0,0.0,0.0,0.0,0.0,0.0,30.6,0.0,0.0,0.0,0.0,2.5439999103546143,Antonova N.I.,1975
56.3,14.9,0.0,0.0,0.0,0.0,0.0,28.8,0.0,0.0,0.0,0.0,2.57699990272522,Antonova N.I.,1975
73.03,0.0,0.0,0.0,0.0,0.0,13.21,0.0,0.0,13.75,0.0,0.0,2.503000020980835,Bobkova N.M.,1968
72.86,0.0,0.0,0.0,0.0,0.0,16.45,0.0,0.0,10.69,0.0,0.0,2.5169999599456787,Bobkova N.M.,1968
50.0,0.0,0.0,0.0,0.0,0.0,0.0,0.0,0.0,0.0,50.0,0.0,2.6600000858306885,Shults I.A.,1977
60.0,0.0,10.0,0.0,0.0,0.0,30.0,0.0,0.0,0.0,0.0,0.0,2.4739999771118164,Myuller R.L.,1963
70.0,0.0,10.0,0.0,0.0,0.0,20.0,0.0,0.0,0.0,0.0,0.0,2.4100000858306885,Myuller R.L.,1963
65.0,0.0,10.0,0.0,0.0,0.0,25.0,0.0,0.0,0.0,0.0,0.0,2.446000099182129,Myuller R.L.,1963
50.0,0.0,20.0,0.0,0.0,0.0,30.0,0.0,0.0,0.0,0.0,0.0,2.463000059127808,Myuller R.L.,1963
55.0,0.0,20.0,0.0,0.0,0.0,25.0,0.0,0.0,0.0,0.0,0.0,2.4539999961853027,Myuller R.L.,1963
60.0,0.0,15.0,0.0,0.0,0.0,25.0,0.0,0.0,0.0,0.0,0.0,2.45199990272522,Myuller R.L.,1963
55.0,0.0,15.0,0.0,0.0,0.0,30.0,0.0,0.0,0.0,0.0,0.0,2.4800000190734863,Myuller R.L.,1963
100.0,0.0,0.0,0.0,0.0,0.0,0.0,0.0,0.0,0.0,0.0,0.0,2.2170000076293945,Imaoka M.,1971
80.0,0.0,0.0,0.0,0.0,0.0,20.0,0.0,0.0,0.0,0.0,0.0,2.388000011444092,Imaoka M.,1971
75.0,0.0,0.0,0.0,0.0,0.0,25.0,0.0,0.0,0.0,0.0,0.0,2.437999963760376,Imaoka M.,1971
70.0,0.0,0.0,0.0,0.0,0.0,30.0,0.0,0.0,0.0,0.0,0.0,2.483999967575073,Imaoka M.,1971
65.0,0.0,0.0,0.0,0.0,0.0,35.0,0.0,0.0,0.0,0.0,0.0,2.559000015258789,Imaoka M.,1971
60.0,0.0,0.0,0.0,0.0,0.0,40.0,0.0,0.0,0.0,0.0,0.0,2.5360000133514404,Imaoka M.,1971
55.0,0.0,0.0,0.0,0.0,0.0,45.0,0.0,0.0,0.0,0.0,0.0,2.502000093460083,Imaoka M.,1971
66.7,0.0,0.0,0.0,0.0,0.0,33.3,0.0,0.0,0.0,0.0,0.0,2.496000051498413,Hanada T.,1981
50.0,0.0,0.0,0.0,0.0,0.0,50.0,0.0,0.0,0.0,0.0,0.0,2.559999942779541,Hanada T.,1981
10.0,0.0,0.0,0.0,0.0,0.0,0.0,0.0,0.0,42.5,47.5,0.0,2.611000061035156,Ashizuka M.,1984
7.5,0.0,0.0,0.0,0.0,0.0,0.0,0.0,0.0,46.25,46.25,0.0,2.650000095367432,Ashizuka M.,1984
5.0,0.0,0.0,0.0,0.0,0.0,0.0,0.0,0.0,50.0,45.0,0.0,2.70199990272522,Ashizuka M.,1984
5.0,0.0,0.0,0.0,0.0,0.0,0.0,0.0,0.0,47.5,47.5,0.0,2.6659998893737797,Ashizuka M.,1984
5.0,0.0,0.0,0.0,0.0,0.0,0.0,0.0,0.0,45.0,50.0,0.0,2.624000072479248,Ashizuka M.,1984
2.5,0.0,0.0,0.0,0.0,0.0,0.0,0.0,0.0,48.75,48.75,0.0,2.664999961853028,Ashizuka M.,1984
