Repository: nicotouge/density

**Magma oceans on young planets play a critical role in shaping their atmospheres and mantles. Recent observations
of ultra-short-period (USP) exoplanets, such as K2-141b, provided materials to further investigate the physical
properties of these oceans. While existing machine learning models can predict their viscosity, no model currently
addresses glass density in a wide range of melt compositions.
This study introduces a novel artificial neural network (ANN) model to predict glass density from melt compositions.
We apply this model to estimate the surface density of an hypothetical glassy magma ocean on K2-141b.**


This project was carried out under the supervision of Charles Le Losq.

File: SCIGLASS_DATASET.csv (part 6 of 20)
sio2,tio2,al2o3,feo,fe2o3,mno,na2o,k2o,mgo,cao,p2o5,h2o,d,Author,Year
15.0,0.0,0.0,0.0,0.0,0.0,0.0,0.0,42.5,0.0,42.5,0.0,2.421999931335449,Ashizuka M.,1984
10.0,0.0,0.0,0.0,0.0,0.0,0.0,0.0,50.0,0.0,40.0,0.0,2.5350000858306885,Ashizuka M.,1984
10.0,0.0,0.0,0.0,0.0,0.0,0.0,0.0,47.5,0.0,42.5,0.0,2.493000030517578,Ashizuka M.,1984
10.0,0.0,0.0,0.0,0.0,0.0,0.0,0.0,45.0,0.0,45.0,0.0,2.440999984741211,Ashizuka M.,1984
7.5,0.0,0.0,0.0,0.0,0.0,0.0,0.0,46.25,0.0,46.25,0.0,2.4549999237060547,Ashizuka M.,1984
5.0,0.0,0.0,0.0,0.0,0.0,0.0,0.0,52.5,0.0,42.5,0.0,2.569999933242798,Ashizuka M.,1984
5.0,0.0,0.0,0.0,0.0,0.0,0.0,0.0,50.0,0.0,45.0,0.0,2.5280001163482666,Ashizuka M.,1984
5.0,0.0,0.0,0.0,0.0,0.0,0.0,0.0,47.5,0.0,47.5,0.0,2.490000009536743,Ashizuka M.,1984
5.0,0.0,0.0,0.0,0.0,0.0,0.0,0.0,45.0,0.0,50.0,0.0,2.447999954223633,Ashizuka M.,1984
2.5,0.0,0.0,0.0,0.0,0.0,0.0,0.0,48.75,0.0,48.75,0.0,2.470999956130981,Ashizuka M.,1984
15.0,0.0,0.0,0.0,0.0,0.0,0.0,0.0,0.0,42.5,42.5,0.0,2.611000061035156,Ashizuka M.,1984
10.0,0.0,0.0,0.0,0.0,0.0,0.0,0.0,0.0,47.5,42.5,0.0,2.6710000038146973,Ashizuka M.,1984
10.0,0.0,0.0,0.0,0.0,0.0,0.0,0.0,0.0,45.0,45.0,0.0,2.6449999809265137,Ashizuka M.,1984
100.0,0.0,0.0,0.0,0.0,0.0,0.0,0.0,0.0,0.0,0.0,0.0,2.200000047683716,Rouse G.B.,1981
83.33,0.0,0.0,0.0,0.0,0.0,16.67,0.0,0.0,0.0,0.0,0.0,2.369999885559082,Rouse G.B.,1981
70.0,0.0,0.0,0.0,0.0,0.0,12.0,0.0,18.0,0.0,0.0,0.0,2.438999891281128,Gan Fuxi,1959
70.0,0.0,0.0,0.0,0.0,0.0,12.0,0.0,0.0,18.0,0.0,0.0,2.552999973297119,Gan Fuxi,1959
70.0,0.0,0.0,0.0,0.0,0.0,0.0,12.0,18.0,0.0,0.0,0.0,2.4210000038146973,Gan Fuxi,1959
70.0,0.0,0.0,0.0,0.0,0.0,0.0,12.0,0.0,18.0,0.0,0.0,2.5380001068115234,Gan Fuxi,1959
82.0,0.0,0.0,0.0,0.0,0.0,10.0,0.0,0.0,8.0,0.0,0.0,2.4049999713897705,Tille U.,1978
78.5,0.0,0.0,0.0,0.0,0.0,13.5,0.0,0.0,8.0,0.0,0.0,2.4210000038146973,Tille U.,1978
76.0,0.0,0.0,0.0,0.0,0.0,16.0,0.0,0.0,8.0,0.0,0.0,2.4549999237060547,Tille U.,1978
73.0,0.0,0.0,0.0,0.0,0.0,19.0,0.0,0.0,8.0,0.0,0.0,2.4489998817443848,Tille U.,1978
70.5,0.0,0.0,0.0,0.0,0.0,21.5,0.0,0.0,8.0,0.0,0.0,2.502000093460083,Tille U.,1978
70.5,0.0,0.0,0.0,0.0,0.0,11.0,0.0,0.0,18.5,0.0,0.0,2.5480000972747803,Tille U.,1978
80.0,0.0,0.0,0.0,0.0,0.0,10.0,0.0,0.0,10.0,0.0,0.0,2.4230000972747803,Tille U.,1978
70.5,0.0,0.0,0.0,0.0,0.0,4.5,0.0,0.0,25.0,0.0,0.0,2.562999963760376,Tille U.,1978
76.5,0.0,0.0,0.0,0.0,0.0,10.0,0.0,0.0,13.5,0.0,0.0,2.470000028610229,Tille U.,1978
65.0,0.0,0.0,0.0,0.0,0.0,10.0,0.0,0.0,25.0,0.0,0.0,2.621999979019165,Tille U.,1978
72.5,0.0,0.0,0.0,0.0,0.0,10.0,0.0,0.0,17.5,0.0,0.0,2.526000022888184,Tille U.,1978
70.5,0.0,0.0,0.0,0.0,0.0,17.5,0.0,0.0,12.0,0.0,0.0,2.5280001163482666,Tille U.,1978
70.5,0.0,0.0,0.0,0.0,0.0,10.0,0.0,0.0,19.5,0.0,0.0,2.5480000972747803,Tille U.,1978
70.5,0.0,0.0,0.0,0.0,0.0,7.5,0.0,0.0,22.0,0.0,0.0,2.566999912261963,Tille U.,1978
78.5,0.0,0.0,0.0,0.0,0.0,10.0,0.0,0.0,11.5,0.0,0.0,2.444000005722046,Tille U.,1978
75.0,0.0,0.0,0.0,0.0,0.0,10.0,0.0,0.0,15.0,0.0,0.0,2.490000009536743,Tille U.,1978
62.5,0.0,0.0,0.0,0.0,0.0,10.0,0.0,0.0,27.5,0.0,0.0,2.6670000553131104,Tille U.,1978
74.7,0.0,0.0,0.0,0.0,0.0,9.5,0.0,0.0,15.8,0.0,0.0,2.496999979019165,Tille U.,1978
70.2,0.0,0.0,0.0,0.0,0.0,11.2,0.0,0.0,18.6,0.0,0.0,2.5480000972747803,Tille U.,1978
84.0,0.0,0.0,0.0,0.0,0.0,16.0,0.0,0.0,0.0,0.0,0.0,2.361000061035156,Appen A.A.,1959
68.0,0.0,0.0,0.0,0.0,0.0,32.0,0.0,0.0,0.0,0.0,0.0,2.49399995803833,Appen A.A.,1959
75.0,0.0,0.0,0.0,0.0,0.0,25.0,0.0,0.0,0.0,0.0,0.0,2.443000078201294,Day D.E.,1962
70.0,0.0,5.0,0.0,0.0,0.0,25.0,0.0,0.0,0.0,0.0,0.0,2.45199990272522,Day D.E.,1962
65.0,0.0,10.0,0.0,0.0,0.0,25.0,0.0,0.0,0.0,0.0,0.0,2.4760000705718994,Day D.E.,1962
55.0,0.0,20.0,0.0,0.0,0.0,25.0,0.0,0.0,0.0,0.0,0.0,2.493000030517578,Day D.E.,1962
50.0,0.0,25.0,0.0,0.0,0.0,25.0,0.0,0.0,0.0,0.0,0.0,2.496000051498413,Day D.E.,1962
75.0,0.0,3.2,0.0,0.0,0.0,21.8,0.0,0.0,0.0,0.0,0.0,2.430999994277954,Day D.E.,1962
75.0,0.0,6.2,0.0,0.0,0.0,18.8,0.0,0.0,0.0,0.0,0.0,2.4260001182556152,Day D.E.,1962
75.0,0.0,9.4,0.0,0.0,0.0,15.6,0.0,0.0,0.0,0.0,0.0,2.4019999504089355,Day D.E.,1962
75.0,0.0,12.5,0.0,0.0,0.0,12.5,0.0,0.0,0.0,0.0,0.0,2.369999885559082,Day D.E.,1962
75.0,0.0,15.0,0.0,0.0,0.0,10.0,0.0,0.0,0.0,0.0,0.0,2.3919999599456787,Day D.E.,1962
75.0,0.0,16.3,0.0,0.0,0.0,8.7,0.0,0.0,0.0,0.0,0.0,2.400000095367432,Day D.E.,1962
71.4,0.0,7.2,0.0,0.0,0.0,21.4,0.0,0.0,0.0,0.0,0.0,2.437999963760376,Day D.E.,1962
66.6,0.0,16.7,0.0,0.0,0.0,16.7,0.0,0.0,0.0,0.0,0.0,2.4200000762939453,Day D.E.,1962
65.5,0.0,19.0,0.0,0.0,0.0,15.5,0.0,0.0,0.0,0.0,0.0,2.437000036239624,Day D.E.,1962
64.3,0.0,21.4,0.0,0.0,0.0,14.3,0.0,0.0,0.0,0.0,0.0,2.447000026702881,Day D.E.,1962
63.0,0.0,24.0,0.0,0.0,0.0,13.0,0.0,0.0,0.0,0.0,0.0,2.463000059127808,Day D.E.,1962
79.0,0.0,10.5,0.0,0.0,0.0,10.5,0.0,0.0,0.0,0.0,0.0,2.3480000495910645,Day D.E.,1962
81.8,0.0,9.1,0.0,0.0,0.0,9.1,0.0,0.0,0.0,0.0,0.0,2.3329999446868896,Day D.E.,1962
84.6,0.0,7.7,0.0,0.0,0.0,7.7,0.0,0.0,0.0,0.0,0.0,2.312000036239624,Day D.E.,1962
100.0,0.0,0.0,0.0,0.0,0.0,0.0,0.0,0.0,0.0,0.0,0.0,2.20199990272522,Maynell C.A.,1973
85.0,0.0,0.0,0.0,0.0,0.0,15.0,0.0,0.0,0.0,0.0,0.0,2.33899998664856,Livshits V.Ya.,1982
80.0,0.0,5.0,0.0,0.0,0.0,15.0,0.0,0.0,0.0,0.0,0.0,2.3580000400543213,Livshits V.Ya.,1982
75.0,0.0,10.0,0.0,0.0,0.0,15.0,0.0,0.0,0.0,0.0,0.0,2.4100000858306885,Livshits V.Ya.,1982
70.0,0.0,15.0,0.0,0.0,0.0,15.0,0.0,0.0,0.0,0.0,0.0,2.4649999141693115,Livshits V.Ya.,1982
65.0,0.0,20.0,0.0,0.0,0.0,15.0,0.0,0.0,0.0,0.0,0.0,2.427999973297119,Livshits V.Ya.,1982
60.0,0.0,25.0,0.0,0.0,0.0,15.0,0.0,0.0,0.0,0.0,0.0,2.4719998836517334,Livshits V.Ya.,1982
75.0,0.0,0.0,0.0,0.0,0.0,25.0,0.0,0.0,0.0,0.0,0.0,2.438999891281128,Livshits V.Ya.,1982
70.0,0.0,5.0,0.0,0.0,0.0,25.0,0.0,0.0,0.0,0.0,0.0,2.4549999237060547,Livshits V.Ya.,1982
65.0,0.0,10.0,0.0,0.0,0.0,25.0,0.0,0.0,0.0,0.0,0.0,2.4609999656677246,Livshits V.Ya.,1982
60.0,0.0,15.0,0.0,0.0,0.0,25.0,0.0,0.0,0.0,0.0,0.0,2.4800000190734863,Livshits V.Ya.,1982
55.0,0.0,20.0,0.0,0.0,0.0,25.0,0.0,0.0,0.0,0.0,0.0,2.470000028610229,Livshits V.Ya.,1982
50.0,0.0,25.0,0.0,0.0,0.0,25.0,0.0,0.0,0.0,0.0,0.0,2.499000072479248,Livshits V.Ya.,1982
45.0,0.0,30.0,0.0,0.0,0.0,25.0,0.0,0.0,0.0,0.0,0.0,2.515000104904175,Livshits V.Ya.,1982
65.0,0.0,0.0,0.0,0.0,0.0,35.0,0.0,0.0,0.0,0.0,0.0,2.496999979019165,Livshits V.Ya.,1982
65.0,0.0,5.0,0.0,0.0,0.0,30.0,0.0,0.0,0.0,0.0,0.0,2.486000061035156,Livshits V.Ya.,1982
65.0,0.0,15.0,0.0,0.0,0.0,20.0,0.0,0.0,0.0,0.0,0.0,2.450000047683716,Livshits V.Ya.,1982
65.0,0.0,17.5,0.0,0.0,0.0,17.5,0.0,0.0,0.0,0.0,0.0,2.447000026702881,Livshits V.Ya.,1982
57.5,25.0,0.0,0.0,0.0,0.0,17.5,0.0,0.0,0.0,0.0,0.0,2.7709999084472656,Manghnani M.H.,1972
52.5,25.0,0.0,0.0,0.0,0.0,22.5,0.0,0.0,0.0,0.0,0.0,2.799999952316284,Manghnani M.H.,1972
47.5,25.0,0.0,0.0,0.0,0.0,27.5,0.0,0.0,0.0,0.0,0.0,2.811000108718872,Manghnani M.H.,1972
62.5,20.0,0.0,0.0,0.0,0.0,17.5,0.0,0.0,0.0,0.0,0.0,2.703000068664551,Manghnani M.H.,1972
55.0,20.0,0.0,0.0,0.0,0.0,25.0,0.0,0.0,0.0,0.0,0.0,2.740000009536743,Manghnani M.H.,1972
50.0,20.0,0.0,0.0,0.0,0.0,30.0,0.0,0.0,0.0,0.0,0.0,2.749000072479248,Manghnani M.H.,1972
65.0,15.0,0.0,0.0,0.0,0.0,20.0,0.0,0.0,0.0,0.0,0.0,2.657999992370605,Johnston R.A.,1975
60.0,15.0,0.0,0.0,0.0,0.0,25.0,0.0,0.0,0.0,0.0,0.0,2.684999942779541,Johnston R.A.,1975
60.0,20.0,0.0,0.0,0.0,0.0,20.0,0.0,0.0,0.0,0.0,0.0,2.7330000400543213,Johnston R.A.,1975
67.0,12.0,0.0,0.0,0.0,0.0,21.0,0.0,0.0,0.0,0.0,0.0,2.614000082015991,Johnston R.A.,1975
50.0,20.0,0.0,0.0,0.0,0.0,30.0,0.0,0.0,0.0,0.0,0.0,2.763999938964844,Johnston R.A.,1975
45.0,25.0,0.0,0.0,0.0,0.0,30.0,0.0,0.0,0.0,0.0,0.0,2.8310000896453857,Johnston R.A.,1975
40.0,30.0,0.0,0.0,0.0,0.0,30.0,0.0,0.0,0.0,0.0,0.0,2.900000095367432,Johnston R.A.,1975
55.0,20.0,0.0,0.0,0.0,0.0,25.0,0.0,0.0,0.0,0.0,0.0,2.755000114440918,Johnston R.A.,1975
50.0,24.0,0.0,0.0,0.0,0.0,26.0,0.0,0.0,0.0,0.0,0.0,2.812999963760376,Johnston R.A.,1975
50.0,0.0,0.0,0.0,0.0,0.0,0.0,0.0,25.0,25.0,0.0,0.0,2.8310000896453857,Soga N.,1972
50.0,0.0,0.0,25.0,0.0,0.0,0.0,0.0,25.0,0.0,0.0,0.0,3.068000078201294,Soga N.,1972
50.0,0.0,0.0,25.0,0.0,0.0,0.0,0.0,0.0,25.0,0.0,0.0,3.1619999408721924,Soga N.,1972
75.0,0.0,0.0,0.0,0.0,0.0,25.0,0.0,0.0,0.0,0.0,0.0,2.446000099182129,McVay G.L.,1970
75.0,0.0,0.0,0.0,0.0,0.0,25.0,0.0,0.0,0.0,0.0,0.0,2.431999921798706,Fleming J.W.,1972
75.0,0.0,0.0,0.0,0.0,0.0,15.0,10.0,0.0,0.0,0.0,0.0,2.443000078201294,Fleming J.W.,1972
75.0,0.0,0.0,0.0,0.0,0.0,7.5,17.5,0.0,0.0,0.0,0.0,2.433000087738037,Fleming J.W.,1972
75.0,0.0,0.0,0.0,0.0,0.0,0.0,25.0,0.0,0.0,0.0,0.0,2.4230000972747803,Fleming J.W.,1972
66.7,0.0,0.0,0.0,0.0,0.0,33.3,0.0,0.0,0.0,0.0,0.0,2.4719998836517334,Malkin V.I.,1961
66.7,0.0,0.0,0.0,0.0,0.0,0.0,33.3,0.0,0.0,0.0,0.0,2.453000068664551,Malkin V.I.,1961
66.6,0.0,0.0,0.0,0.0,0.0,16.7,16.7,0.0,0.0,0.0,0.0,2.469000101089477,Malkin V.I.,1961
66.66,0.0,0.0,0.0,0.0,0.0,16.67,0.0,16.67,0.0,0.0,0.0,2.424999952316284,Malkin V.I.,1961
66.66,0.0,0.0,0.0,0.0,0.0,16.67,0.0,0.0,16.67,0.0,0.0,2.6010000705718994,Malkin V.I.,1961
66.66,0.0,0.0,0.0,0.0,0.0,0.0,16.67,16.67,0.0,0.0,0.0,2.401000022888184,Malkin V.I.,1961
66.66,0.0,0.0,0.0,0.0,0.0,0.0,16.67,0.0,16.67,0.0,0.0,2.4660000801086426,Malkin V.I.,1961
74.0,0.0,0.0,0.0,0.0,0.0,15.34,0.0,0.0,10.66,0.0,0.0,2.46399998664856,Frischat G.H.,1971
49.79,0.0,0.0,0.0,0.0,0.0,16.79,0.0,0.0,33.42,0.0,0.0,2.75,Frischat G.H.,1971
50.0,0.0,0.0,0.0,0.0,0.0,16.7,0.0,0.0,33.3,0.0,0.0,2.75,Frischat G.H.,1966
63.47,0.0,1.65,0.43,1.02,0.0,33.43,0.0,0.0,0.0,0.0,0.0,2.628999948501587,Kohler W.,1978
64.72,0.0,2.65,1.48,0.79,0.0,30.36,0.0,0.0,0.0,0.0,0.0,2.628999948501587,Kohler W.,1978
64.53,0.0,3.29,0.0,0.0,0.0,32.18,0.0,0.0,0.0,0.0,0.0,2.49399995803833,Kohler W.,1978
63.52,0.0,0.0,0.61,2.09,0.0,33.78,0.0,0.0,0.0,0.0,0.0,2.680999994277954,Kohler W.,1978
64.08,0.0,0.0,4.59,1.45,0.0,29.88,0.0,0.0,0.0,0.0,0.0,2.680999994277954,Kohler W.,1978
63.61,0.0,3.48,0.087,0.078,0.0,32.74,0.0,0.0,0.0,0.0,0.0,2.50600004196167,Kohler W.,1978
63.78,0.0,3.78,0.52,0.0,0.0,31.92,0.0,0.0,0.0,0.0,0.0,2.50600004196167,Kohler W.,1978
79.8,0.0,0.0,0.0,0.2,0.0,20.0,0.0,0.0,0.0,0.0,0.0,2.4200000762939453,Yashchishin I.N,1978
77.0,0.0,0.0,0.0,3.0,0.0,20.0,0.0,0.0,0.0,0.0,0.0,2.4800000190734863,Yashchishin I.N,1978
75.0,0.0,0.0,0.0,5.0,0.0,20.0,0.0,0.0,0.0,0.0,0.0,2.5899999141693115,Yashchishin I.N,1978
70.0,0.0,0.0,0.0,10.0,0.0,20.0,0.0,0.0,0.0,0.0,0.0,2.6600000858306885,Yashchishin I.N,1978
65.0,0.0,0.0,0.0,15.0,0.0,20.0,0.0,0.0,0.0,0.0,0.0,2.7100000381469727,Yashchishin I.N,1978
60.0,0.0,0.0,0.0,20.0,0.0,20.0,0.0,0.0,0.0,0.0,0.0,2.759999990463257,Yashchishin I.N,1978
80.0,0.0,0.0,0.0,0.0,0.0,20.0,0.0,0.0,0.0,0.0,0.0,2.4100000858306885,Wakabayashi H.,1985
71.36,0.0,0.0,0.0,0.0,0.0,15.65,0.0,0.0,12.99,0.0,0.0,2.5199999809265137,Oishi Y.,1975
75.0,0.0,0.0,0.0,0.0,0.0,25.0,0.0,0.0,0.0,0.0,0.0,2.4200000762939453,Stroud J.S.,1971
58.29,0.0,0.0,0.0,0.0,0.0,39.31,0.0,2.4,0.0,0.0,0.0,2.2300000190734863,Ammar M.M.,1982
55.81,0.0,0.0,0.0,0.0,0.0,39.35,0.0,4.84,0.0,0.0,0.0,2.5190000534057617,Ammar M.M.,1982
53.34,0.0,0.0,0.0,0.0,0.0,39.4,0.0,7.26,0.0,0.0,0.0,2.490999937057495,Ammar M.M.,1982
50.86,0.0,0.0,0.0,0.0,0.0,39.44,0.0,9.7,0.0,0.0,0.0,2.486000061035156,Ammar M.M.,1982
58.23,0.0,0.0,0.0,0.0,0.0,39.27,0.0,0.0,2.5,0.0,0.0,2.5799999237060547,Ammar M.M.,1982
55.97,0.0,0.0,0.0,0.0,0.0,39.51,0.0,0.0,4.52,0.0,0.0,2.6710000038146973,Ammar M.M.,1982
53.21,0.0,0.0,0.0,0.0,0.0,39.3,0.0,0.0,7.49,0.0,0.0,2.681999921798706,Ammar M.M.,1982
50.69,0.0,0.0,0.0,0.0,0.0,39.29,0.0,0.0,10.02,0.0,0.0,2.720000028610229,Ammar M.M.,1982
64.7,0.0,0.0,0.0,0.0,0.0,19.3,0.0,0.0,16.0,0.0,0.0,2.5799999237060547,Salman S.M.,1984
58.21,0.0,2.52,0.0,0.0,0.0,39.26,0.0,0.0,0.0,0.0,0.0,2.558000087738037,Ammar M.M.,1982
55.75,0.0,5.18,0.0,0.0,0.0,39.07,0.0,0.0,0.0,0.0,0.0,2.562000036239624,Ammar M.M.,1982
53.16,0.0,7.57,0.0,0.0,0.0,39.27,0.0,0.0,0.0,0.0,0.0,2.5789999961853027,Ammar M.M.,1982
50.62,0.0,10.09,0.0,0.0,0.0,39.29,0.0,0.0,0.0,0.0,0.0,2.595999956130981,Ammar M.M.,1982
61.94,0.0,0.0,0.0,0.0,0.0,34.7,3.36,0.0,0.0,0.0,0.0,2.5190000534057617,Young J.C.,1939
61.69,0.0,0.0,0.0,0.0,0.0,36.68,1.63,0.0,0.0,0.0,0.0,2.5169999599456787,Young J.C.,1939
63.88,0.0,0.0,0.0,0.0,0.0,35.3,0.82,0.0,0.0,0.0,0.0,2.507999897003174,Young J.C.,1939
65.92,0.0,0.0,0.0,0.0,0.0,27.39,6.68,0.0,0.0,0.0,0.0,2.5,Young J.C.,1939
65.01,0.0,0.0,0.0,0.0,0.0,32.54,2.44,0.0,0.0,0.0,0.0,2.503999948501587,Young J.C.,1939
65.94,0.0,0.0,0.0,0.0,0.0,33.06,1.0,0.0,0.0,0.0,0.0,2.496000051498413,Young J.C.,1939
67.52,0.0,0.0,0.0,0.0,0.0,28.4,4.08,0.0,0.0,0.0,0.0,2.490999937057495,Young J.C.,1939
67.44,0.0,0.0,0.0,0.0,0.0,30.53,2.03,0.0,0.0,0.0,0.0,2.48799991607666,Young J.C.,1939
69.92,0.0,0.0,0.0,0.0,0.0,27.48,2.6,0.0,0.0,0.0,0.0,2.470000028610229,Young J.C.,1939
69.42,0.0,0.0,0.0,0.0,0.0,29.4,1.18,0.0,0.0,0.0,0.0,2.4739999771118164,Young J.C.,1939
72.15,0.0,0.0,0.0,0.0,0.0,27.01,0.83,0.0,0.0,0.0,0.0,2.4560000896453857,Young J.C.,1939
78.18,0.0,0.0,0.0,0.0,0.0,20.7,1.12,0.0,0.0,0.0,0.0,2.407999992370605,Young J.C.,1939
83.68,0.0,0.0,0.0,0.0,0.0,10.19,6.13,0.0,0.0,0.0,0.0,2.36299991607666,Young J.C.,1939
85.14,0.0,0.0,0.0,0.0,0.0,11.87,2.98,0.0,0.0,0.0,0.0,2.3399999141693115,Young J.C.,1939
86.9,0.0,0.0,0.0,0.0,0.0,8.63,4.47,0.0,0.0,0.0,0.0,2.325000047683716,Young J.C.,1939
65.25,0.0,0.0,0.0,0.0,0.0,18.1,16.65,0.0,0.0,0.0,0.0,2.499000072479248,Young J.C.,1939
65.48,0.0,0.0,0.0,0.0,0.0,21.23,13.29,0.0,0.0,0.0,0.0,2.503999948501587,Young J.C.,1939
66.89,0.0,0.0,0.0,0.0,0.0,16.14,16.97,0.0,0.0,0.0,0.0,2.492000102996826,Young J.C.,1939
68.42,0.0,0.0,0.0,0.0,0.0,11.15,20.43,0.0,0.0,0.0,0.0,2.4820001125335693,Young J.C.,1939
68.23,0.0,0.0,0.0,0.0,0.0,12.93,18.84,0.0,0.0,0.0,0.0,2.4830000400543213,Young J.C.,1939
66.36,0.0,0.0,0.0,0.0,0.0,23.56,10.08,0.0,0.0,0.0,0.0,2.497999906539917,Young J.C.,1939
70.37,0.0,0.0,0.0,0.0,0.0,8.29,21.34,0.0,0.0,0.0,0.0,2.4679999351501465,Young J.C.,1939
68.5,0.0,0.0,0.0,0.0,0.0,16.73,14.76,0.0,0.0,0.0,0.0,2.4820001125335693,Young J.C.,1939
69.95,0.0,0.0,0.0,0.0,0.0,13.51,16.54,0.0,0.0,0.0,0.0,2.4719998836517334,Young J.C.,1939
69.69,0.0,0.0,0.0,0.0,0.0,17.95,12.36,0.0,0.0,0.0,0.0,2.4749999046325684,Young J.C.,1939
70.39,0.0,0.0,0.0,0.0,0.0,16.14,13.47,0.0,0.0,0.0,0.0,2.470000028610229,Young J.C.,1939
72.3,0.0,0.0,0.0,0.0,0.0,9.18,18.52,0.0,0.0,0.0,0.0,2.4539999961853027,Young J.C.,1939
69.45,0.0,0.0,0.0,0.0,0.0,20.7,9.85,0.0,0.0,0.0,0.0,2.476999998092652,Young J.C.,1939
72.36,0.0,0.0,0.0,0.0,0.0,10.74,16.9,0.0,0.0,0.0,0.0,2.4570000171661377,Young J.C.,1939
72.14,0.0,0.0,0.0,0.0,0.0,13.67,14.19,0.0,0.0,0.0,0.0,2.4590001106262207,Young J.C.,1939
70.3,0.0,0.0,0.0,0.0,0.0,22.18,7.52,0.0,0.0,0.0,0.0,2.470000028610229,Young J.C.,1939
73.12,0.0,0.0,0.0,0.0,0.0,12.71,14.17,0.0,0.0,0.0,0.0,2.446000099182129,Young J.C.,1939
74.07,0.0,0.0,0.0,0.0,0.0,10.58,15.35,0.0,0.0,0.0,0.0,2.443000078201294,Young J.C.,1939
72.81,0.0,0.0,0.0,0.0,0.0,15.66,11.53,0.0,0.0,0.0,0.0,2.4539999961853027,Young J.C.,1939
75.06,0.0,0.0,0.0,0.0,0.0,7.4,17.54,0.0,0.0,0.0,0.0,2.433000087738037,Young J.C.,1939
71.93,0.0,0.0,0.0,0.0,0.0,24.51,3.55,0.0,0.0,0.0,0.0,2.4570000171661377,Young J.C.,1939
74.81,0.0,0.0,0.0,0.0,0.0,15.59,9.6,0.0,0.0,0.0,0.0,2.440000057220459,Young J.C.,1939
75.4,0.0,0.0,0.0,0.0,0.0,13.36,11.24,0.0,0.0,0.0,0.0,2.434000015258789,Young J.C.,1939
76.39,0.0,0.0,0.0,0.0,0.0,10.49,13.12,0.0,0.0,0.0,0.0,2.430000066757202,Young J.C.,1939
73.53,0.0,0.0,0.0,0.0,0.0,24.85,1.62,0.0,0.0,0.0,0.0,2.444000005722046,Young J.C.,1939
77.9,0.0,0.0,0.0,0.0,0.0,7.41,14.69,0.0,0.0,0.0,0.0,2.4189999103546143,Young J.C.,1939
77.74,0.0,0.0,0.0,0.0,0.0,10.82,11.43,0.0,0.0,0.0,0.0,2.4170000553131104,Young J.C.,1939
76.55,0.0,0.0,0.0,0.0,0.0,15.54,7.91,0.0,0.0,0.0,0.0,2.4260001182556152,Young J.C.,1939
77.52,0.0,0.0,0.0,0.0,0.0,13.01,9.47,0.0,0.0,0.0,0.0,2.4179999828338623,Young J.C.,1939
79.25,0.0,0.0,0.0,0.0,0.0,7.83,12.92,0.0,0.0,0.0,0.0,2.4049999713897705,Young J.C.,1939
76.93,0.0,0.0,0.0,0.0,0.0,16.78,6.29,0.0,0.0,0.0,0.0,2.4210000038146973,Young J.C.,1939
75.66,0.0,0.0,0.0,0.0,0.0,23.54,0.81,0.0,0.0,0.0,0.0,2.430999994277954,Young J.C.,1939
78.94,0.0,0.0,0.0,0.0,0.0,12.81,8.25,0.0,0.0,0.0,0.0,2.4040000438690186,Young J.C.,1939
80.59,0.0,0.0,0.0,0.0,0.0,8.02,11.39,0.0,0.0,0.0,0.0,2.3910000324249268,Young J.C.,1939
80.16,0.0,0.0,0.0,0.0,0.0,10.46,9.38,0.0,0.0,0.0,0.0,2.3959999084472656,Young J.C.,1939
78.67,0.0,0.0,0.0,0.0,0.0,16.78,4.54,0.0,0.0,0.0,0.0,2.4059998989105225,Young J.C.,1939
82.71,0.0,0.0,0.0,0.0,0.0,9.42,7.88,0.0,0.0,0.0,0.0,2.375999927520752,Young J.C.,1939
73.13,0.0,0.0,0.0,0.0,0.0,2.31,24.56,0.0,0.0,0.0,0.0,2.441999912261963,Young J.C.,1939
74.7,0.0,0.0,0.0,0.0,0.0,3.6,21.7,0.0,0.0,0.0,0.0,2.430000066757202,Young J.C.,1939
76.25,0.0,0.0,0.0,0.0,0.0,4.73,19.02,0.0,0.0,0.0,0.0,2.424999952316284,Young J.C.,1939
77.37,0.0,0.0,0.0,0.0,0.0,1.67,20.96,0.0,0.0,0.0,0.0,2.4140000343322754,Young J.C.,1939
77.62,0.0,0.0,0.0,0.0,0.0,5.58,16.8,0.0,0.0,0.0,0.0,2.4189999103546143,Young J.C.,1939
78.59,0.0,0.0,0.0,0.0,0.0,2.74,18.67,0.0,0.0,0.0,0.0,2.4019999504089355,Young J.C.,1939
79.27,0.0,0.0,0.0,0.0,0.0,1.04,19.69,0.0,0.0,0.0,0.0,2.3989999294281006,Young J.C.,1939
58.33,0.0,0.0,0.0,0.0,0.0,0.0,0.0,0.0,41.67,0.0,0.0,2.7929999828338623,Cho Jeong-Sik,1993
53.29,0.0,0.0,0.0,0.0,0.0,0.0,0.0,0.0,46.71,0.0,0.0,2.858999967575073,Cho Jeong-Sik,1993
48.28,0.0,0.0,0.0,0.0,0.0,0.0,0.0,0.0,51.72,0.0,0.0,2.9100000858306885,Cho Jeong-Sik,1993
49.83,0.0,0.0,0.0,0.0,0.0,0.0,0.0,0.0,48.06,2.11,0.0,2.8570001125335693,Cho Jeong-Sik,1993
44.69,0.0,0.0,0.0,0.0,0.0,0.0,0.0,0.0,53.21,2.1,0.0,2.9140000343322754,Cho Jeong-Sik,1993
46.18,0.0,0.0,0.0,0.0,0.0,0.0,0.0,0.0,49.48,4.34,0.0,2.86299991607666,Cho Jeong-Sik,1993
40.9,0.0,0.0,0.0,0.0,0.0,0.0,0.0,0.0,54.77,4.33,0.0,2.9200000762939453,Cho Jeong-Sik,1993
36.87,0.0,0.0,0.0,0.0,0.0,0.0,0.0,0.0,56.44,6.69,0.0,2.9260001182556152,Cho Jeong-Sik,1993
75.0,0.0,13.1,0.0,0.0,0.0,11.9,0.0,0.0,0.0,0.0,0.0,2.3489999771118164,Isard J.O.,1959
49.5,0.0,25.6,0.0,0.0,0.0,24.9,0.0,0.0,0.0,0.0,0.0,2.494999885559082,Isard J.O.,1959
80.0,0.0,0.0,0.0,0.0,0.0,20.0,0.0,0.0,0.0,0.0,0.0,2.388999938964844,Isard J.O.,1959
73.6,0.0,5.3,0.0,0.0,0.0,21.1,0.0,0.0,0.0,0.0,0.0,2.4260001182556152,Isard J.O.,1959
66.7,0.0,11.1,0.0,0.0,0.0,22.2,0.0,0.0,0.0,0.0,0.0,2.4570000171661377,Isard J.O.,1959
60.4,0.0,16.3,0.0,0.0,0.0,23.3,0.0,0.0,0.0,0.0,0.0,2.4719998836517334,Isard J.O.,1959
53.65,0.0,21.95,0.0,0.0,0.0,24.4,0.0,0.0,0.0,0.0,0.0,2.486000061035156,Isard J.O.,1959
46.2,0.0,28.2,0.0,0.0,0.0,25.6,0.0,0.0,0.0,0.0,0.0,2.513000011444092,Isard J.O.,1959
42.1,0.0,31.6,0.0,0.0,0.0,26.3,0.0,0.0,0.0,0.0,0.0,2.526000022888184,Isard J.O.,1959
88.9,0.0,0.0,0.0,0.0,0.0,11.1,0.0,0.0,0.0,0.0,0.0,2.299999952316284,Isard J.O.,1959
86.3,0.0,2.3,0.0,0.0,0.0,11.4,0.0,0.0,0.0,0.0,0.0,2.322999954223633,Isard J.O.,1959
83.7,0.0,4.7,0.0,0.0,0.0,11.6,0.0,0.0,0.0,0.0,0.0,2.344000101089477,Isard J.O.,1959
81.0,0.0,7.1,0.0,0.0,0.0,11.9,0.0,0.0,0.0,0.0,0.0,2.3580000400543213,Isard J.O.,1959
78.0,0.0,9.8,0.0,0.0,0.0,12.2,0.0,0.0,0.0,0.0,0.0,2.351999998092652,Isard J.O.,1959
80.0,0.0,0.0,0.0,0.0,0.0,0.0,20.0,0.0,0.0,0.0,0.0,2.381999969482422,Isard J.O.,1959
73.6,0.0,5.3,0.0,0.0,0.0,0.0,21.1,0.0,0.0,0.0,0.0,2.3919999599456787,Isard J.O.,1959
29.0,0.0,0.0,71.0,0.0,0.0,0.0,0.0,0.0,0.0,0.0,0.0,3.7799999713897705,Gaskell D.R.,1969
29.78,0.0,0.0,65.01,0.0,0.0,0.0,0.0,0.0,5.21,0.0,0.0,3.670000076293945,Gaskell D.R.,1969
29.46,0.0,0.0,60.28,0.0,0.0,0.0,0.0,0.0,10.26,0.0,0.0,3.5799999237060547,Gaskell D.R.,1969
30.33,0.0,0.0,54.91,0.0,0.0,0.0,0.0,0.0,14.76,0.0,0.0,3.509999990463257,Gaskell D.R.,1969
30.53,0.0,0.0,50.12,0.0,0.0,0.0,0.0,0.0,19.35,0.0,0.0,3.440000057220459,Gaskell D.R.,1969
29.29,0.0,0.0,45.91,0.0,0.0,0.0,0.0,0.0,24.8,0.0,0.0,3.359999895095825,Gaskell D.R.,1969
29.75,0.0,0.0,70.25,0.0,0.0,0.0,0.0,0.0,0.0,0.0,0.0,3.759999990463257,Gaskell D.R.,1969
29.16,0.0,0.0,65.96,0.0,4.88,0.0,0.0,0.0,0.0,0.0,0.0,3.7200000286102295,Gaskell D.R.,1969
30.55,0.0,0.0,59.54,0.0,9.91,0.0,0.0,0.0,0.0,0.0,0.0,3.690000057220459,Gaskell D.R.,1969
30.45,0.0,0.0,55.56,0.0,13.99,0.0,0.0,0.0,0.0,0.0,0.0,3.680000066757202,Gaskell D.R.,1969
28.62,0.0,0.0,52.98,0.0,18.4,0.0,0.0,0.0,0.0,0.0,0.0,3.670000076293945,Gaskell D.R.,1969
27.98,0.0,0.0,43.87,0.0,28.15,0.0,0.0,0.0,0.0,0.0,0.0,3.690000057220459,Gaskell D.R.,1969
28.24,0.0,0.0,34.04,0.0,37.72,0.0,0.0,0.0,0.0,0.0,0.0,3.670000076293945,Gaskell D.R.,1969
28.3,0.0,0.0,23.6,0.0,48.1,0.0,0.0,0.0,0.0,0.0,0.0,3.650000095367432,Gaskell D.R.,1969
28.8,0.0,0.0,14.41,0.0,56.79,0.0,0.0,0.0,0.0,0.0,0.0,3.650000095367432,Gaskell D.R.,1969
29.69,0.0,0.0,70.31,0.0,0.0,0.0,0.0,0.0,0.0,0.0,0.0,3.75,Gaskell D.R.,1969
52.9,0.0,18.3,0.0,0.0,0.0,0.0,0.0,28.8,0.0,0.0,0.0,2.628999948501587,Bacon J.F.,1971
57.4,0.0,14.6,0.0,0.0,0.0,0.0,0.0,28.0,0.0,0.0,0.0,2.5910000801086426,Bacon J.F.,1971
49.0,0.0,14.5,0.0,0.0,0.0,0.0,0.0,36.5,0.0,0.0,0.0,2.6619999408721924,Bacon J.F.,1971
55.4,0.0,22.3,0.0,0.0,0.0,0.0,0.0,22.3,0.0,0.0,0.0,2.611999988555908,Bacon J.F.,1971
60.0,0.0,6.0,0.0,0.0,0.0,0.0,0.0,34.0,0.0,0.0,0.0,2.5850000381469727,Bacon J.F.,1971
64.9,0.0,9.2,0.0,0.0,0.0,0.0,0.0,0.0,25.9,0.0,0.0,2.61899995803833,Bacon J.F.,1971
61.2,0.0,6.01,0.0,0.0,0.0,0.0,0.0,0.0,32.79,0.0,0.0,2.7279999256134038,Yamane M.,1982
53.23,0.0,12.55,0.0,0.0,0.0,0.0,0.0,0.0,34.22,0.0,0.0,2.763000011444092,Yamane M.,1982
44.53,0.0,19.68,0.0,0.0,0.0,0.0,0.0,0.0,35.79,0.0,0.0,2.759999990463257,Yamane M.,1982
35.0,0.0,27.5,0.0,0.0,0.0,0.0,0.0,0.0,37.5,0.0,0.0,2.805000066757202,Yamane M.,1982
24.51,0.0,36.1,0.0,0.0,0.0,0.0,0.0,0.0,39.39,0.0,0.0,2.82699990272522,Yamane M.,1982
18.86,0.0,40.74,0.0,0.0,0.0,0.0,0.0,0.0,40.4,0.0,0.0,2.8469998836517334,Yamane M.,1982
80.0,0.0,0.0,0.0,0.0,0.0,10.0,0.0,0.0,10.0,0.0,0.0,2.421999931335449,Chlebik A.,1977
75.0,0.0,0.0,0.0,0.0,0.0,15.0,0.0,0.0,10.0,0.0,0.0,2.476999998092652,Chlebik A.,1977
70.0,0.0,0.0,0.0,0.0,0.0,20.0,0.0,0.0,10.0,0.0,0.0,2.5169999599456787,Chlebik A.,1977
65.0,0.0,0.0,0.0,0.0,0.0,25.0,0.0,0.0,10.0,0.0,0.0,2.558000087738037,Chlebik A.,1977
60.0,0.0,0.0,0.0,0.0,0.0,30.0,0.0,0.0,10.0,0.0,0.0,2.5840001106262207,Chlebik A.,1977
85.39,0.0,0.0,0.0,0.0,0.0,14.61,0.0,0.0,0.0,0.0,0.0,2.3499999046325684,El-Badry Kh.M.,1973
89.88,0.0,0.0,0.0,0.0,0.0,0.0,10.12,0.0,0.0,0.0,0.0,2.2249999046325684,El-Badry Kh.M.,1973
75.0,0.0,0.0,0.0,0.0,0.0,25.0,0.0,0.0,0.0,0.0,0.0,2.440000057220459,Gurikova L.M.,1976
68.8,0.0,6.2,0.0,0.0,0.0,25.0,0.0,0.0,0.0,0.0,0.0,2.490000009536743,Gurikova L.M.,1976
62.5,0.0,12.5,0.0,0.0,0.0,25.0,0.0,0.0,0.0,0.0,0.0,2.490000009536743,Gurikova L.M.,1976
56.2,0.0,18.8,0.0,0.0,0.0,25.0,0.0,0.0,0.0,0.0,0.0,2.5,Gurikova L.M.,1976
50.0,0.0,25.0,0.0,0.0,0.0,25.0,0.0,0.0,0.0,0.0,0.0,2.5,Gurikova L.M.,1976
66.7,0.0,0.0,0.0,0.0,0.0,33.3,0.0,0.0,0.0,0.0,0.0,2.490000009536743,Gurikova L.M.,1976
87.5,0.0,0.0,0.0,0.0,0.0,12.5,0.0,0.0,0.0,0.0,0.0,2.3399999141693115,Gurikova L.M.,1976
75.0,0.0,3.1,0.0,0.0,0.0,21.9,0.0,0.0,0.0,0.0,0.0,2.4600000381469727,Gurikova L.M.,1976
75.0,0.0,9.4,0.0,0.0,0.0,15.6,0.0,0.0,0.0,0.0,0.0,2.4200000762939453,Gurikova L.M.,1976
75.0,0.0,12.5,0.0,0.0,0.0,12.5,0.0,0.0,0.0,0.0,0.0,2.400000095367432,Gurikova L.M.,1976
75.0,0.0,0.0,0.0,0.0,0.0,25.0,0.0,0.0,0.0,0.0,0.0,2.434999942779541,Shelby J.E.,1976
75.0,0.0,5.0,0.0,0.0,0.0,20.0,0.0,0.0,0.0,0.0,0.0,2.4210000038146973,Shelby J.E.,1976
75.0,0.0,6.25,0.0,0.0,0.0,18.75,0.0,0.0,0.0,0.0,0.0,2.4119999408721924,Shelby J.E.,1976
75.0,0.0,10.0,0.0,0.0,0.0,15.0,0.0,0.0,0.0,0.0,0.0,2.390000104904175,Shelby J.E.,1976
75.0,0.0,12.5,0.0,0.0,0.0,12.5,0.0,0.0,0.0,0.0,0.0,2.368000030517578,Shelby J.E.,1976
75.0,0.0,14.2,0.0,0.0,0.0,10.8,0.0,0.0,0.0,0.0,0.0,2.358999967575073,Shelby J.E.,1976
70.0,0.0,0.0,0.0,0.0,0.0,30.0,0.0,0.0,0.0,0.0,0.0,2.469000101089477,Shelby J.E.,1976
70.0,0.0,5.0,0.0,0.0,0.0,25.0,0.0,0.0,0.0,0.0,0.0,2.461999893188477,Shelby J.E.,1976
70.0,0.0,10.0,0.0,0.0,0.0,20.0,0.0,0.0,0.0,0.0,0.0,2.436000108718872,Shelby J.E.,1976
70.0,0.0,17.0,0.0,0.0,0.0,13.0,0.0,0.0,0.0,0.0,0.0,2.38100004196167,Shelby J.E.,1976
70.0,0.0,15.0,0.0,0.0,0.0,15.0,0.0,0.0,0.0,0.0,0.0,2.401000022888184,Shelby J.E.,1976
60.0,0.0,16.0,0.0,0.0,0.0,24.0,0.0,0.0,0.0,0.0,0.0,2.4809999465942383,Shelby J.E.,1976
60.0,0.0,20.0,0.0,0.0,0.0,20.0,0.0,0.0,0.0,0.0,0.0,2.441999912261963,Shelby J.E.,1976
60.0,0.0,22.6,0.0,0.0,0.0,17.4,0.0,0.0,0.0,0.0,0.0,2.444999933242798,Shelby J.E.,1976
50.0,0.0,20.0,0.0,0.0,0.0,30.0,0.0,0.0,0.0,0.0,0.0,2.50600004196167,Shelby J.E.,1976
50.0,0.0,25.0,0.0,0.0,0.0,25.0,0.0,0.0,0.0,0.0,0.0,2.490999937057495,Shelby J.E.,1976
50.0,0.0,28.0,0.0,0.0,0.0,22.0,0.0,0.0,0.0,0.0,0.0,2.502000093460083,Shelby J.E.,1976
80.0,0.0,0.0,0.0,0.0,0.0,20.0,0.0,0.0,0.0,0.0,0.0,2.388000011444092,Shelby J.E.,1976
66.6,0.0,16.7,0.0,0.0,0.0,16.7,0.0,0.0,0.0,0.0,0.0,2.4210000038146973,Shelby J.E.,1976
72.0,0.0,3.0,0.0,0.0,0.0,25.0,0.0,0.0,0.0,0.0,0.0,2.444999933242798,Shelby J.E.,1976
62.5,0.0,12.5,0.0,0.0,0.0,25.0,0.0,0.0,0.0,0.0,0.0,2.4790000915527344,Shelby J.E.,1976
25.0,0.0,25.0,0.0,0.0,0.0,0.0,0.0,0.0,50.0,0.0,0.0,2.875,Buri A.,1973
23.08,0.0,28.21,0.0,0.0,0.0,0.0,0.0,0.0,48.72,0.0,0.0,2.865999937057495,Buri A.,1973
21.06,0.0,31.58,0.0,0.0,0.0,0.0,0.0,0.0,47.37,0.0,0.0,2.859999895095825,Buri A.,1973
16.67,0.0,38.89,0.0,0.0,0.0,0.0,0.0,0.0,44.44,0.0,0.0,2.8469998836517334,Buri A.,1973
14.29,0.0,42.86,0.0,0.0,0.0,0.0,0.0,0.0,42.86,0.0,0.0,2.8480000495910645,Buri A.,1973
72.75,0.0,0.0,0.0,0.0,0.0,16.2,0.0,5.57,5.48,0.0,0.0,2.447999954223633,Wessels V.E.,1937
72.88,0.0,0.0,0.0,0.0,0.0,16.21,0.0,5.43,5.48,0.0,0.0,2.4539999961853027,Wessels V.E.,1937
72.0,0.0,0.0,0.0,0.0,0.0,0.0,28.0,0.0,0.0,0.0,0.0,2.380000114440918,Vernacotola D.E,1993
67.0,0.0,0.0,0.0,0.0,0.0,0.0,33.0,0.0,0.0,0.0,0.0,2.4100000858306885,Vernacotola D.E,1993
6.5,0.0,37.4,0.0,0.0,0.0,0.0,0.0,0.0,56.1,0.0,0.0,2.9100000858306885,Dutt D.A.,1992
7.5,0.0,37.0,0.0,0.0,0.0,0.0,0.0,0.0,55.5,0.0,0.0,2.890000104904175,Dutt D.A.,1992
10.0,0.0,36.0,0.0,0.0,0.0,0.0,0.0,0.0,54.0,0.0,0.0,2.890000104904175,Dutt D.A.,1992
13.0,0.0,34.8,0.0,0.0,0.0,0.0,0.0,0.0,52.2,0.0,0.0,2.900000095367432,Dutt D.A.,1992
15.5,0.0,33.8,0.0,0.0,0.0,0.0,0.0,0.0,50.7,0.0,0.0,2.890000104904175,Dutt D.A.,1992
20.0,0.0,32.0,0.0,0.0,0.0,0.0,0.0,0.0,48.0,0.0,0.0,2.880000114440918,Dutt D.A.,1992
25.0,0.0,30.0,0.0,0.0,0.0,0.0,0.0,0.0,45.0,0.0,0.0,2.859999895095825,Dutt D.A.,1992
40.0,0.0,24.0,0.0,0.0,0.0,0.0,0.0,0.0,36.0,0.0,0.0,2.8299999237060547,Dutt D.A.,1992
60.0,0.0,16.0,0.0,0.0,0.0,0.0,0.0,0.0,24.0,0.0,0.0,2.640000104904175,Dutt D.A.,1992
80.0,0.0,8.0,0.0,0.0,0.0,0.0,0.0,0.0,12.0,0.0,0.0,2.4100000858306885,Dutt D.A.,1992
75.0,0.0,0.0,0.0,0.0,0.0,0.0,12.0,13.0,0.0,0.0,0.0,2.401000022888184,Huang Xi-huai,1982
70.0,0.0,0.0,0.0,0.0,0.0,0.0,18.0,12.0,0.0,0.0,0.0,2.440000057220459,Huang Xi-huai,1982
67.0,0.0,0.0,0.0,0.0,0.0,0.0,22.0,11.0,0.0,0.0,0.0,2.4749999046325684,Huang Xi-huai,1982
64.0,0.0,0.0,0.0,0.0,0.0,0.0,25.0,11.0,0.0,0.0,0.0,2.494999885559082,Huang Xi-huai,1982
75.0,0.0,0.0,0.0,0.0,0.0,0.0,12.0,0.0,13.0,0.0,0.0,2.4820001125335693,Huang Xi-huai,1982
65.0,0.0,0.0,0.0,0.0,0.0,0.0,24.0,0.0,11.0,0.0,0.0,2.552999973297119,Huang Xi-huai,1982
62.4,0.0,5.8,0.0,0.0,0.0,0.0,31.8,0.0,0.0,0.0,0.0,2.4679999351501465,Klonkowski A.,1983
62.4,0.0,5.8,0.0,0.0,0.0,6.4,25.4,0.0,0.0,0.0,0.0,2.486999988555908,Klonkowski A.,1983
62.4,0.0,5.8,0.0,0.0,0.0,12.7,19.1,0.0,0.0,0.0,0.0,2.494999885559082,Klonkowski A.,1983
62.4,0.0,5.8,0.0,0.0,0.0,19.1,12.7,0.0,0.0,0.0,0.0,2.497999906539917,Klonkowski A.,1983
62.4,0.0,5.8,0.0,0.0,0.0,25.4,6.4,0.0,0.0,0.0,0.0,2.500999927520752,Klonkowski A.,1983
62.4,0.0,5.8,0.0,0.0,0.0,31.8,0.0,0.0,0.0,0.0,0.0,2.50600004196167,Klonkowski A.,1983
85.7,0.0,0.0,0.0,0.0,0.0,14.3,0.0,0.0,0.0,0.0,0.0,2.0724141597747803,Din A.,1968
82.1,0.0,0.0,0.0,0.0,0.0,14.3,0.0,0.0,3.6,0.0,0.0,2.3705108165740967,Din A.,1968
78.6,0.0,0.0,0.0,0.0,0.0,14.3,0.0,0.0,7.1,0.0,0.0,2.422210693359375,Din A.,1968
75.0,0.0,0.0,0.0,0.0,0.0,14.3,0.0,0.0,10.7,0.0,0.0,2.476301908493042,Din A.,1968
71.4,0.0,0.0,0.0,0.0,0.0,14.3,0.0,0.0,14.3,0.0,0.0,2.5224626064300537,Din A.,1968
67.84,0.0,0.0,0.0,0.0,0.0,14.3,0.0,0.0,17.86,0.0,0.0,2.570674180984497,Din A.,1968
78.56,0.0,0.0,0.0,0.0,0.0,14.3,0.0,7.14,0.0,0.0,0.0,2.376736640930176,Din A.,1968
74.99,0.0,0.0,0.0,0.0,0.0,14.3,0.0,10.71,0.0,0.0,0.0,2.4064841270446777,Din A.,1968
71.42,0.0,0.0,0.0,0.0,0.0,14.3,0.0,14.28,0.0,0.0,0.0,2.4274556636810303,Din A.,1968
67.84,0.0,0.0,0.0,0.0,0.0,14.3,0.0,17.86,0.0,0.0,0.0,2.449251413345337,Din A.,1968
64.27,0.0,0.0,0.0,0.0,0.0,14.3,0.0,21.43,0.0,0.0,0.0,2.461247682571411,Din A.,1968
75.0,0.0,0.0,0.0,0.0,0.0,25.0,0.0,0.0,0.0,0.0,0.0,2.5450000762939453,Matveev M.A.,1957
65.0,0.0,5.0,0.0,0.0,0.0,0.0,0.0,0.0,30.0,0.0,0.0,2.619999885559082,Balewick L.A.,1987
60.0,0.0,10.0,0.0,0.0,0.0,0.0,0.0,0.0,30.0,0.0,0.0,2.650000095367432,Balewick L.A.,1987
50.0,0.0,20.0,0.0,0.0,0.0,0.0,0.0,0.0,30.0,0.0,0.0,2.690000057220459,Balewick L.A.,1987
40.0,0.0,30.0,0.0,0.0,0.0,0.0,0.0,0.0,30.0,0.0,0.0,2.7300000190734863,Balewick L.A.,1987
40.0,0.0,30.0,0.0,0.0,0.0,0.0,0.0,0.0,30.0,0.0,0.0,2.7239999771118164,Balewick L.A.,1989
75.0,0.0,0.0,0.0,0.0,0.0,25.0,0.0,0.0,0.0,0.0,0.0,2.447000026702881,Zhang Z.,1991
70.0,0.0,0.0,0.0,0.0,0.0,30.0,0.0,0.0,0.0,0.0,0.0,2.470000028610229,Angel P.W.,1992
75.0,0.0,0.0,0.0,0.0,0.0,25.0,0.0,0.0,0.0,0.0,0.0,2.4200000762939453,Angel P.W.,1992
75.0,0.0,0.0,0.0,0.0,0.0,25.0,0.0,0.0,0.0,0.0,0.0,2.4100000858306885,Coon J.,1994
80.0,0.0,0.0,0.0,0.0,0.0,20.0,0.0,0.0,0.0,0.0,0.0,2.369999885559082,Coon J.,1994
78.43,0.0,0.0,0.0,1.96,0.0,19.61,0.0,0.0,0.0,0.0,0.0,2.630000114440918,Zhang Z.,1993
68.63,0.0,0.0,0.0,1.96,0.0,29.41,0.0,0.0,0.0,0.0,0.0,2.5309998989105225,Zhang Z.,1993
58.82,0.0,0.0,0.0,1.96,0.0,39.22,0.0,0.0,0.0,0.0,0.0,2.638000011444092,Zhang Z.,1993
74.8,0.0,0.0,0.0,0.0,0.0,25.2,0.0,0.0,0.0,0.0,0.0,2.431999921798706,Molot V.A.,1992
75.4,0.0,0.0,0.0,0.0,0.0,24.6,0.0,0.0,0.0,0.0,0.0,2.431999921798706,Molot V.A.,1992
73.0,0.0,2.0,0.0,0.0,0.0,25.0,0.0,0.0,0.0,0.0,0.0,2.447000026702881,Molot V.A.,1992
71.4,0.0,4.5,0.0,0.0,0.0,24.1,0.0,0.0,0.0,0.0,0.0,2.450999975204468,Molot V.A.,1992
69.0,0.0,6.0,0.0,0.0,0.0,25.0,0.0,0.0,0.0,0.0,0.0,2.4570000171661377,Molot V.A.,1992
63.5,0.0,11.4,0.0,0.0,0.0,25.1,0.0,0.0,0.0,0.0,0.0,2.4609999656677246,Molot V.A.,1992
59.6,0.0,16.3,0.0,0.0,0.0,24.1,0.0,0.0,0.0,0.0,0.0,2.4800000190734863,Molot V.A.,1992
50.0,0.0,25.0,0.0,0.0,0.0,25.0,0.0,0.0,0.0,0.0,0.0,2.499000072479248,Molot V.A.,1992
72.9,0.0,0.0,0.0,0.0,0.0,19.5,0.0,0.0,7.6,0.0,0.0,2.470000028610229,Molot V.A.,1992
73.0,0.0,2.0,0.0,0.0,0.0,18.0,0.0,0.0,7.0,0.0,0.0,2.4790000915527344,Molot V.A.,1992
68.1,0.0,4.7,0.0,0.0,0.0,19.7,0.0,0.0,7.5,0.0,0.0,2.486000061035156,Molot V.A.,1992
69.0,0.0,6.0,0.0,0.0,0.0,18.0,0.0,0.0,7.0,0.0,0.0,2.489000082015991,Molot V.A.,1992
65.2,0.0,9.1,0.0,0.0,0.0,18.2,0.0,0.0,7.5,0.0,0.0,2.496999979019165,Molot V.A.,1992
65.0,0.0,10.0,0.0,0.0,0.0,18.0,0.0,0.0,7.0,0.0,0.0,2.502000093460083,Molot V.A.,1992
59.0,0.0,15.8,0.0,0.0,0.0,17.5,0.0,0.0,7.7,0.0,0.0,2.51200008392334,Molot V.A.,1992
48.1,0.0,26.1,0.0,0.0,0.0,17.9,0.0,0.0,7.9,0.0,0.0,2.5220000743865967,Molot V.A.,1992
67.0,0.0,0.0,0.0,0.0,0.0,33.0,0.0,0.0,0.0,0.0,0.0,2.490000009536743,Molot V.A.,1992
65.0,0.0,2.0,0.0,0.0,0.0,33.0,0.0,0.0,0.0,0.0,0.0,2.492000102996826,Molot V.A.,1992
63.0,0.0,4.0,0.0,0.0,0.0,33.0,0.0,0.0,0.0,0.0,0.0,2.494999885559082,Molot V.A.,1992
60.0,0.0,7.0,0.0,0.0,0.0,33.0,0.0,0.0,0.0,0.0,0.0,2.499000072479248,Molot V.A.,1992
59.0,0.0,8.0,0.0,0.0,0.0,33.0,0.0,0.0,0.0,0.0,0.0,2.506999969482422,Molot V.A.,1992
55.9,0.0,10.8,0.0,0.0,0.0,33.3,0.0,0.0,0.0,0.0,0.0,2.51200008392334,Molot V.A.,1992
44.8,0.0,21.2,0.0,0.0,0.0,34.0,0.0,0.0,0.0,0.0,0.0,2.364000082015991,Molot V.A.,1992
74.88,0.0,0.0,0.0,0.0,0.0,21.41,0.0,3.71,0.0,0.0,0.0,2.427000045776367,English S.,1924
74.82,0.0,0.0,0.0,0.0,0.0,14.26,0.0,0.0,10.92,0.0,0.0,2.4809999465942383,Waterton S.C.,1934
78.71,0.0,0.0,0.0,0.0,0.0,0.0,10.01,0.0,11.29,0.0,0.0,2.436000108718872,Waterton S.C.,1934
74.36,0.0,0.25,0.54,0.86,0.0,23.77,0.0,0.0,0.22,0.0,0.0,2.4800000190734863,Dimbleby V.,1928
74.81,0.0,0.36,0.74,1.91,0.0,22.12,0.0,0.0,0.067,0.0,0.0,2.513999938964844,Dimbleby V.,1928
73.04,0.0,0.44,0.93,2.6,0.0,22.93,0.0,0.0,0.068,0.0,0.0,2.539999961853028,Dimbleby V.,1928
76.05,0.0,0.51,0.95,4.07,0.0,18.3,0.0,0.0,0.12,0.0,0.0,2.5450000762939453,Dimbleby V.,1928
75.29,0.0,0.65,1.72,4.16,0.0,18.13,0.0,0.0,0.058,0.0,0.0,2.565000057220459,Dimbleby V.,1928
74.66,0.0,0.44,1.67,6.5,0.0,16.66,0.0,0.0,0.072,0.0,0.0,2.5789999961853027,Dimbleby V.,1928
73.69,0.0,0.28,3.94,6.35,0.0,15.74,0.0,0.0,0.0,0.0,0.0,2.5989999771118164,Dimbleby V.,1928
72.98,0.0,0.65,3.72,7.41,0.0,15.17,0.0,0.0,0.074,0.0,0.0,2.619999885559082,Dimbleby V.,1928
74.11,0.0,0.59,3.27,8.98,0.0,13.02,0.0,0.0,0.037,0.0,0.0,2.632999897003174,Dimbleby V.,1928
73.91,0.0,0.36,3.92,9.67,0.0,12.11,0.0,0.0,0.038,0.0,0.0,2.6440000534057617,Dimbleby V.,1928
57.86,0.0,5.64,0.0,1.89,0.0,0.9,2.22,4.66,26.6,0.23,0.0,2.6540000438690186,Azizkhodzhaeva ,1991
50.46,0.0,4.48,0.0,1.55,0.0,0.82,1.75,5.41,35.21,0.32,0.0,2.805999994277954,Azizkhodzhaeva ,1991
55.86,0.11,6.9,1.29,4.23,0.0,0.64,0.34,11.05,19.57,0.0,0.0,2.819999933242798,Ismatov A.A.,1991
56.91,0.14,7.56,1.09,4.08,0.0,0.68,0.33,10.61,18.59,0.0,0.0,2.789999961853028,Ismatov A.A.,1991
71.82,0.0,0.76,0.25,0.37,0.0,14.08,0.063,5.19,7.46,0.0,0.0,2.559999942779541,Yashchishin I.N,1988
68.26,0.0,1.47,0.33,0.68,0.0,13.86,0.13,6.7,8.57,0.0,0.0,2.5799999237060547,Yashchishin I.N,1988
65.87,0.0,2.07,0.42,0.95,0.0,13.84,0.19,7.5,9.16,0.0,0.0,2.5999999046325684,Yashchishin I.N,1988
67.0,0.0,0.0,0.0,0.0,0.0,33.0,0.0,0.0,0.0,0.0,0.0,2.4860594272613525,Caporali R.V.,1964
67.0,0.0,0.0,0.0,0.0,0.0,0.0,33.0,0.0,0.0,0.0,0.0,2.449905633926392,Caporali R.V.,1964
67.0,0.0,0.0,0.0,0.0,0.0,16.5,16.5,0.0,0.0,0.0,0.0,2.4830901622772217,Caporali R.V.,1964
70.0,0.0,0.0,0.0,0.0,0.0,30.0,0.0,0.0,0.0,0.0,0.0,2.465562343597412,Caporali R.V.,1964
70.0,0.0,0.0,0.0,0.0,0.0,0.0,30.0,0.0,0.0,0.0,0.0,2.439899206161499,Caporali R.V.,1964
70.0,0.0,0.0,0.0,0.0,0.0,15.0,15.0,0.0,0.0,0.0,0.0,2.464632511138916,Caporali R.V.,1964
75.0,0.0,0.0,0.0,0.0,0.0,0.0,25.0,0.0,0.0,0.0,0.0,2.434000015258789,Musinu A.,1988
65.0,0.0,0.0,0.0,0.0,0.0,15.0,0.0,0.0,20.0,0.0,0.0,2.559999942779541,Higazy A.A.,1987
64.06,1.45,0.0,0.0,0.0,0.0,14.78,0.0,0.0,19.71,0.0,0.0,2.615999937057495,Higazy A.A.,1987
63.17,2.82,0.0,0.0,0.0,0.0,14.58,0.0,0.0,19.44,0.0,0.0,2.693000078201294,Higazy A.A.,1987
60.07,7.59,0.0,0.0,0.0,0.0,13.86,0.0,0.0,18.48,0.0,0.0,2.7279999256134038,Higazy A.A.,1987
58.74,9.63,0.0,0.0,0.0,0.0,13.56,0.0,0.0,18.07,0.0,0.0,2.749000072479248,Higazy A.A.,1987
57.53,11.49,0.0,0.0,0.0,0.0,13.28,0.0,0.0,17.7,0.0,0.0,2.7920000553131104,Higazy A.A.,1987
52.86,18.68,0.0,0.0,0.0,0.0,12.2,0.0,0.0,16.26,0.0,0.0,2.9110000133514404,Higazy A.A.,1987
73.83,0.0,0.0,0.0,0.0,0.0,15.48,0.0,0.0,10.69,0.0,0.0,2.493000030517578,Oel H.J.,1979
66.7,0.0,0.0,0.0,0.0,0.0,33.3,0.0,0.0,0.0,0.0,0.0,2.5,Gao Huanxin,1989
66.7,0.0,0.0,0.0,0.0,0.0,0.0,33.3,0.0,0.0,0.0,0.0,2.4100000858306885,Gao Huanxin,1989
50.0,0.0,0.0,0.0,0.0,50.0,0.0,0.0,0.0,0.0,0.0,0.0,3.430000066757202,Pronkin A.A.,1990
65.0,0.0,10.0,0.0,0.0,0.0,0.0,0.0,25.0,0.0,0.0,0.0,2.549999952316284,Hasegawa Y.,1984
55.0,0.0,10.0,0.0,0.0,0.0,0.0,0.0,35.0,0.0,0.0,0.0,2.6600000858306885,Hasegawa Y.,1984
55.0,0.0,5.0,0.0,0.0,0.0,0.0,0.0,40.0,0.0,0.0,0.0,2.6700000762939453,Hasegawa Y.,1984
50.0,0.0,10.0,0.0,0.0,0.0,0.0,0.0,40.0,0.0,0.0,0.0,2.720000028610229,Hasegawa Y.,1984
45.0,0.0,15.0,0.0,0.0,0.0,0.0,0.0,40.0,0.0,0.0,0.0,2.7699999809265137,Hasegawa Y.,1984
45.0,0.0,10.0,0.0,0.0,0.0,0.0,0.0,45.0,0.0,0.0,0.0,2.7799999713897705,Hasegawa Y.,1984
40.0,0.0,10.0,0.0,0.0,0.0,0.0,0.0,50.0,0.0,0.0,0.0,2.8399999141693115,Hasegawa Y.,1984
65.0,0.0,10.0,0.0,0.0,0.0,0.0,0.0,0.0,25.0,0.0,0.0,2.630000114440918,Hasegawa Y.,1984
55.0,0.0,15.0,0.0,0.0,0.0,0.0,0.0,0.0,30.0,0.0,0.0,2.720000028610229,Hasegawa Y.,1984
55.0,0.0,10.0,0.0,0.0,0.0,0.0,0.0,0.0,35.0,0.0,0.0,2.75,Hasegawa Y.,1984
55.0,0.0,5.0,0.0,0.0,0.0,0.0,0.0,0.0,40.0,0.0,0.0,2.809999942779541,Hasegawa Y.,1984
50.0,0.0,15.0,0.0,0.0,0.0,0.0,0.0,0.0,35.0,0.0,0.0,2.7699999809265137,Hasegawa Y.,1984
50.0,0.0,10.0,0.0,0.0,0.0,0.0,0.0,0.0,40.0,0.0,0.0,2.809999942779541,Hasegawa Y.,1984
45.0,0.0,20.0,0.0,0.0,0.0,0.0,0.0,0.0,35.0,0.0,0.0,2.7799999713897705,Hasegawa Y.,1984
45.0,0.0,15.0,0.0,0.0,0.0,0.0,0.0,0.0,40.0,0.0,0.0,2.8299999237060547,Hasegawa Y.,1984
45.0,0.0,10.0,0.0,0.0,0.0,0.0,0.0,0.0,45.0,0.0,0.0,2.880000114440918,Hasegawa Y.,1984
40.0,0.0,15.0,0.0,0.0,0.0,0.0,0.0,0.0,45.0,0.0,0.0,2.869999885559082,Hasegawa Y.,1984
40.0,0.0,10.0,0.0,0.0,0.0,0.0,0.0,0.0,50.0,0.0,0.0,2.950000047683716,Hasegawa Y.,1984
60.0,0.0,10.0,0.0,0.0,0.0,0.0,0.0,30.0,0.0,0.0,0.0,2.609999895095825,Hasegawa Y.,1984
60.0,0.0,10.0,0.0,0.0,0.0,0.0,0.0,0.0,30.0,0.0,0.0,2.690000057220459,Hasegawa Y.,1984
50.0,0.0,2.5,0.0,0.0,0.0,47.5,0.0,0.0,0.0,0.0,0.0,2.569999933242798,Lisenenkov A.A.,1986
50.0,0.0,3.5,0.0,0.0,0.0,46.5,0.0,0.0,0.0,0.0,0.0,2.572000026702881,Lisenenkov A.A.,1986
50.0,0.0,5.0,0.0,0.0,0.0,45.0,0.0,0.0,0.0,0.0,0.0,2.569999933242798,Lisenenkov A.A.,1986
50.0,0.0,6.5,0.0,0.0,0.0,43.5,0.0,0.0,0.0,0.0,0.0,2.558000087738037,Lisenenkov A.A.,1986
50.0,0.0,7.5,0.0,0.0,0.0,42.5,0.0,0.0,0.0,0.0,0.0,2.562000036239624,Lisenenkov A.A.,1986
50.0,0.0,9.7,0.0,0.0,0.0,40.3,0.0,0.0,0.0,0.0,0.0,2.5480000972747803,Lisenenkov A.A.,1986
50.0,0.0,11.0,0.0,0.0,0.0,39.0,0.0,0.0,0.0,0.0,0.0,2.5480000972747803,Lisenenkov A.A.,1986
50.0,0.0,13.5,0.0,0.0,0.0,36.5,0.0,0.0,0.0,0.0,0.0,2.5450000762939453,Lisenenkov A.A.,1986
50.0,0.0,16.0,0.0,0.0,0.0,34.0,0.0,0.0,0.0,0.0,0.0,2.5299999713897705,Lisenenkov A.A.,1986
50.0,0.0,17.5,0.0,0.0,0.0,32.5,0.0,0.0,0.0,0.0,0.0,2.5339999198913574,Lisenenkov A.A.,1986
50.0,0.0,18.4,0.0,0.0,0.0,31.6,0.0,0.0,0.0,0.0,0.0,2.526000022888184,Lisenenkov A.A.,1986
50.0,0.0,21.2,0.0,0.0,0.0,28.8,0.0,0.0,0.0,0.0,0.0,2.515000104904175,Lisenenkov A.A.,1986
50.0,0.0,23.8,0.0,0.0,0.0,26.2,0.0,0.0,0.0,0.0,0.0,2.509999990463257,Lisenenkov A.A.,1986
50.0,0.0,25.0,0.0,0.0,0.0,25.0,0.0,0.0,0.0,0.0,0.0,2.509999990463257,Lisenenkov A.A.,1986
55.0,0.0,15.0,0.0,0.0,0.0,30.0,0.0,0.0,0.0,0.0,0.0,2.5,Lisenenkov A.A.,1986
45.0,0.0,10.0,0.0,0.0,0.0,45.0,0.0,0.0,0.0,0.0,0.0,2.5920000076293945,Lisenenkov A.A.,1986
75.0,0.0,12.5,0.0,0.0,0.0,12.5,0.0,0.0,0.0,0.0,0.0,2.344000101089477,Lisenenkov A.A.,1986
66.6,0.0,16.7,0.0,0.0,0.0,16.7,0.0,0.0,0.0,0.0,0.0,2.430999994277954,Lisenenkov A.A.,1986
50.0,0.0,0.0,0.0,0.0,0.0,0.0,0.0,25.0,25.0,0.0,0.0,2.8510000705718994,Lisenenkov A.A.,1986
62.64,0.0,5.3,0.0,0.0,0.0,0.0,0.0,0.0,0.0,32.07,0.0,2.539999961853028,Mezhinskii G.Kh,1989
60.61,0.0,0.9,0.0,0.0,0.0,0.0,0.0,0.0,0.0,38.49,0.0,2.539999961853028,Mezhinskii G.Kh,1989
60.5,0.0,0.99,0.0,0.0,0.0,0.0,0.0,0.0,0.0,38.51,0.0,2.549999952316284,Mezhinskii G.Kh,1989
56.33,0.0,3.25,0.0,0.0,0.0,0.0,0.0,0.0,0.0,40.43,0.0,2.569999933242798,Mezhinskii G.Kh,1989
50.0,0.0,0.0,0.0,0.0,50.0,0.0,0.0,0.0,0.0,0.0,0.0,3.4200000762939453,Kuznetsova M.G.,1972
50.0,0.0,0.0,0.0,0.0,40.0,0.0,0.0,0.0,10.0,0.0,0.0,3.309999942779541,Kuznetsova M.G.,1972
50.0,0.0,0.0,0.0,0.0,30.0,0.0,0.0,0.0,20.0,0.0,0.0,3.220000028610229,Kuznetsova M.G.,1972
50.0,0.0,0.0,0.0,0.0,20.0,0.0,0.0,0.0,30.0,0.0,0.0,3.109999895095825,Kuznetsova M.G.,1972
50.0,0.0,0.0,0.0,0.0,10.0,0.0,0.0,0.0,40.0,0.0,0.0,2.990000009536743,Kuznetsova M.G.,1972
70.0,0.0,10.0,0.0,0.0,0.0,0.0,0.0,0.0,20.0,0.0,0.0,2.5360000133514404,Danilova N.P.,1967
60.0,0.0,20.0,0.0,0.0,0.0,0.0,0.0,0.0,20.0,0.0,0.0,2.611999988555908,Danilova N.P.,1967
60.0,0.0,15.0,0.0,0.0,0.0,0.0,0.0,0.0,25.0,0.0,0.0,2.6449999809265137,Danilova N.P.,1967
50.0,0.0,10.0,0.0,0.0,0.0,0.0,0.0,0.0,40.0,0.0,0.0,2.809999942779541,Danilova N.P.,1967
40.0,0.0,20.0,0.0,0.0,0.0,0.0,0.0,0.0,40.0,0.0,0.0,2.818000078201294,Danilova N.P.,1967
30.0,0.0,30.0,0.0,0.0,0.0,0.0,0.0,0.0,40.0,0.0,0.0,2.822000026702881,Danilova N.P.,1967
40.0,0.0,10.0,0.0,0.0,0.0,0.0,0.0,0.0,50.0,0.0,0.0,2.9019999504089355,Danilova N.P.,1967
80.0,0.0,0.0,0.0,0.0,0.0,20.0,0.0,0.0,0.0,0.0,0.0,2.385999917984009,Appen A.A.,1959
