Repository: nicotouge/density

**Magma oceans on young planets play a critical role in shaping their atmospheres and mantles. Recent observations
of ultra-short-period (USP) exoplanets, such as K2-141b, provided materials to further investigate the physical
properties of these oceans. While existing machine learning models can predict their viscosity, no model currently
addresses glass density in a wide range of melt compositions.
This study introduces a novel artificial neural network (ANN) model to predict glass density from melt compositions.
We apply this model to estimate the surface density of an hypothetical glassy magma ocean on K2-141b.**


This project was carried out under the supervision of Charles Le Losq.

File: SCIGLASS_DATASET.csv (part 7 of 20)
sio2,tio2,al2o3,feo,fe2o3,mno,na2o,k2o,mgo,cao,p2o5,h2o,d,Author,Year
84.0,0.0,0.0,0.0,0.0,0.0,0.0,16.0,0.0,0.0,0.0,0.0,2.3580000400543213,Appen A.A.,1959
68.0,0.0,0.0,0.0,0.0,0.0,0.0,32.0,0.0,0.0,0.0,0.0,2.4600000381469727,Appen A.A.,1959
63.5,0.0,4.8,0.0,0.0,0.0,31.7,0.0,0.0,0.0,0.0,0.0,2.486999988555908,Dubrovo S.K.,1954
60.6,0.0,9.1,0.0,0.0,0.0,30.3,0.0,0.0,0.0,0.0,0.0,2.496999979019165,Dubrovo S.K.,1954
57.1,0.0,14.3,0.0,0.0,0.0,28.6,0.0,0.0,0.0,0.0,0.0,2.500999927520752,Dubrovo S.K.,1954
50.0,0.0,25.0,0.0,0.0,0.0,25.0,0.0,0.0,0.0,0.0,0.0,2.5,Dubrovo S.K.,1954
65.6,0.0,1.6,0.0,0.0,0.0,32.8,0.0,0.0,0.0,0.0,0.0,2.486999988555908,Dubrovo S.K.,1954
60.0,0.0,20.0,0.0,0.0,0.0,20.0,0.0,0.0,0.0,0.0,0.0,2.463000059127808,Dubrovo S.K.,1959
66.6,0.0,16.7,0.0,0.0,0.0,16.7,0.0,0.0,0.0,0.0,0.0,2.4200000762939453,Dubrovo S.K.,1959
75.0,0.0,12.5,0.0,0.0,0.0,12.5,0.0,0.0,0.0,0.0,0.0,2.368000030517578,Dubrovo S.K.,1959
82.45,0.0,0.0,0.0,0.0,0.0,17.55,0.0,0.0,0.0,0.0,0.0,2.375,Weberbauer A.,1932
79.9,0.0,2.13,0.0,0.0,0.0,17.97,0.0,0.0,0.0,0.0,0.0,2.3959999084472656,Weberbauer A.,1932
75.23,0.0,5.85,0.0,0.0,0.0,18.93,0.0,0.0,0.0,0.0,0.0,2.4179999828338623,Weberbauer A.,1932
75.08,0.0,7.83,0.0,0.0,0.0,17.09,0.0,0.0,0.0,0.0,0.0,2.427999973297119,Weberbauer A.,1932
70.85,0.0,11.22,0.0,0.0,0.0,17.93,0.0,0.0,0.0,0.0,0.0,2.4110000133514404,Weberbauer A.,1932
68.76,0.0,11.66,0.0,0.0,0.0,19.58,0.0,0.0,0.0,0.0,0.0,2.431999921798706,Weberbauer A.,1932
82.45,0.0,0.0,0.0,0.0,0.0,17.55,0.0,0.0,0.0,0.0,0.0,2.375,Weberbauer A.,1932
80.53,0.0,0.11,0.0,1.94,0.0,17.42,0.0,0.0,0.0,0.0,0.0,2.437000036239624,Weberbauer A.,1932
76.97,0.0,0.25,0.0,4.03,0.0,18.75,0.0,0.0,0.0,0.0,0.0,2.5299999713897705,Weberbauer A.,1932
70.91,0.0,0.39,0.0,8.68,0.0,20.02,0.0,0.0,0.0,0.0,0.0,2.6449999809265137,Weberbauer A.,1932
68.14,0.0,0.084,0.0,11.1,0.0,20.68,0.0,0.0,0.0,0.0,0.0,2.720999956130981,Weberbauer A.,1932
64.12,0.0,0.12,0.0,13.8,0.0,21.96,0.0,0.0,0.0,0.0,0.0,2.7780001163482666,Weberbauer A.,1932
50.0,0.0,25.0,0.0,0.0,0.0,25.0,0.0,0.0,0.0,0.0,0.0,2.490000009536743,Halleck P.M.,1986
79.46,0.0,0.0,0.0,0.0,0.68,19.86,0.0,0.0,0.0,0.0,0.0,2.3980000019073486,Lee J.-H.,1984
74.48,0.0,0.0,0.0,0.0,0.68,24.84,0.0,0.0,0.0,0.0,0.0,2.437000036239624,Lee J.-H.,1984
69.48,0.0,0.0,0.0,0.0,0.68,29.84,0.0,0.0,0.0,0.0,0.0,2.4809999465942383,Lee J.-H.,1984
72.54,0.0,0.0,0.0,0.0,0.67,15.85,0.0,0.0,10.94,0.0,0.0,2.507999897003174,Lee J.-H.,1984
90.0,0.0,0.0,0.0,0.0,0.0,10.0,0.0,0.0,0.0,0.0,0.0,2.2850000858306885,Doweidar H.,1996
87.5,0.0,0.0,0.0,0.0,0.0,12.5,0.0,0.0,0.0,0.0,0.0,2.308000087738037,Doweidar H.,1996
85.0,0.0,0.0,0.0,0.0,0.0,15.0,0.0,0.0,0.0,0.0,0.0,2.3320000171661377,Doweidar H.,1996
82.5,0.0,0.0,0.0,0.0,0.0,17.5,0.0,0.0,0.0,0.0,0.0,2.3550000190734863,Doweidar H.,1996
80.0,0.0,0.0,0.0,0.0,0.0,20.0,0.0,0.0,0.0,0.0,0.0,2.380000114440918,Doweidar H.,1996
77.5,0.0,0.0,0.0,0.0,0.0,22.5,0.0,0.0,0.0,0.0,0.0,2.3989999294281006,Doweidar H.,1996
75.0,0.0,0.0,0.0,0.0,0.0,25.0,0.0,0.0,0.0,0.0,0.0,2.421999931335449,Doweidar H.,1996
72.5,0.0,0.0,0.0,0.0,0.0,27.5,0.0,0.0,0.0,0.0,0.0,2.443000078201294,Doweidar H.,1996
70.0,0.0,0.0,0.0,0.0,0.0,30.0,0.0,0.0,0.0,0.0,0.0,2.4649999141693115,Doweidar H.,1996
67.5,0.0,0.0,0.0,0.0,0.0,32.5,0.0,0.0,0.0,0.0,0.0,2.489000082015991,Doweidar H.,1996
65.0,0.0,0.0,0.0,0.0,0.0,35.0,0.0,0.0,0.0,0.0,0.0,2.502000093460083,Doweidar H.,1996
62.5,0.0,0.0,0.0,0.0,0.0,37.5,0.0,0.0,0.0,0.0,0.0,2.513999938964844,Doweidar H.,1996
60.0,0.0,0.0,0.0,0.0,0.0,40.0,0.0,0.0,0.0,0.0,0.0,2.5269999504089355,Doweidar H.,1996
57.5,0.0,0.0,0.0,0.0,0.0,42.5,0.0,0.0,0.0,0.0,0.0,2.5369999408721924,Doweidar H.,1996
55.0,0.0,0.0,0.0,0.0,0.0,45.0,0.0,0.0,0.0,0.0,0.0,2.5450000762939453,Doweidar H.,1996
52.5,0.0,0.0,0.0,0.0,0.0,47.5,0.0,0.0,0.0,0.0,0.0,2.552999973297119,Doweidar H.,1996
90.0,0.0,0.0,0.0,0.0,0.0,0.0,10.0,0.0,0.0,0.0,0.0,2.2869999408721924,Doweidar H.,1996
87.5,0.0,0.0,0.0,0.0,0.0,0.0,12.5,0.0,0.0,0.0,0.0,2.311000108718872,Doweidar H.,1996
85.0,0.0,0.0,0.0,0.0,0.0,0.0,15.0,0.0,0.0,0.0,0.0,2.3320000171661377,Doweidar H.,1996
82.5,0.0,0.0,0.0,0.0,0.0,0.0,17.5,0.0,0.0,0.0,0.0,2.351999998092652,Doweidar H.,1996
80.0,0.0,0.0,0.0,0.0,0.0,0.0,20.0,0.0,0.0,0.0,0.0,2.374000072479248,Doweidar H.,1996
77.5,0.0,0.0,0.0,0.0,0.0,0.0,22.5,0.0,0.0,0.0,0.0,2.3949999809265137,Doweidar H.,1996
75.0,0.0,0.0,0.0,0.0,0.0,0.0,25.0,0.0,0.0,0.0,0.0,2.4130001068115234,Doweidar H.,1996
72.5,0.0,0.0,0.0,0.0,0.0,0.0,27.5,0.0,0.0,0.0,0.0,2.434999942779541,Doweidar H.,1996
70.0,0.0,0.0,0.0,0.0,0.0,0.0,30.0,0.0,0.0,0.0,0.0,2.4560000896453857,Doweidar H.,1996
67.5,0.0,0.0,0.0,0.0,0.0,0.0,32.5,0.0,0.0,0.0,0.0,2.470999956130981,Doweidar H.,1996
65.0,0.0,0.0,0.0,0.0,0.0,0.0,35.0,0.0,0.0,0.0,0.0,2.4820001125335693,Doweidar H.,1996
62.5,0.0,0.0,0.0,0.0,0.0,0.0,37.5,0.0,0.0,0.0,0.0,2.492000102996826,Doweidar H.,1996
60.0,0.0,0.0,0.0,0.0,0.0,0.0,40.0,0.0,0.0,0.0,0.0,2.496000051498413,Doweidar H.,1996
57.5,0.0,0.0,0.0,0.0,0.0,0.0,42.5,0.0,0.0,0.0,0.0,2.5,Doweidar H.,1996
57.14,0.0,0.0,0.0,0.0,0.0,17.86,0.0,0.0,25.0,0.0,0.0,2.680000066757202,Appen A.A.,1952
60.0,0.0,0.0,0.0,0.0,0.0,20.0,0.0,0.0,20.0,0.0,0.0,2.638999938964844,Appen A.A.,1952
57.14,0.0,4.76,0.0,0.0,0.0,19.05,0.0,0.0,19.05,0.0,0.0,2.628999948501587,Appen A.A.,1952
54.55,0.0,9.09,0.0,0.0,0.0,18.18,0.0,0.0,18.18,0.0,0.0,2.621999979019165,Appen A.A.,1952
52.18,0.0,13.04,0.0,0.0,0.0,17.39,0.0,0.0,17.39,0.0,0.0,2.615999937057495,Appen A.A.,1952
48.0,0.0,20.0,0.0,0.0,0.0,16.0,0.0,0.0,16.0,0.0,0.0,2.6070001125335693,Appen A.A.,1952
61.6,0.0,19.2,0.0,0.0,0.0,19.2,0.0,0.0,0.0,0.0,0.0,2.4549999237060547,Appen A.A.,1952
80.0,10.0,0.0,0.0,0.0,0.0,10.0,0.0,0.0,0.0,0.0,0.0,2.441999912261963,Appen A.A.,1952
76.0,10.0,0.0,0.0,0.0,0.0,14.0,0.0,0.0,0.0,0.0,0.0,2.509000062942505,Appen A.A.,1952
64.0,0.0,0.0,0.0,0.0,0.0,16.0,0.0,20.0,0.0,0.0,0.0,2.503000020980835,Appen A.A.,1952
64.0,0.0,0.0,0.0,0.0,0.0,16.0,0.0,0.0,20.0,0.0,0.0,2.615000009536743,Appen A.A.,1952
65.2,0.0,0.0,0.0,0.0,0.0,17.4,0.0,17.4,0.0,0.0,0.0,2.49399995803833,Appen A.A.,1952
65.2,0.0,0.0,0.0,0.0,0.0,0.0,17.4,17.4,0.0,0.0,0.0,2.434999942779541,Appen A.A.,1952
65.2,0.0,0.0,0.0,0.0,0.0,17.4,0.0,0.0,17.4,0.0,0.0,2.5899999141693115,Appen A.A.,1952
65.2,0.0,0.0,0.0,0.0,0.0,0.0,17.4,0.0,17.4,0.0,0.0,2.549999952316284,Appen A.A.,1952
57.1,0.0,0.0,0.0,0.0,0.0,17.9,0.0,0.0,25.0,0.0,0.0,2.680000066757202,Appen A.A.,1952
66.7,0.0,0.0,0.0,0.0,0.0,20.0,0.0,13.3,0.0,0.0,0.0,2.4739999771118164,Appen A.A.,1952
67.5,0.0,12.5,0.0,0.0,0.0,20.0,0.0,0.0,0.0,0.0,0.0,2.4779999256134038,Appen A.A.,1952
50.0,20.0,0.0,0.0,0.0,0.0,15.0,0.0,0.0,15.0,0.0,0.0,2.868000030517578,Appen A.A.,1952
83.3,0.0,0.0,0.0,0.0,0.0,16.7,0.0,0.0,0.0,0.0,0.0,2.369999885559082,Matusita K.,1974
81.0,0.0,4.0,0.0,0.0,0.0,15.0,0.0,0.0,0.0,0.0,0.0,2.364000082015991,Gehrke E.,1987
80.0,0.0,0.0,0.0,0.0,0.0,20.0,0.0,0.0,0.0,0.0,0.0,2.388000011444092,Kuznetsov A.Ya.,1959
80.0,0.0,0.0,0.0,0.0,0.0,15.0,5.0,0.0,0.0,0.0,0.0,2.3949999809265137,Kuznetsov A.Ya.,1959
80.0,0.0,0.0,0.0,0.0,0.0,10.0,10.0,0.0,0.0,0.0,0.0,2.400000095367432,Kuznetsov A.Ya.,1959
80.0,0.0,0.0,0.0,0.0,0.0,7.0,13.0,0.0,0.0,0.0,0.0,2.3980000019073486,Kuznetsov A.Ya.,1959
80.0,0.0,0.0,0.0,0.0,0.0,5.0,15.0,0.0,0.0,0.0,0.0,2.3959999084472656,Kuznetsov A.Ya.,1959
80.0,0.0,0.0,0.0,0.0,0.0,0.0,20.0,0.0,0.0,0.0,0.0,2.388999938964844,Kuznetsov A.Ya.,1959
66.7,0.0,0.0,0.0,0.0,0.0,33.3,0.0,0.0,0.0,0.0,0.0,2.4809999465942383,Kuznetsov A.Ya.,1959
66.7,0.0,0.0,0.0,0.0,0.0,25.0,8.3,0.0,0.0,0.0,0.0,2.486999988555908,Kuznetsov A.Ya.,1959
66.7,0.0,0.0,0.0,0.0,0.0,20.8,12.5,0.0,0.0,0.0,0.0,2.48799991607666,Kuznetsov A.Ya.,1959
66.7,0.0,0.0,0.0,0.0,0.0,16.6,16.7,0.0,0.0,0.0,0.0,2.48799991607666,Kuznetsov A.Ya.,1959
66.7,0.0,0.0,0.0,0.0,0.0,8.3,25.0,0.0,0.0,0.0,0.0,2.4800000190734863,Kuznetsov A.Ya.,1959
66.7,0.0,0.0,0.0,0.0,0.0,0.0,33.3,0.0,0.0,0.0,0.0,2.4649999141693115,Kuznetsov A.Ya.,1959
80.0,0.0,0.0,0.0,0.0,0.0,0.0,20.0,0.0,0.0,0.0,0.0,2.375999927520752,Sasek L.,1973
64.0,0.0,18.0,0.0,0.0,0.0,18.0,0.0,0.0,0.0,0.0,0.0,2.438999891281128,Day D.E.,1962
0.0,0.0,0.0,0.0,0.0,0.0,37.42,0.0,0.0,0.0,62.58,0.0,2.552999973297119,Fernandez Navar,1971
0.0,0.0,0.0,0.0,0.0,0.0,0.0,34.47,0.0,0.0,65.53,0.0,2.61899995803833,Fernandez Navar,1971
60.0,0.0,0.0,0.0,0.0,0.0,20.0,0.0,20.0,0.0,0.0,0.0,2.5199999809265137,Kaps Ch.,1988
70.8,0.0,0.0,0.0,0.0,0.0,20.5,0.0,8.7,0.0,0.0,0.0,2.450000047683716,Kaps Ch.,1988
61.5,0.0,0.0,0.0,0.0,0.0,21.0,0.0,17.5,0.0,0.0,0.0,2.509999990463257,Kaps Ch.,1988
62.2,0.0,0.0,0.0,0.0,0.0,11.4,0.0,26.4,0.0,0.0,0.0,2.509999990463257,Kaps Ch.,1988
57.1,4.8,0.0,0.0,0.0,0.0,19.05,0.0,19.05,0.0,0.0,0.0,2.490000009536743,Kaps Ch.,1988
47.37,0.0,0.0,0.0,0.0,0.0,0.0,0.0,5.26,0.0,47.37,0.0,2.5179998874664307,Mezhinskii G.Kh,1985
41.18,0.0,0.0,0.0,0.0,0.0,0.0,0.0,17.65,0.0,41.18,0.0,2.434000015258789,Mezhinskii G.Kh,1985
0.0,0.0,0.0,0.0,0.0,0.0,50.0,0.0,0.0,0.0,50.0,0.0,2.5,Palavit G.,1995
50.0,0.0,0.0,0.0,0.0,0.0,0.0,0.0,0.0,0.0,50.0,0.0,2.5209999084472656,Mezhinskii G.Kh,1981
50.0,0.0,0.0,0.0,0.0,0.0,0.0,0.0,0.0,0.0,50.0,0.0,2.5209999084472656,Mezhinskii G.Kh,1981
100.0,0.0,0.0,0.0,0.0,0.0,0.0,0.0,0.0,0.0,0.0,0.0,2.1989998817443848,Mahle S.H.,1969
100.0,0.0,0.0,0.0,0.0,0.0,0.0,0.0,0.0,0.0,0.0,0.0,2.200000047683716,Mahle S.H.,1969
100.0,0.0,0.0,0.0,0.0,0.0,0.0,0.0,0.0,0.0,0.0,0.0,2.200000047683716,Mahle S.H.,1969
100.0,0.0,0.0,0.0,0.0,0.0,0.0,0.0,0.0,0.0,0.0,0.0,2.203000068664551,Mahle S.H.,1969
100.0,0.0,0.0,0.0,0.0,0.0,0.0,0.0,0.0,0.0,0.0,0.0,2.2039999961853027,Mahle S.H.,1969
100.0,0.0,0.0,0.0,0.0,0.0,0.0,0.0,0.0,0.0,0.0,0.0,2.20199990272522,Arndt J.,1969
100.0,0.0,0.0,0.0,0.0,0.0,0.0,0.0,0.0,0.0,0.0,0.0,2.2070000171661377,Goralnik A.S.,1972
100.0,0.0,0.0,0.0,0.0,0.0,0.0,0.0,0.0,0.0,0.0,0.0,2.2039999961853027,Goralnik A.S.,1972
100.0,0.0,0.0,0.0,0.0,0.0,0.0,0.0,0.0,0.0,0.0,0.0,2.2049999237060547,Goralnik A.S.,1972
100.0,0.0,0.0,0.0,0.0,0.0,0.0,0.0,0.0,0.0,0.0,0.0,2.2060000896453857,Goralnik A.S.,1972
100.0,0.0,0.0,0.0,0.0,0.0,0.0,0.0,0.0,0.0,0.0,0.0,2.2060000896453857,Goralnik A.S.,1972
100.0,0.0,0.0,0.0,0.0,0.0,0.0,0.0,0.0,0.0,0.0,0.0,2.200999975204468,Kondo K.,1981
100.0,0.0,0.0,0.0,0.0,0.0,0.0,0.0,0.0,0.0,0.0,0.0,2.200000047683716,Nordberg M.E.,1944
100.0,0.0,0.0,0.0,0.0,0.0,0.0,0.0,0.0,0.0,0.0,0.0,2.20199990272522,Fraser D.B.,1968
100.0,0.0,0.0,0.0,0.0,0.0,0.0,0.0,0.0,0.0,0.0,0.0,2.203000068664551,Fraser D.B.,1968
100.0,0.0,0.0,0.0,0.0,0.0,0.0,0.0,0.0,0.0,0.0,0.0,2.2039999961853027,Fraser D.B.,1968
100.0,0.0,0.0,0.0,0.0,0.0,0.0,0.0,0.0,0.0,0.0,0.0,2.200999975204468,Fraser D.B.,1968
100.0,0.0,0.0,0.0,0.0,0.0,0.0,0.0,0.0,0.0,0.0,0.0,2.203000068664551,Fraser D.B.,1968
100.0,0.0,0.0,0.0,0.0,0.0,0.0,0.0,0.0,0.0,0.0,0.0,2.20199990272522,Fraser D.B.,1968
100.0,0.0,0.0,0.0,0.0,0.0,0.0,0.0,0.0,0.0,0.0,0.0,2.20199990272522,Fraser D.B.,1968
100.0,0.0,0.0,0.0,0.0,0.0,0.0,0.0,0.0,0.0,0.0,0.0,2.200999975204468,Fraser D.B.,1968
100.0,0.0,0.0,0.0,0.0,0.0,0.0,0.0,0.0,0.0,0.0,0.0,2.200000047683716,Fraser D.B.,1968
100.0,0.0,0.0,0.0,0.0,0.0,0.0,0.0,0.0,0.0,0.0,0.0,2.20199990272522,Fraser D.B.,1968
100.0,0.0,0.0,0.0,0.0,0.0,0.0,0.0,0.0,0.0,0.0,0.0,2.20199990272522,Spinner S.,1954
61.63,0.0,15.76,0.0,0.0,0.0,0.0,1.36,12.76,8.48,0.0,0.0,2.559999942779541,Lyubimov M.L.,1957
69.89,0.0,2.37,0.0,0.0,0.0,11.18,4.53,3.22,8.82,0.0,0.0,2.5,Lyubimov M.L.,1957
72.78,0.0,0.0,0.0,0.0,0.0,15.83,0.0,5.28,6.11,0.0,0.0,2.5,Lyubimov M.L.,1957
71.88,0.0,1.07,0.0,0.0,0.0,11.21,0.77,0.0,15.08,0.0,0.0,2.5299999713897705,Lyubimov M.L.,1957
69.25,0.0,2.31,0.0,0.0,0.0,17.34,0.83,4.34,5.92,0.0,0.0,2.494999885559082,Volf M.B.,1961
68.68,0.0,15.57,0.0,0.0,0.0,0.0,0.0,15.75,0.0,0.0,0.0,2.450000047683716,Volf M.B.,1990
71.8,0.0,1.18,0.0,0.0,0.0,15.09,0.64,4.19,7.1,0.0,0.0,2.4800000190734863,Volf M.B.,1990
77.09,0.0,0.66,0.0,0.0,0.0,9.54,2.39,0.0,10.32,0.0,0.0,2.490000009536743,Volf M.B.,1990
73.64,0.0,0.76,0.0,0.0,0.0,14.61,0.0,2.97,8.02,0.0,0.0,2.470000028610229,Volf M.B.,1990
100.0,0.0,0.0,0.0,0.0,0.0,0.0,0.0,0.0,0.0,0.0,0.0,2.203000068664551,Leko V.K.,1996
100.0,0.0,0.0,0.0,0.0,0.0,0.0,0.0,0.0,0.0,0.0,0.0,2.203000068664551,Leko V.K.,1996
100.0,0.0,0.0,0.0,0.0,0.0,0.0,0.0,0.0,0.0,0.0,0.0,2.20199990272522,Leko V.K.,1996
100.0,0.0,0.0,0.0,0.0,0.0,0.0,0.0,0.0,0.0,0.0,0.0,2.20199990272522,Leko V.K.,1996
75.85,0.0,0.36,0.0,0.0,0.0,9.6,2.51,0.0,11.69,0.0,0.0,2.490000009536743,Espe W.,1968
99.98,0.0,0.024,0.0,0.0,0.0,0.0,0.0,0.0,0.0,0.0,0.0,2.200000047683716,Whitworth C.R.,1970
99.78,0.0,0.22,0.0,0.0,0.0,0.0,0.0,0.0,0.0,0.0,0.0,2.197999954223633,Whitworth C.R.,1970
99.72,0.0,0.28,0.0,0.0,0.0,0.0,0.0,0.0,0.0,0.0,0.0,2.2039999961853027,Whitworth C.R.,1970
99.54,0.0,0.46,0.0,0.0,0.0,0.0,0.0,0.0,0.0,0.0,0.0,2.20199990272522,Whitworth C.R.,1970
98.61,0.0,1.39,0.0,0.0,0.0,0.0,0.0,0.0,0.0,0.0,0.0,2.1989998817443848,Whitworth C.R.,1970
96.86,0.0,3.14,0.0,0.0,0.0,0.0,0.0,0.0,0.0,0.0,0.0,2.2109999656677246,Whitworth C.R.,1970
100.0,0.0,0.0,0.0,0.0,0.0,0.0,0.0,0.0,0.0,0.0,0.0,2.2109999656677246,Whitworth C.R.,1970
99.78,0.0,0.22,0.0,0.0,0.0,0.0,0.0,0.0,0.0,0.0,0.0,2.2039999961853027,Whitworth C.R.,1970
99.62,0.0,0.38,0.0,0.0,0.0,0.0,0.0,0.0,0.0,0.0,0.0,2.200000047683716,Whitworth C.R.,1970
99.24,0.0,0.76,0.0,0.0,0.0,0.0,0.0,0.0,0.0,0.0,0.0,2.2070000171661377,Whitworth C.R.,1970
98.63,0.0,1.37,0.0,0.0,0.0,0.0,0.0,0.0,0.0,0.0,0.0,2.2079999446868896,Whitworth C.R.,1970
99.94,0.0,0.059,0.0,0.0,0.0,0.0,0.0,0.0,0.0,0.0,0.0,2.20199990272522,Whitworth C.R.,1970
99.78,0.0,0.22,0.0,0.0,0.0,0.0,0.0,0.0,0.0,0.0,0.0,2.197000026702881,Whitworth C.R.,1970
99.76,0.0,0.24,0.0,0.0,0.0,0.0,0.0,0.0,0.0,0.0,0.0,2.2039999961853027,Whitworth C.R.,1970
99.28,0.0,0.72,0.0,0.0,0.0,0.0,0.0,0.0,0.0,0.0,0.0,2.2090001106262207,Whitworth C.R.,1970
98.39,0.0,1.61,0.0,0.0,0.0,0.0,0.0,0.0,0.0,0.0,0.0,2.203000068664551,Whitworth C.R.,1970
100.0,0.0,0.0,0.0,0.0,0.0,0.0,0.0,0.0,0.0,0.0,0.0,2.2049999237060547,Kornev V.V.,1974
100.0,0.0,0.0,0.0,0.0,0.0,0.0,0.0,0.0,0.0,0.0,0.0,2.2039999961853027,Kornev V.V.,1974
100.0,0.0,0.0,0.0,0.0,0.0,0.0,0.0,0.0,0.0,0.0,0.0,2.20199990272522,Kornev V.V.,1974
100.0,0.0,0.0,0.0,0.0,0.0,0.0,0.0,0.0,0.0,0.0,0.0,2.20199990272522,Kornev V.V.,1974
100.0,0.0,0.0,0.0,0.0,0.0,0.0,0.0,0.0,0.0,0.0,0.0,2.200999975204468,Kornev V.V.,1974
7.7,0.0,33.32,0.0,0.0,0.0,0.0,0.0,7.7,51.28,0.0,0.0,2.869999885559082,Monteiro R.C.C.,1989
0.0,0.0,25.0,0.0,0.0,0.0,0.0,0.0,0.0,0.0,75.0,0.0,2.608999967575073,Zheng Guopei,1986
0.0,0.0,0.0,0.0,40.0,0.0,0.0,0.0,0.0,0.0,60.0,0.0,3.009999990463257,Hirashima H.,1982
0.0,0.0,0.0,0.0,12.0,0.0,16.0,0.0,0.0,0.0,72.0,0.0,2.619999885559082,Pronkin A.A.,1990
0.0,0.0,0.0,0.0,0.0,0.0,50.0,0.0,0.0,0.0,50.0,0.0,2.5,Drotning W.D.,1985
0.0,0.0,0.0,0.0,0.0,0.0,0.0,0.0,50.0,0.0,50.0,0.0,2.414999961853028,Khanzhina T.A.,1987
0.0,0.0,0.0,0.0,0.0,10.0,0.0,0.0,40.0,0.0,50.0,0.0,2.513999938964844,Khanzhina T.A.,1987
0.0,0.0,0.0,0.0,0.0,20.0,0.0,0.0,30.0,0.0,50.0,0.0,2.611999988555908,Khanzhina T.A.,1987
0.0,0.0,0.0,0.0,0.0,30.0,0.0,0.0,20.0,0.0,50.0,0.0,2.7330000400543213,Khanzhina T.A.,1987
0.0,0.0,0.0,0.0,0.0,40.0,0.0,0.0,10.0,0.0,50.0,0.0,2.816999912261963,Khanzhina T.A.,1987
0.0,0.0,0.0,0.0,0.0,50.0,0.0,0.0,0.0,0.0,50.0,0.0,2.9140000343322754,Khanzhina T.A.,1987
0.0,0.0,0.0,0.0,0.0,0.0,45.01,0.0,0.0,0.0,54.99,0.0,2.469000101089477,Gray P.E.,1982
0.0,0.0,1.32,0.0,0.0,0.0,29.86,0.0,0.0,0.0,35.15,33.67,2.5,Gray P.E.,1982
0.0,0.0,1.91,0.0,0.0,0.0,28.7,0.0,0.0,0.0,33.16,36.23,2.5,Gray P.E.,1982
0.0,0.0,2.39,0.0,0.0,0.0,26.91,0.0,0.0,0.0,30.49,40.2,2.5360000133514404,Gray P.E.,1982
0.0,0.0,2.87,0.0,0.0,0.0,25.83,0.0,0.0,0.0,28.69,42.61,2.5439999103546143,Gray P.E.,1982
0.0,0.0,0.0,0.0,0.0,0.0,40.01,0.0,0.0,0.0,59.99,0.0,2.440000057220459,Gray P.E.,1982
0.0,0.0,0.76,0.0,0.0,0.0,30.46,0.0,0.0,0.0,44.92,23.86,2.4590001106262207,Gray P.E.,1982
0.0,0.0,1.48,0.0,0.0,0.0,29.43,0.0,0.0,0.0,42.66,26.43,2.4730000495910645,Gray P.E.,1982
0.0,0.0,2.16,0.0,0.0,0.0,28.88,0.0,0.0,0.0,41.15,27.82,2.484999895095825,Gray P.E.,1982
0.0,0.0,2.87,0.0,0.0,0.0,28.76,0.0,0.0,0.0,40.27,28.1,2.497999906539917,Gray P.E.,1982
0.0,0.0,0.0,0.0,0.0,0.0,40.0,0.0,0.0,0.0,60.0,0.0,2.4489998817443848,Takahashi K.,1962
7.0,0.0,0.0,0.0,0.0,0.0,37.0,0.0,0.0,0.0,56.0,0.0,2.499000072479248,Takahashi K.,1962
14.0,0.0,0.0,0.0,0.0,0.0,34.0,0.0,0.0,0.0,52.0,0.0,2.509000062942505,Takahashi K.,1962
17.0,0.0,0.0,0.0,0.0,0.0,33.0,0.0,0.0,0.0,50.0,0.0,2.51200008392334,Takahashi K.,1962
25.0,0.0,0.0,0.0,0.0,0.0,30.0,0.0,0.0,0.0,45.0,0.0,2.5209999084472656,Takahashi K.,1962
0.0,0.0,41.08,0.0,0.0,0.0,0.0,0.0,0.0,58.92,0.0,0.0,2.9059998989105225,Lindroth S.A.,1950
100.0,0.0,0.0,0.0,0.0,0.0,0.0,0.0,0.0,0.0,0.0,0.0,2.213000059127808,Dennis L.M.,1926
0.0,0.0,0.0,0.0,0.0,0.0,0.0,0.0,0.0,0.0,100.0,0.0,2.390000104904175,Rao Bh.V.J.,1965
0.0,66.7,0.0,0.0,0.0,0.0,0.0,33.3,0.0,0.0,0.0,0.0,2.799000024795532,Rao Bh.V.J.,1963
0.0,50.0,0.0,0.0,0.0,0.0,0.0,50.0,0.0,0.0,0.0,0.0,2.690000057220459,Rao Bh.V.J.,1963
0.0,0.0,0.0,0.0,17.7,0.0,4.6,0.0,0.0,0.0,77.7,0.0,2.7799999713897705,Yu Xiaoyan,1997
0.0,0.0,0.8,0.0,20.2,0.0,5.2,0.0,0.0,0.0,73.8,0.0,2.799999952316284,Yu Xiaoyan,1997
0.0,0.0,0.8,0.0,21.8,0.0,6.7,0.0,0.0,0.0,70.7,0.0,2.8399999141693115,Yu Xiaoyan,1997
0.0,0.0,1.0,0.0,26.2,0.0,6.8,0.0,0.0,0.0,66.0,0.0,2.950000047683716,Yu Xiaoyan,1997
0.0,0.0,0.0,0.0,29.8,0.0,9.0,0.0,0.0,0.0,61.2,0.0,2.9800000190734863,Yu Xiaoyan,1997
0.0,0.0,0.0,0.0,31.7,0.0,13.3,0.0,0.0,0.0,55.0,0.0,3.039999961853028,Yu Xiaoyan,1997
0.0,0.0,0.0,0.0,34.9,0.0,10.6,0.0,0.0,0.0,54.5,0.0,3.109999895095825,Yu Xiaoyan,1997
95.5,0.0,0.0,0.0,0.0,0.0,4.5,0.0,0.0,0.0,0.0,0.0,2.2869999408721924,Stokowski S.E.,1981
90.5,0.0,0.0,0.0,0.0,0.0,9.5,0.0,0.0,0.0,0.0,0.0,2.3320000171661377,Stokowski S.E.,1981
80.0,0.0,0.0,0.0,0.0,0.0,20.0,0.0,0.0,0.0,0.0,0.0,2.434999942779541,Stokowski S.E.,1981
75.0,0.0,0.0,0.0,0.0,0.0,25.0,0.0,0.0,0.0,0.0,0.0,2.4749999046325684,Stokowski S.E.,1981
70.0,0.0,0.0,0.0,0.0,0.0,30.0,0.0,0.0,0.0,0.0,0.0,2.5,Stokowski S.E.,1981
67.0,0.0,0.0,0.0,0.0,0.0,33.0,0.0,0.0,0.0,0.0,0.0,2.539999961853028,Stokowski S.E.,1981
65.0,0.0,0.0,0.0,0.0,0.0,35.0,0.0,0.0,0.0,0.0,0.0,2.5390000343322754,Stokowski S.E.,1981
0.0,0.0,0.0,0.0,0.0,0.0,50.0,0.0,0.0,0.0,50.0,0.0,2.463000059127808,Van Ass H.M.J.M,1974
0.0,0.0,0.0,0.0,0.0,0.0,50.13,0.0,0.0,0.0,49.87,0.0,2.5,Gurjev N.V.,1983
0.0,0.0,0.0,0.0,0.0,0.0,44.83,5.06,0.0,0.0,50.11,0.0,2.499000072479248,Gurjev N.V.,1983
0.0,0.0,0.0,0.0,0.0,0.0,39.9,10.05,0.0,0.0,50.04,0.0,2.496000051498413,Gurjev N.V.,1983
0.0,0.0,0.0,0.0,0.0,0.0,34.71,15.0,0.0,0.0,50.29,0.0,2.494999885559082,Gurjev N.V.,1983
0.0,0.0,0.0,0.0,0.0,0.0,30.07,20.01,0.0,0.0,49.92,0.0,2.483999967575073,Gurjev N.V.,1983
0.0,0.0,0.0,0.0,0.0,0.0,20.0,0.0,0.0,0.0,80.0,0.0,2.390000104904175,Bezrodnyi V.G.,1970
0.0,0.0,0.0,0.0,0.0,0.0,50.0,0.0,0.0,0.0,50.0,0.0,2.549000024795532,Alekseev N.E.,1975
0.0,0.0,0.0,0.0,0.0,0.0,47.5,0.0,5.0,0.0,47.5,0.0,2.575999975204468,Alekseev N.E.,1975
0.0,0.0,0.0,0.0,0.0,0.0,45.0,0.0,10.0,0.0,45.0,0.0,2.608999967575073,Alekseev N.E.,1975
0.0,0.0,0.0,0.0,0.0,0.0,42.5,0.0,15.0,0.0,42.5,0.0,2.640000104904175,Alekseev N.E.,1975
0.0,0.0,0.0,0.0,0.0,0.0,40.0,0.0,20.0,0.0,40.0,0.0,2.657999992370605,Alekseev N.E.,1975
0.0,0.0,0.0,0.0,0.0,0.0,35.0,0.0,30.0,0.0,35.0,0.0,2.7330000400543213,Alekseev N.E.,1975
0.0,0.0,0.0,0.0,0.0,0.0,32.5,0.0,35.0,0.0,32.5,0.0,2.7330000400543213,Alekseev N.E.,1975
0.0,0.0,0.0,0.0,0.0,0.0,30.0,0.0,40.0,0.0,30.0,0.0,2.765000104904175,Alekseev N.E.,1975
0.0,0.0,0.0,0.0,0.0,0.0,0.0,42.5,15.0,0.0,42.5,0.0,2.5230000019073486,Alekseev N.E.,1975
0.0,0.0,0.0,0.0,0.0,0.0,0.0,40.0,20.0,0.0,40.0,0.0,2.5380001068115234,Alekseev N.E.,1975
0.0,0.0,0.0,0.0,0.0,0.0,0.0,35.0,30.0,0.0,35.0,0.0,2.569000005722046,Alekseev N.E.,1975
0.0,0.0,16.7,0.0,0.0,0.0,50.0,0.0,0.0,0.0,33.3,0.0,2.509999990463257,Galaktionov A.D,1976
0.0,0.0,14.3,0.0,0.0,0.0,42.85,0.0,0.0,0.0,42.85,0.0,2.549999952316284,Galaktionov A.D,1976
0.0,0.0,12.5,0.0,0.0,0.0,37.5,0.0,0.0,0.0,50.0,0.0,2.569999933242798,Galaktionov A.D,1976
0.0,0.0,11.25,0.0,0.0,0.0,33.75,0.0,0.0,0.0,55.0,0.0,2.700000047683716,Galaktionov A.D,1976
0.0,0.0,10.0,0.0,0.0,0.0,30.0,0.0,0.0,0.0,60.0,0.0,2.859999895095825,Galaktionov A.D,1976
0.0,0.0,21.4,0.0,0.0,0.0,42.8,0.0,0.0,0.0,35.8,0.0,2.400000095367432,Galaktionov A.D,1976
0.0,0.0,20.0,0.0,0.0,0.0,40.0,0.0,0.0,0.0,40.0,0.0,2.470000028610229,Galaktionov A.D,1976
0.0,0.0,15.4,0.0,0.0,0.0,30.8,0.0,0.0,0.0,53.8,0.0,2.5799999237060547,Galaktionov A.D,1976
0.0,0.0,12.5,0.0,0.0,0.0,25.0,0.0,0.0,0.0,62.5,0.0,2.5999999046325684,Galaktionov A.D,1976
0.0,0.0,20.0,0.0,0.0,0.0,20.0,0.0,0.0,0.0,60.0,0.0,2.5199999809265137,Galaktionov A.D,1976
0.0,0.0,16.7,0.0,0.0,0.0,16.7,0.0,0.0,0.0,66.6,0.0,2.630000114440918,Galaktionov A.D,1976
0.0,0.0,16.7,0.0,0.0,0.0,0.0,50.0,0.0,0.0,33.3,0.0,2.319999933242798,Galaktionov A.D,1976
0.0,0.0,14.3,0.0,0.0,0.0,0.0,42.85,0.0,0.0,42.85,0.0,2.380000114440918,Galaktionov A.D,1976
0.0,0.0,12.5,0.0,0.0,0.0,0.0,37.5,0.0,0.0,50.0,0.0,2.400000095367432,Galaktionov A.D,1976
0.0,0.0,11.25,0.0,0.0,0.0,0.0,33.75,0.0,0.0,55.0,0.0,2.440000057220459,Galaktionov A.D,1976
0.0,0.0,10.0,0.0,0.0,0.0,0.0,30.0,0.0,0.0,60.0,0.0,2.4600000381469727,Galaktionov A.D,1976
0.0,0.0,21.4,0.0,0.0,0.0,0.0,42.8,0.0,0.0,35.8,0.0,2.470000028610229,Galaktionov A.D,1976
0.0,0.0,20.0,0.0,0.0,0.0,0.0,40.0,0.0,0.0,40.0,0.0,2.490000009536743,Galaktionov A.D,1976
0.0,0.0,15.4,0.0,0.0,0.0,0.0,30.8,0.0,0.0,53.8,0.0,2.539999961853028,Galaktionov A.D,1976
0.0,0.0,12.5,0.0,0.0,0.0,0.0,25.0,0.0,0.0,62.5,0.0,2.5799999237060547,Galaktionov A.D,1976
0.0,0.0,20.0,0.0,0.0,0.0,0.0,20.0,0.0,0.0,60.0,0.0,2.5,Galaktionov A.D,1976
0.0,0.0,16.7,0.0,0.0,0.0,0.0,16.7,0.0,0.0,66.6,0.0,2.5799999237060547,Galaktionov A.D,1976
0.0,0.0,0.0,40.0,0.0,0.0,0.0,0.0,0.0,10.0,50.0,0.0,2.8499999046325684,Murawski L.,1973
0.0,0.0,0.0,30.0,0.0,0.0,0.0,0.0,0.0,20.0,50.0,0.0,2.819999933242798,Murawski L.,1973
0.0,0.0,0.0,25.0,0.0,0.0,0.0,0.0,0.0,25.0,50.0,0.0,2.7799999713897705,Murawski L.,1973
0.0,0.0,0.0,20.0,0.0,0.0,0.0,0.0,0.0,30.0,50.0,0.0,2.75,Murawski L.,1973
0.0,0.0,0.0,0.0,0.0,0.0,0.0,0.0,0.0,38.76,61.24,0.0,2.569999933242798,Shcheglova Z.N.,1965
0.0,0.0,0.0,0.0,0.0,0.0,0.0,0.0,0.0,52.03,47.97,0.0,2.681999921798706,Shcheglova Z.N.,1965
0.0,0.0,0.0,0.0,0.0,0.0,0.0,0.0,0.0,52.03,47.97,0.0,2.681999921798706,Shcheglova Z.N.,1965
0.0,0.0,0.0,0.0,20.0,0.0,0.0,0.0,0.0,0.0,80.0,0.0,2.990000009536743,Tsekhomskii V.A,1966
0.0,0.0,0.0,0.0,0.0,0.0,0.0,0.0,50.0,0.0,50.0,0.0,2.5220000743865967,Alekseev N.E.,1975
0.0,0.0,6.25,0.0,0.0,0.0,0.0,0.0,37.5,0.0,56.25,0.0,2.5190000534057617,Alekseev N.E.,1975
0.0,0.0,12.5,0.0,0.0,0.0,0.0,0.0,25.0,0.0,62.5,0.0,2.5859999656677246,Alekseev N.E.,1975
0.0,0.0,0.0,0.0,0.0,0.0,0.0,0.0,0.0,50.0,50.0,0.0,2.7260000705718994,Alekseev N.E.,1975
0.0,0.0,6.25,0.0,0.0,0.0,0.0,0.0,0.0,37.5,56.25,0.0,2.687000036239624,Alekseev N.E.,1975
0.0,0.0,12.5,0.0,0.0,0.0,0.0,0.0,0.0,25.0,62.5,0.0,2.621999979019165,Alekseev N.E.,1975
0.0,0.0,18.75,0.0,0.0,0.0,0.0,0.0,0.0,12.5,68.75,0.0,2.5999999046325684,Alekseev N.E.,1975
0.0,0.0,2.5,0.0,0.0,0.0,0.0,0.0,48.75,0.0,48.75,0.0,2.490999937057495,Ashizuka M.,1984
0.0,0.0,5.0,0.0,0.0,0.0,0.0,0.0,45.0,0.0,50.0,0.0,2.4779999256134038,Ashizuka M.,1984
0.0,0.0,5.0,0.0,0.0,0.0,0.0,0.0,47.5,0.0,47.5,0.0,2.5179998874664307,Ashizuka M.,1984
0.0,0.0,5.0,0.0,0.0,0.0,0.0,0.0,50.0,0.0,45.0,0.0,2.5510001182556152,Ashizuka M.,1984
0.0,0.0,5.0,0.0,0.0,0.0,0.0,0.0,52.5,0.0,42.5,0.0,2.5829999446868896,Ashizuka M.,1984
0.0,0.0,7.0,0.0,0.0,0.0,0.0,0.0,46.5,0.0,46.5,0.0,2.494999885559082,Ashizuka M.,1984
0.0,0.0,2.5,0.0,0.0,0.0,0.0,0.0,0.0,48.75,48.75,0.0,2.694000005722046,Ashizuka M.,1984
0.0,0.0,5.0,0.0,0.0,0.0,0.0,0.0,0.0,45.0,50.0,0.0,2.671999931335449,Ashizuka M.,1984
0.0,0.0,5.0,0.0,0.0,0.0,0.0,0.0,0.0,47.5,47.5,0.0,2.7090001106262207,Ashizuka M.,1984
0.0,0.0,5.0,0.0,0.0,0.0,0.0,0.0,0.0,50.0,45.0,0.0,2.75600004196167,Ashizuka M.,1984
0.0,0.0,7.0,0.0,0.0,0.0,0.0,0.0,0.0,46.5,46.5,0.0,2.7070000171661377,Ashizuka M.,1984
0.0,0.0,0.0,0.0,38.0,0.0,0.0,0.0,0.0,0.0,62.0,0.0,3.009999990463257,Brassington M.P,1981
85.0,0.0,0.0,0.0,0.0,0.0,15.0,0.0,0.0,0.0,0.0,0.0,2.3320000171661377,Shelby J.E.,1997
75.0,0.0,0.0,0.0,0.0,0.0,25.0,0.0,0.0,0.0,0.0,0.0,2.414999961853028,Shelby J.E.,1997
65.0,0.0,0.0,0.0,0.0,0.0,35.0,0.0,0.0,0.0,0.0,0.0,2.493000030517578,Shelby J.E.,1997
0.0,0.0,0.0,0.0,0.0,0.0,0.0,0.0,30.0,0.0,70.0,0.0,2.430000066757202,Elyard C.A.,1959
0.0,0.0,0.0,0.0,0.0,0.0,0.0,0.0,38.4,0.0,61.6,0.0,2.440999984741211,Elyard C.A.,1959
0.0,0.0,0.0,0.0,0.0,0.0,0.0,0.0,41.2,0.0,58.8,0.0,2.4719998836517334,Elyard C.A.,1959
0.0,0.0,0.0,0.0,0.0,0.0,0.0,0.0,45.0,0.0,55.0,0.0,2.444999933242798,Elyard C.A.,1959
0.0,0.0,0.0,0.0,0.0,0.0,0.0,0.0,51.5,0.0,48.5,0.0,2.4539999961853027,Elyard C.A.,1959
0.0,0.0,0.0,0.0,0.0,0.0,0.0,0.0,55.0,0.0,45.0,0.0,2.549000024795532,Elyard C.A.,1959
0.0,0.0,0.0,0.0,0.0,0.0,0.0,0.0,0.0,35.0,65.0,0.0,2.5,Elyard C.A.,1959
0.0,0.0,0.0,0.0,0.0,0.0,0.0,0.0,0.0,45.0,55.0,0.0,2.5980000495910645,Elyard C.A.,1959
0.0,0.0,0.0,0.0,0.0,0.0,0.0,0.0,0.0,51.0,49.0,0.0,2.617000102996826,Elyard C.A.,1959
0.0,0.0,0.0,0.0,0.0,0.0,0.0,0.0,51.0,0.0,49.0,0.0,2.4749999046325684,Gurovich E.A.,1979
0.0,0.0,0.0,0.0,0.0,0.0,0.0,0.0,50.0,0.0,50.0,0.0,2.4739999771118164,Gurovich E.A.,1979
0.0,0.0,0.0,0.0,0.0,0.0,0.0,0.0,49.0,0.0,51.0,0.0,2.476999998092652,Gurovich E.A.,1979
0.0,0.0,0.0,0.0,0.0,0.0,0.0,0.0,0.0,51.0,49.0,0.0,2.6040000915527344,Gurovich E.A.,1979
0.0,0.0,0.0,0.0,0.0,0.0,0.0,0.0,0.0,50.0,50.0,0.0,2.618000030517578,Gurovich E.A.,1979
0.0,0.0,0.0,0.0,0.0,0.0,0.0,0.0,0.0,49.0,51.0,0.0,2.6040000915527344,Gurovich E.A.,1979
0.0,0.0,29.3,0.0,0.0,0.0,0.0,0.0,0.0,0.0,70.7,0.0,2.5929999351501465,Gurovich E.A.,1979
0.0,0.0,0.0,0.0,0.0,0.0,0.0,0.0,47.67,0.0,52.33,0.0,2.3940000534057617,Klonkowski A.,1981
0.0,0.0,0.0,0.0,0.0,0.0,0.0,0.0,0.0,39.23,60.77,0.0,2.552000045776367,Klonkowski A.,1981
0.0,0.0,0.0,0.0,0.0,0.0,0.0,0.0,0.0,0.0,100.0,0.0,2.243000030517578,Kordes E.,1941
0.0,0.0,0.0,0.0,0.0,0.0,0.0,0.0,0.0,0.0,100.0,0.0,2.253000020980835,Kordes E.,1949
0.0,0.0,0.0,0.0,0.0,0.0,17.2,0.0,0.0,0.0,82.8,0.0,2.321000099182129,Kordes E.,1949
0.0,0.0,0.0,0.0,0.0,0.0,25.8,0.0,0.0,0.0,74.2,0.0,2.372999906539917,Kordes E.,1949
0.0,0.0,0.0,0.0,0.0,0.0,30.4,0.0,0.0,0.0,69.6,0.0,2.390000104904175,Kordes E.,1949
0.0,0.0,0.0,0.0,0.0,0.0,43.9,0.0,0.0,0.0,56.1,0.0,2.4660000801086426,Kordes E.,1949
0.0,0.0,0.0,0.0,0.0,0.0,50.1,0.0,0.0,0.0,49.9,0.0,2.503000020980835,Kordes E.,1949
0.0,0.0,0.0,0.0,0.0,0.0,54.9,0.0,0.0,0.0,45.1,0.0,2.5239999294281006,Kordes E.,1949
0.0,0.0,0.0,0.0,0.0,0.0,60.6,0.0,0.0,0.0,39.4,0.0,2.5409998893737797,Kordes E.,1949
0.0,0.0,0.0,0.0,0.0,0.0,0.0,0.0,0.0,0.0,100.0,0.0,2.253000020980835,Kordes E.,1949
0.0,0.0,0.0,0.0,0.0,0.0,0.0,0.0,50.0,0.0,50.0,0.0,2.443000078201294,Kuzmenkov M.I.,1974
0.0,0.0,0.0,0.0,0.0,0.0,0.0,0.0,0.0,50.0,50.0,0.0,2.632999897003174,Kuzmenkov M.I.,1974
0.0,0.0,0.0,0.0,0.0,0.0,0.0,0.0,50.0,0.0,50.0,0.0,2.427999973297119,Miroshnichenko ,1981
0.0,0.0,0.0,0.0,0.0,0.0,0.0,0.0,0.0,50.0,50.0,0.0,2.631999969482422,Miroshnichenko ,1981
0.0,0.0,0.0,0.0,0.0,0.0,0.0,0.0,41.7,0.0,53.6,4.7,2.4260001182556152,Naruse A.,1968
0.0,0.0,0.0,0.0,0.0,0.0,0.0,0.0,42.6,0.0,54.8,2.6,2.4210000038146973,Naruse A.,1968
0.0,0.0,0.0,0.0,0.0,0.0,0.0,0.0,46.5,0.0,47.2,6.3,2.4089999198913574,Naruse A.,1968
0.0,0.0,0.0,0.0,0.0,0.0,0.0,0.0,48.5,0.0,49.3,2.2,2.401000022888184,Naruse A.,1968
0.0,0.0,0.0,0.0,0.0,0.0,0.0,0.0,49.8,0.0,46.6,3.6,2.434999942779541,Naruse A.,1968
0.0,0.0,0.0,0.0,0.0,0.0,0.0,0.0,50.4,0.0,44.7,4.9,2.4760000705718994,Naruse A.,1968
0.0,0.0,0.0,0.0,0.0,0.0,0.0,0.0,50.7,0.0,46.9,2.4,2.427000045776367,Naruse A.,1968
0.0,0.0,0.0,0.0,0.0,0.0,0.0,0.0,52.0,0.0,46.4,1.6,2.434000015258789,Naruse A.,1968
0.0,0.0,0.0,0.0,0.0,0.0,0.0,0.0,0.0,35.2,54.2,10.6,2.486999988555908,Naruse A.,1968
0.0,0.0,0.0,0.0,0.0,0.0,0.0,0.0,0.0,45.7,50.0,4.3,2.6040000915527344,Naruse A.,1968
0.0,0.0,0.0,0.0,0.0,0.0,0.0,0.0,0.0,46.2,50.5,3.3,2.5980000495910645,Naruse A.,1968
0.0,0.0,0.0,0.0,0.0,0.0,0.0,0.0,0.0,46.8,49.4,3.8,2.624000072479248,Naruse A.,1968
0.0,0.0,0.0,0.0,0.0,0.0,0.0,0.0,0.0,47.0,49.6,3.4,2.611000061035156,Naruse A.,1968
0.0,0.0,0.0,0.0,0.0,0.0,50.0,0.0,0.0,0.0,50.0,0.0,2.483999967575073,Tammann G.,1929
0.0,0.0,25.0,0.0,0.0,0.0,0.0,0.0,0.0,0.0,75.0,0.0,2.888999938964844,Demkina L.I.,1964
0.0,0.0,0.0,0.0,0.0,0.0,0.0,0.0,50.0,0.0,50.0,0.0,2.559000015258789,Demkina L.I.,1964
0.0,0.0,0.0,0.0,0.0,0.0,0.0,0.0,0.0,50.0,50.0,0.0,2.664999961853028,Demkina L.I.,1964
50.0,25.0,0.0,0.0,0.0,0.0,0.0,25.0,0.0,0.0,0.0,0.0,2.6710000038146973,Feltz A.,1975
80.0,0.0,4.0,0.0,0.0,0.0,16.0,0.0,0.0,0.0,0.0,0.0,2.375999927520752,Gan Fuxi,1959
76.0,0.0,8.0,0.0,0.0,0.0,16.0,0.0,0.0,0.0,0.0,0.0,2.4030001163482666,Gan Fuxi,1959
64.0,0.0,4.0,0.0,0.0,0.0,32.0,0.0,0.0,0.0,0.0,0.0,2.496000051498413,Gan Fuxi,1959
60.0,0.0,8.0,0.0,0.0,0.0,32.0,0.0,0.0,0.0,0.0,0.0,2.50600004196167,Gan Fuxi,1959
72.0,0.0,12.0,0.0,0.0,0.0,16.0,0.0,0.0,0.0,0.0,0.0,2.407000064849853,Gan Fuxi,1959
80.0,0.0,4.0,0.0,0.0,0.0,0.0,16.0,0.0,0.0,0.0,0.0,2.377000093460083,Gan Fuxi,1959
76.0,0.0,8.0,0.0,0.0,0.0,0.0,16.0,0.0,0.0,0.0,0.0,2.385999917984009,Gan Fuxi,1959
64.0,0.0,4.0,0.0,0.0,0.0,0.0,32.0,0.0,0.0,0.0,0.0,2.4800000190734863,Gan Fuxi,1959
60.0,0.0,8.0,0.0,0.0,0.0,0.0,32.0,0.0,0.0,0.0,0.0,2.500999927520752,Gan Fuxi,1959
76.0,0.0,4.0,0.0,0.0,0.0,20.0,0.0,0.0,0.0,0.0,0.0,2.407999992370605,Gan Fuxi,1959
72.0,0.0,8.0,0.0,0.0,0.0,20.0,0.0,0.0,0.0,0.0,0.0,2.434999942779541,Gan Fuxi,1959
60.0,0.0,10.0,0.0,0.0,0.0,12.0,0.0,18.0,0.0,0.0,0.0,2.470999956130981,Gan Fuxi,1959
60.0,0.0,10.0,0.0,0.0,0.0,12.0,0.0,0.0,18.0,0.0,0.0,2.565000057220459,Gan Fuxi,1959
60.0,0.0,10.0,0.0,0.0,0.0,0.0,12.0,18.0,0.0,0.0,0.0,2.430000066757202,Gan Fuxi,1959
60.0,0.0,10.0,0.0,0.0,0.0,0.0,12.0,0.0,18.0,0.0,0.0,2.539999961853028,Gan Fuxi,1959
96.0,0.0,4.0,0.0,0.0,0.0,0.0,0.0,0.0,0.0,0.0,0.0,2.2699999809265137,Gan Fuxi,1959
88.0,0.0,12.0,0.0,0.0,0.0,0.0,0.0,0.0,0.0,0.0,0.0,2.359999895095825,Gan Fuxi,1959
66.7,0.0,0.0,0.0,0.0,0.0,33.3,0.0,0.0,0.0,0.0,0.0,2.440000057220459,Chebotareva T.E,1966
66.7,0.0,0.0,0.0,0.0,0.0,0.0,33.3,0.0,0.0,0.0,0.0,2.450000047683716,Chebotareva T.E,1966
66.7,0.0,0.0,0.0,0.0,0.0,25.3,8.0,0.0,0.0,0.0,0.0,2.4800000190734863,Chebotareva T.E,1966
66.7,0.0,0.0,0.0,0.0,0.0,16.6,16.7,0.0,0.0,0.0,0.0,2.490000009536743,Chebotareva T.E,1966
66.7,0.0,0.0,0.0,0.0,0.0,8.0,25.3,0.0,0.0,0.0,0.0,2.4800000190734863,Chebotareva T.E,1966
0.0,0.0,5.01,0.0,0.0,0.0,0.0,49.92,0.0,0.0,45.07,0.0,2.4779999256134038,Gurjev N.V.,1983
0.0,0.0,10.07,0.0,0.0,0.0,0.0,49.9,0.0,0.0,40.03,0.0,2.505000114440918,Gurjev N.V.,1983
0.0,0.0,0.0,0.0,0.0,0.0,0.0,49.99,9.91,0.0,40.1,0.0,2.4779999256134038,Gurjev N.V.,1983
74.0,0.0,0.0,0.0,0.0,0.0,16.0,0.0,10.0,0.0,0.0,0.0,2.440999984741211,Pyare R.,1982
74.0,0.0,0.0,0.0,0.0,0.0,16.0,0.0,0.0,10.0,0.0,0.0,2.4749999046325684,Pyare R.,1982
0.0,0.0,0.0,0.0,24.1,0.0,0.0,0.0,0.0,0.0,75.9,0.0,2.789999961853028,Dombrovska V.K.,1970
0.0,0.0,0.0,0.0,40.75,0.0,0.0,0.0,0.0,0.0,59.25,0.0,3.0999999046325684,Dombrovska V.K.,1970
0.0,0.0,0.0,0.0,21.4,0.0,0.0,0.0,0.0,0.0,78.6,0.0,2.5899999141693115,Dombrovska V.K.,1970
0.0,0.0,0.0,0.0,30.1,0.0,0.0,0.0,0.0,0.0,69.9,0.0,2.950000047683716,Dombrovska V.K.,1970
66.7,0.0,0.0,0.0,0.0,0.0,0.0,33.3,0.0,0.0,0.0,0.0,2.450000047683716,Pronkin A.A.,1979
66.7,0.0,0.0,0.0,0.0,0.0,33.3,0.0,0.0,0.0,0.0,0.0,2.440000057220459,Pronkin A.A.,1979
66.7,0.0,0.0,0.0,0.0,0.0,8.0,25.3,0.0,0.0,0.0,0.0,2.4800000190734863,Pronkin A.A.,1979
66.7,0.0,0.0,0.0,0.0,0.0,16.6,16.7,0.0,0.0,0.0,0.0,2.490000009536743,Pronkin A.A.,1979
66.7,0.0,0.0,0.0,0.0,0.0,25.3,8.0,0.0,0.0,0.0,0.0,2.4800000190734863,Pronkin A.A.,1979
87.0,0.0,0.0,0.0,0.0,0.0,13.0,0.0,0.0,0.0,0.0,0.0,2.319999933242798,Pronkin A.A.,1980
87.0,0.0,0.0,0.0,0.0,0.0,11.0,2.0,0.0,0.0,0.0,0.0,2.319999933242798,Pronkin A.A.,1980
87.0,0.0,0.0,0.0,0.0,0.0,9.0,4.0,0.0,0.0,0.0,0.0,2.3299999237060547,Pronkin A.A.,1980
87.0,0.0,0.0,0.0,0.0,0.0,7.0,6.0,0.0,0.0,0.0,0.0,2.3299999237060547,Pronkin A.A.,1980
87.0,0.0,0.0,0.0,0.0,0.0,5.0,8.0,0.0,0.0,0.0,0.0,2.3299999237060547,Pronkin A.A.,1980
87.0,0.0,0.0,0.0,0.0,0.0,3.0,10.0,0.0,0.0,0.0,0.0,2.3399999141693115,Pronkin A.A.,1980
87.0,0.0,0.0,0.0,0.0,0.0,0.0,13.0,0.0,0.0,0.0,0.0,2.3299999237060547,Pronkin A.A.,1980
60.0,0.0,0.0,0.0,0.0,0.0,0.0,0.0,0.0,40.0,0.0,0.0,2.7720000743865967,Villegas M.A.,1994
55.0,10.0,0.0,0.0,0.0,0.0,0.0,0.0,0.0,35.0,0.0,0.0,2.836999893188477,Villegas M.A.,1994
50.0,10.0,0.0,0.0,0.0,0.0,0.0,0.0,0.0,40.0,0.0,0.0,2.9600000381469727,Villegas M.A.,1994
45.0,10.0,0.0,0.0,0.0,0.0,0.0,0.0,0.0,45.0,0.0,0.0,3.009000062942505,Villegas M.A.,1994
50.0,20.0,0.0,0.0,0.0,0.0,0.0,0.0,0.0,30.0,0.0,0.0,2.9600000381469727,Villegas M.A.,1994
45.0,20.0,0.0,0.0,0.0,0.0,0.0,0.0,0.0,35.0,0.0,0.0,3.059999942779541,Villegas M.A.,1994
40.0,20.0,0.0,0.0,0.0,0.0,0.0,0.0,0.0,40.0,0.0,0.0,3.122999906539917,Villegas M.A.,1994
35.0,25.0,0.0,0.0,0.0,0.0,0.0,0.0,0.0,40.0,0.0,0.0,3.188999891281128,Villegas M.A.,1994
40.0,30.0,0.0,0.0,0.0,0.0,0.0,0.0,0.0,30.0,0.0,0.0,3.13700008392334,Villegas M.A.,1994
30.0,30.0,0.0,0.0,0.0,0.0,0.0,0.0,0.0,40.0,0.0,0.0,3.246999979019165,Villegas M.A.,1994
86.5,0.0,0.0,0.0,0.0,0.0,13.5,0.0,0.0,0.0,0.0,0.0,2.322000026702881,Zhdanov S.P.,1975
0.0,0.0,21.0,0.0,0.0,0.0,50.0,0.0,0.0,0.0,29.0,0.0,2.539999961853028,Inoue H.,1995
0.0,0.0,21.0,0.0,0.0,0.0,40.0,0.0,0.0,0.0,39.0,0.0,2.5999999046325684,Inoue H.,1995
0.0,0.0,30.0,0.0,0.0,0.0,35.0,0.0,0.0,0.0,35.0,0.0,2.559999942779541,Inoue H.,1995
74.96,0.0,0.0,0.0,0.0,0.0,9.39,3.13,0.0,12.52,0.0,0.0,2.492000102996826,Gypser J.,1955
75.1,0.0,0.0,0.0,0.0,0.0,6.09,6.28,0.0,12.53,0.0,0.0,2.486000061035156,Gypser J.,1955
74.98,0.0,0.0,0.0,0.0,0.0,3.13,9.39,0.0,12.5,0.0,0.0,2.486999988555908,Gypser J.,1955
74.98,0.0,0.0,0.0,0.0,0.0,0.0,12.5,0.0,12.52,0.0,0.0,2.450999975204468,Gypser J.,1955
75.14,0.0,0.0,0.0,0.0,0.0,12.51,0.0,12.35,0.0,0.0,0.0,2.4059998989105225,Gypser J.,1955
75.21,0.0,0.0,0.0,0.0,0.0,9.32,3.04,12.43,0.0,0.0,0.0,2.4159998893737797,Gypser J.,1955
75.2,0.0,0.0,0.0,0.0,0.0,6.26,5.99,12.55,0.0,0.0,0.0,2.421999931335449,Gypser J.,1955
75.05,0.0,0.0,0.0,0.0,0.0,0.0,12.46,12.49,0.0,0.0,0.0,2.430000066757202,Gypser J.,1955
74.96,0.0,0.0,0.0,0.0,0.0,12.54,0.0,3.12,9.38,0.0,0.0,2.553999900817871,Gypser J.,1955
74.87,0.0,0.0,0.0,0.0,0.0,12.5,0.0,9.46,3.17,0.0,0.0,2.484999895095825,Gypser J.,1955
0.0,0.0,0.0,0.0,0.0,0.0,50.0,0.0,0.0,0.0,50.0,0.0,2.510999917984009,Zaretskaya G.N.,1987
0.0,0.0,0.0,0.0,0.0,0.0,50.4,0.0,0.0,0.0,49.6,0.0,2.510999917984009,Brow R.K.,1993
0.0,0.0,2.7,0.0,0.0,0.0,46.9,0.0,0.0,0.0,50.4,0.0,2.5290000438690186,Brow R.K.,1993
0.0,0.0,7.6,0.0,0.0,0.0,36.3,0.0,0.0,0.0,56.1,0.0,2.559999942779541,Brow R.K.,1993
0.0,0.0,10.6,0.0,0.0,0.0,29.6,0.0,0.0,0.0,59.8,0.0,2.5510001182556152,Brow R.K.,1993
0.0,0.0,13.6,0.0,0.0,0.0,24.8,0.0,0.0,0.0,61.6,0.0,2.5840001106262207,Brow R.K.,1993
0.0,0.0,16.0,0.0,0.0,0.0,20.0,0.0,0.0,0.0,64.0,0.0,2.5920000076293945,Brow R.K.,1993
0.0,0.0,18.5,0.0,0.0,0.0,15.8,0.0,0.0,0.0,65.7,0.0,2.5989999771118164,Brow R.K.,1993
0.0,0.0,22.7,0.0,0.0,0.0,10.6,0.0,0.0,0.0,66.7,0.0,2.6080000400543213,Brow R.K.,1993
0.0,0.0,31.9,0.0,0.0,0.0,0.0,0.0,0.0,0.0,68.1,0.0,2.575000047683716,Brow R.K.,1993
0.0,0.0,3.8,0.0,0.0,0.0,48.7,0.0,0.0,0.0,47.5,0.0,2.559999942779541,Brow R.K.,1993
0.0,0.0,6.6,0.0,0.0,0.0,45.3,0.0,0.0,0.0,48.1,0.0,2.5929999351501465,Brow R.K.,1993
0.0,0.0,7.55,0.0,0.0,0.0,44.67,0.0,0.0,0.0,47.79,0.0,2.6040000915527344,Brow R.K.,1993
0.0,0.0,10.1,0.0,0.0,0.0,41.7,0.0,0.0,0.0,48.2,0.0,2.640000104904175,Brow R.K.,1993
0.0,0.0,12.64,0.0,0.0,0.0,39.12,0.0,0.0,0.0,48.24,0.0,2.6519999504089355,Brow R.K.,1993
0.0,0.0,2.5,0.0,0.0,0.0,50.65,0.0,0.0,0.0,46.85,0.0,2.546999931335449,Brow R.K.,1993
0.0,0.0,5.11,0.0,0.0,0.0,48.35,0.0,0.0,0.0,46.55,0.0,2.559000015258789,Brow R.K.,1993
0.0,0.0,7.6,0.0,0.0,0.0,46.8,0.0,0.0,0.0,45.6,0.0,2.615999937057495,Brow R.K.,1993
0.0,0.0,10.0,0.0,0.0,0.0,46.4,0.0,0.0,0.0,43.6,0.0,2.6410000324249268,Brow R.K.,1993
0.0,0.0,12.42,0.0,0.0,0.0,44.89,0.0,0.0,0.0,42.69,0.0,2.657000064849853,Brow R.K.,1993
0.0,0.0,14.7,0.0,0.0,0.0,43.7,0.0,0.0,0.0,41.6,0.0,2.6589999198913574,Brow R.K.,1993
0.0,0.0,18.2,0.0,0.0,0.0,40.2,0.0,0.0,0.0,41.6,0.0,2.6480000019073486,Brow R.K.,1993
0.0,0.0,18.92,0.0,0.0,0.0,40.44,0.0,0.0,0.0,40.64,0.0,2.617000102996826,Brow R.K.,1993
0.0,0.0,24.18,0.0,0.0,0.0,37.46,0.0,0.0,0.0,38.36,0.0,2.5789999961853027,Brow R.K.,1993
0.0,0.0,26.0,0.0,0.0,0.0,36.9,0.0,0.0,0.0,37.1,0.0,2.5739998817443848,Brow R.K.,1993
0.0,0.0,27.3,0.0,0.0,0.0,36.7,0.0,0.0,0.0,36.0,0.0,2.566999912261963,Brow R.K.,1993
0.0,0.0,2.7,0.0,0.0,0.0,51.2,0.0,0.0,0.0,46.1,0.0,2.552000045776367,Brow R.K.,1993
0.0,0.0,5.5,0.0,0.0,0.0,50.4,0.0,0.0,0.0,44.1,0.0,2.5989999771118164,Brow R.K.,1993
0.0,0.0,8.4,0.0,0.0,0.0,50.6,0.0,0.0,0.0,41.0,0.0,2.634999990463257,Brow R.K.,1993
0.0,0.0,11.2,0.0,0.0,0.0,49.6,0.0,0.0,0.0,39.2,0.0,2.615000009536743,Brow R.K.,1993
0.0,0.0,12.69,0.0,0.0,0.0,51.05,0.0,0.0,0.0,36.26,0.0,2.58899998664856,Brow R.K.,1993
0.0,0.0,14.8,0.0,0.0,0.0,50.5,0.0,0.0,0.0,34.7,0.0,2.553999900817871,Brow R.K.,1993
0.0,0.0,18.16,0.0,0.0,0.0,50.5,0.0,0.0,0.0,31.34,0.0,2.5420000553131104,Brow R.K.,1993
0.0,0.0,19.1,0.0,0.0,0.0,51.3,0.0,0.0,0.0,29.6,0.0,2.5369999408721924,Brow R.K.,1993
0.0,0.0,8.3,0.0,0.0,0.0,0.0,33.3,0.0,0.0,58.4,0.0,2.509999990463257,Baikova L.G.,1993
74.98,0.0,0.0,0.0,0.0,0.0,16.67,0.0,0.0,8.35,0.0,0.0,2.4679999351501465,Liu Lien-Pao,1947
74.99,0.0,0.0,8.37,0.0,0.0,16.64,0.0,0.0,0.0,0.0,0.0,2.5169999599456787,Liu Lien-Pao,1947
74.84,0.0,0.0,0.0,0.0,0.0,14.48,0.0,0.0,10.68,0.0,0.0,2.483999967575073,Din A.,1972
71.4,0.0,1.3,0.0,0.0,0.0,14.3,0.0,5.7,7.3,0.0,0.0,2.5,Pevzner B.Z.,1975
66.7,0.0,0.0,0.0,0.0,0.0,33.3,0.0,0.0,0.0,0.0,0.0,2.211999893188477,Golovin E.P.,1967
66.7,0.0,0.0,0.0,0.0,0.0,24.9,8.4,0.0,0.0,0.0,0.0,2.2060000896453857,Golovin E.P.,1967
66.7,0.0,0.0,0.0,0.0,0.0,22.0,11.3,0.0,0.0,0.0,0.0,2.1760001182556152,Golovin E.P.,1967
66.7,0.0,0.0,0.0,0.0,0.0,19.3,14.0,0.0,0.0,0.0,0.0,2.178999900817871,Golovin E.P.,1967
66.7,0.0,0.0,0.0,0.0,0.0,8.4,24.9,0.0,0.0,0.0,0.0,2.1610000133514404,Golovin E.P.,1967
66.7,0.0,0.0,0.0,0.0,0.0,0.0,33.3,0.0,0.0,0.0,0.0,2.1480000019073486,Golovin E.P.,1967
0.0,0.0,35.0,0.0,0.0,0.0,2.0,0.0,0.0,63.0,0.0,0.0,2.9100000858306885,Shelby J.E.,1995
0.0,0.0,40.0,0.0,0.0,0.0,2.0,0.0,0.0,58.0,0.0,0.0,2.888999938964844,Shelby J.E.,1995
0.0,0.0,44.0,0.0,0.0,0.0,2.0,0.0,0.0,54.0,0.0,0.0,2.872999906539917,Shelby J.E.,1995
0.0,0.0,35.0,0.0,0.0,0.0,5.0,0.0,0.0,60.0,0.0,0.0,2.8949999809265137,Shelby J.E.,1995
0.0,0.0,37.0,0.0,0.0,0.0,5.0,0.0,0.0,58.0,0.0,0.0,2.880000114440918,Shelby J.E.,1995
0.0,0.0,40.0,0.0,0.0,0.0,5.0,0.0,0.0,55.0,0.0,0.0,2.869999885559082,Shelby J.E.,1995
0.0,0.0,44.0,0.0,0.0,0.0,5.0,0.0,0.0,51.0,0.0,0.0,2.8550000190734863,Shelby J.E.,1995
0.0,0.0,45.0,0.0,0.0,0.0,5.0,0.0,0.0,50.0,0.0,0.0,2.851999998092652,Shelby J.E.,1995
0.0,0.0,35.0,0.0,0.0,0.0,7.0,0.0,0.0,58.0,0.0,0.0,2.880000114440918,Shelby J.E.,1995
0.0,0.0,40.0,0.0,0.0,0.0,7.0,0.0,0.0,53.0,0.0,0.0,2.8529999256134038,Shelby J.E.,1995
0.0,0.0,44.0,0.0,0.0,0.0,7.0,0.0,0.0,49.0,0.0,0.0,2.83899998664856,Shelby J.E.,1995
0.0,0.0,37.5,0.0,0.0,0.0,0.0,0.0,0.0,62.5,0.0,0.0,2.907999992370605,King W.A.,1996
0.0,0.0,35.0,0.0,0.0,0.0,0.0,0.0,0.0,65.0,0.0,0.0,2.9140000343322754,King W.A.,1996
0.0,0.0,32.5,0.0,0.0,0.0,0.0,0.0,0.0,67.5,0.0,0.0,2.9200000762939453,King W.A.,1996
66.67,0.0,0.0,0.0,0.0,0.0,33.33,0.0,0.0,0.0,0.0,0.0,2.190000057220459,Golovin E.P.,1970
66.67,0.0,0.0,0.0,0.0,0.0,30.23,0.0,3.1,0.0,0.0,0.0,2.211999893188477,Golovin E.P.,1970
66.67,0.0,0.0,0.0,0.0,0.0,26.66,0.0,6.67,0.0,0.0,0.0,2.236999988555908,Golovin E.P.,1970
66.67,0.0,0.0,0.0,0.0,0.0,25.33,0.0,8.0,0.0,0.0,0.0,2.246000051498413,Golovin E.P.,1970
66.67,0.0,0.0,0.0,0.0,0.0,23.56,0.0,9.77,0.0,0.0,0.0,2.256999969482422,Golovin E.P.,1970
66.67,0.0,0.0,0.0,0.0,0.0,22.0,0.0,11.33,0.0,0.0,0.0,2.256999969482422,Golovin E.P.,1970
66.67,0.0,0.0,0.0,0.0,0.0,18.76,0.0,14.57,0.0,0.0,0.0,2.282000064849853,Golovin E.P.,1970
66.67,0.0,0.0,0.0,0.0,0.0,17.0,0.0,16.33,0.0,0.0,0.0,2.2950000762939453,Golovin E.P.,1970
66.67,0.0,0.0,0.0,0.0,0.0,30.66,0.0,0.0,2.67,0.0,0.0,2.226999998092652,Golovin E.P.,1970
