Repository: nicotouge/density

**Magma oceans on young planets play a critical role in shaping their atmospheres and mantles. Recent observations
of ultra-short-period (USP) exoplanets, such as K2-141b, provided materials to further investigate the physical
properties of these oceans. While existing machine learning models can predict their viscosity, no model currently
addresses glass density in a wide range of melt compositions.
This study introduces a novel artificial neural network (ANN) model to predict glass density from melt compositions.
We apply this model to estimate the surface density of an hypothetical glassy magma ocean on K2-141b.**


This project was carried out under the supervision of Charles Le Losq.

File: SCIGLASS_DATASET.csv (part 8 of 20)
sio2,tio2,al2o3,feo,fe2o3,mno,na2o,k2o,mgo,cao,p2o5,h2o,d,Author,Year
66.67,0.0,0.0,0.0,0.0,0.0,28.43,0.0,0.0,4.9,0.0,0.0,2.2309999465942383,Golovin E.P.,1970
66.67,0.0,0.0,0.0,0.0,0.0,26.66,0.0,0.0,6.67,0.0,0.0,2.256999969482422,Golovin E.P.,1970
66.67,0.0,0.0,0.0,0.0,0.0,20.76,0.0,0.0,12.57,0.0,0.0,2.316999912261963,Golovin E.P.,1970
66.67,0.0,0.0,0.0,0.0,0.0,20.1,0.0,0.0,13.23,0.0,0.0,2.319000005722046,Golovin E.P.,1970
66.67,0.0,0.0,0.0,0.0,0.0,18.33,0.0,0.0,15.0,0.0,0.0,2.319000005722046,Golovin E.P.,1970
66.67,0.0,0.0,0.0,0.0,0.0,17.0,0.0,0.0,16.33,0.0,0.0,2.336999893188477,Golovin E.P.,1970
66.67,0.0,0.0,0.0,0.0,0.0,13.67,0.0,0.0,19.66,0.0,0.0,2.375999927520752,Golovin E.P.,1970
66.67,0.0,0.0,0.0,0.0,0.0,11.67,0.0,0.0,21.66,0.0,0.0,2.3980000019073486,Golovin E.P.,1970
74.11,0.0,13.38,0.0,0.0,0.0,11.83,0.0,0.18,0.5,0.0,0.0,2.1700000762939453,Andrianova L.V.,1972
71.28,0.0,14.89,0.0,0.0,0.0,8.12,0.41,0.0,5.29,0.0,0.0,2.259999990463257,Andrianova L.V.,1972
60.8,0.0,16.32,0.0,3.14,0.0,5.59,0.5,0.0,13.64,0.0,0.0,2.6700000762939453,Andrianova L.V.,1972
44.13,0.26,0.65,2.5,0.4,0.0,0.54,0.0,27.68,23.84,0.0,0.0,2.930000066757202,Andrianova L.V.,1972
51.9,0.0,22.97,0.0,0.25,0.0,19.53,4.54,0.0,0.81,0.0,0.0,2.5,Andrianova L.V.,1972
56.0,29.9,0.0,0.0,0.0,0.0,14.1,0.0,0.0,0.0,0.0,0.0,2.7799999713897705,Andrianova L.V.,1972
43.1,20.3,0.0,0.0,0.0,0.0,36.6,0.0,0.0,0.0,0.0,0.0,2.75,Andrianova L.V.,1972
72.18,0.0,0.0,0.0,0.0,0.0,21.38,0.0,0.0,6.44,0.0,0.0,2.5,Hubbard D.,1946
100.0,0.0,0.0,0.0,0.0,0.0,0.0,0.0,0.0,0.0,0.0,0.0,2.2100000381469727,Hubbard D.,1946
100.0,0.0,0.0,0.0,0.0,0.0,0.0,0.0,0.0,0.0,0.0,0.0,2.2039999961853027,Kamiya K.,1981
97.73,2.27,0.0,0.0,0.0,0.0,0.0,0.0,0.0,0.0,0.0,0.0,2.2260000705718994,Kamiya K.,1981
96.19,3.81,0.0,0.0,0.0,0.0,0.0,0.0,0.0,0.0,0.0,0.0,2.236000061035156,Kamiya K.,1981
93.86,6.14,0.0,0.0,0.0,0.0,0.0,0.0,0.0,0.0,0.0,0.0,2.234999895095825,Kamiya K.,1981
92.29,7.71,0.0,0.0,0.0,0.0,0.0,0.0,0.0,0.0,0.0,0.0,2.2669999599456787,Kamiya K.,1981
88.28,11.72,0.0,0.0,0.0,0.0,0.0,0.0,0.0,0.0,0.0,0.0,2.3329999446868896,Kamiya K.,1981
50.0,0.0,0.0,0.0,0.0,0.0,0.0,0.0,25.0,25.0,0.0,0.0,2.8399999141693115,Nonami T.,1996
47.73,4.53,0.0,0.0,0.0,0.0,0.0,0.0,23.87,23.87,0.0,0.0,2.869999885559082,Nonami T.,1996
45.71,8.57,0.0,0.0,0.0,0.0,0.0,0.0,22.86,22.86,0.0,0.0,2.9200000762939453,Nonami T.,1996
60.0,0.0,0.0,0.0,0.0,0.0,0.0,20.0,20.0,0.0,0.0,0.0,3.508993625640869,Spierings G.A.C,1984
0.0,0.0,0.0,0.0,0.0,0.0,0.0,0.0,0.0,30.0,70.0,0.0,2.4800000190734863,Baskova N.F.,1975
0.0,0.0,0.0,0.0,0.0,0.0,0.0,0.0,40.0,0.0,60.0,0.0,2.3499999046325684,Baskova N.F.,1975
0.0,0.0,0.0,0.0,0.0,0.0,0.0,0.0,30.0,0.0,70.0,0.0,2.359999895095825,Baskova N.F.,1975
0.0,0.0,0.0,0.0,4.4,0.0,48.7,0.0,0.0,0.0,46.9,0.0,2.619999885559082,Concas G.,1995
0.0,0.0,0.0,0.0,9.2,0.0,47.3,0.0,0.0,0.0,43.5,0.0,2.759999990463257,Concas G.,1995
0.0,0.0,0.0,0.0,13.1,0.0,44.3,0.0,0.0,0.0,42.6,0.0,2.8399999141693115,Concas G.,1995
95.44,4.56,0.0,0.0,0.0,0.0,0.0,0.0,0.0,0.0,0.0,0.0,2.220000028610229,Aizawa M.,1994
94.71,5.29,0.0,0.0,0.0,0.0,0.0,0.0,0.0,0.0,0.0,0.0,2.220000028610229,Aizawa M.,1994
93.95,6.05,0.0,0.0,0.0,0.0,0.0,0.0,0.0,0.0,0.0,0.0,2.2699999809265137,Aizawa M.,1994
92.81,7.19,0.0,0.0,0.0,0.0,0.0,0.0,0.0,0.0,0.0,0.0,2.240000009536743,Aizawa M.,1994
91.64,8.36,0.0,0.0,0.0,0.0,0.0,0.0,0.0,0.0,0.0,0.0,2.2300000190734863,Aizawa M.,1994
90.55,9.45,0.0,0.0,0.0,0.0,0.0,0.0,0.0,0.0,0.0,0.0,2.259999990463257,Aizawa M.,1994
88.18,11.82,0.0,0.0,0.0,0.0,0.0,0.0,0.0,0.0,0.0,0.0,2.319999933242798,Aizawa M.,1994
68.8,0.0,0.0,0.0,0.0,0.0,20.8,0.0,0.0,10.4,0.0,0.0,2.566999912261963,Parikh N.M.,1950
68.8,0.0,0.0,0.0,0.0,0.0,22.53,0.0,0.0,8.67,0.0,0.0,2.559000015258789,Parikh N.M.,1950
68.8,0.0,0.0,0.0,0.0,0.0,24.26,0.0,0.0,6.93,0.0,0.0,2.5510001182556152,Parikh N.M.,1950
68.8,0.0,0.0,0.0,0.0,0.0,26.0,0.0,0.0,5.2,0.0,0.0,2.5450000762939453,Parikh N.M.,1950
68.8,0.0,0.0,0.0,0.0,0.0,27.73,0.0,0.0,3.47,0.0,0.0,2.5360000133514404,Parikh N.M.,1950
66.65,0.0,0.0,0.0,0.0,0.0,33.35,0.0,0.0,0.0,0.0,0.0,2.48799991607666,Turnbull R.C.,1952
61.53,7.69,0.0,0.0,0.0,0.0,30.78,0.0,0.0,0.0,0.0,0.0,2.5859999656677246,Turnbull R.C.,1952
53.32,20.01,0.0,0.0,0.0,0.0,26.67,0.0,0.0,0.0,0.0,0.0,2.736000061035156,Turnbull R.C.,1952
49.99,25.0,0.0,0.0,0.0,0.0,25.01,0.0,0.0,0.0,0.0,0.0,2.803999900817871,Turnbull R.C.,1952
47.05,29.42,0.0,0.0,0.0,0.0,23.53,0.0,0.0,0.0,0.0,0.0,2.868000030517578,Turnbull R.C.,1952
44.43,33.34,0.0,0.0,0.0,0.0,22.23,0.0,0.0,0.0,0.0,0.0,2.9019999504089355,Turnbull R.C.,1952
74.99,0.0,0.0,0.0,0.0,0.0,25.01,0.0,0.0,0.0,0.0,0.0,2.427999973297119,Turnbull R.C.,1952
70.57,5.89,0.0,0.0,0.0,0.0,23.54,0.0,0.0,0.0,0.0,0.0,2.5199999809265137,Turnbull R.C.,1952
63.14,15.8,0.0,0.0,0.0,0.0,21.06,0.0,0.0,0.0,0.0,0.0,2.657000064849853,Turnbull R.C.,1952
59.98,20.01,0.0,0.0,0.0,0.0,20.01,0.0,0.0,0.0,0.0,0.0,2.7149999141693115,Turnbull R.C.,1952
57.13,23.82,0.0,0.0,0.0,0.0,19.05,0.0,0.0,0.0,0.0,0.0,2.7730000019073486,Turnbull R.C.,1952
54.53,27.29,0.0,0.0,0.0,0.0,18.18,0.0,0.0,0.0,0.0,0.0,2.765000104904175,Turnbull R.C.,1952
79.97,0.0,0.0,0.0,0.0,0.0,20.03,0.0,0.0,0.0,0.0,0.0,2.385999917984009,Turnbull R.C.,1952
76.18,4.76,0.0,0.0,0.0,0.0,19.06,0.0,0.0,0.0,0.0,0.0,2.4730000495910645,Turnbull R.C.,1952
72.72,9.09,0.0,0.0,0.0,0.0,18.19,0.0,0.0,0.0,0.0,0.0,2.5309998989105225,Turnbull R.C.,1952
66.65,16.68,0.0,0.0,0.0,0.0,16.67,0.0,0.0,0.0,0.0,0.0,2.640000104904175,Turnbull R.C.,1952
63.96,20.04,0.0,0.0,0.0,0.0,16.0,0.0,0.0,0.0,0.0,0.0,2.678999900817871,Turnbull R.C.,1952
0.0,0.0,0.0,0.0,0.0,0.0,0.0,0.0,51.3,0.0,48.7,0.0,2.443000078201294,Walter G.,1990
0.0,0.0,0.0,0.0,0.0,0.0,0.0,0.0,0.0,51.1,48.9,0.0,2.6679999828338623,Walter G.,1990
0.0,0.0,0.0,0.0,0.0,0.0,0.0,0.0,5.0,0.0,95.0,0.0,2.443000078201294,Walter G.,1994
0.0,0.0,0.0,0.0,0.0,0.0,0.0,0.0,10.0,0.0,90.0,0.0,2.447000026702881,Walter G.,1994
0.0,0.0,0.0,0.0,0.0,0.0,0.0,0.0,15.0,0.0,85.0,0.0,2.4549999237060547,Walter G.,1994
0.0,0.0,0.0,0.0,0.0,0.0,0.0,0.0,21.5,0.0,78.5,0.0,2.470999956130981,Walter G.,1994
0.0,0.0,0.0,0.0,0.0,0.0,0.0,0.0,30.0,0.0,70.0,0.0,2.4660000801086426,Walter G.,1994
0.0,0.0,0.0,0.0,0.0,0.0,0.0,0.0,33.0,0.0,67.0,0.0,2.4830000400543213,Walter G.,1994
0.0,0.0,0.0,0.0,0.0,0.0,0.0,0.0,40.0,0.0,60.0,0.0,2.4609999656677246,Walter G.,1994
0.0,0.0,0.0,0.0,0.0,0.0,0.0,0.0,46.6,0.0,53.4,0.0,2.461999893188477,Walter G.,1994
0.0,0.0,0.0,0.0,0.0,0.0,0.0,0.0,47.6,0.0,52.4,0.0,2.45199990272522,Walter G.,1994
0.0,0.0,0.0,0.0,0.0,0.0,0.0,0.0,49.2,0.0,50.8,0.0,2.441999912261963,Walter G.,1994
0.0,0.0,0.0,0.0,0.0,0.0,0.0,0.0,51.3,0.0,48.7,0.0,2.443000078201294,Walter G.,1994
0.0,0.0,0.0,0.0,0.0,0.0,0.0,0.0,53.0,0.0,47.0,0.0,2.441999912261963,Walter G.,1994
0.0,0.0,0.0,0.0,0.0,0.0,0.0,0.0,54.1,0.0,45.9,0.0,2.489000082015991,Walter G.,1994
83.08,0.0,0.0,0.0,0.0,0.0,16.92,0.0,0.0,0.0,0.0,0.0,2.3399999141693115,Enss J.,1928
72.24,0.0,0.0,0.0,0.0,0.0,16.92,0.0,10.84,0.0,0.0,0.0,2.440000057220459,Enss J.,1928
65.82,0.0,0.0,0.0,0.0,0.0,16.53,0.0,17.65,0.0,0.0,0.0,2.4800000190734863,Enss J.,1928
62.76,0.0,0.33,0.0,0.0,0.0,15.8,0.0,21.1,0.0,0.0,0.0,2.5,Enss J.,1928
76.87,0.0,0.3,0.0,0.0,0.0,18.05,0.0,0.0,4.78,0.0,0.0,2.430000066757202,Enss J.,1928
66.71,0.0,0.21,0.0,0.0,0.0,17.14,0.0,0.0,15.94,0.0,0.0,2.5799999237060547,Enss J.,1928
60.91,0.0,0.32,0.0,0.0,0.0,17.76,0.0,0.0,21.01,0.0,0.0,2.619999885559082,Enss J.,1928
75.44,0.0,6.05,0.0,0.0,0.0,18.51,0.0,0.0,0.0,0.0,0.0,2.390000104904175,Enss J.,1928
71.71,0.0,8.92,0.0,0.0,0.0,19.37,0.0,0.0,0.0,0.0,0.0,2.407000064849853,Enss J.,1928
74.63,0.0,0.13,0.0,0.0,0.0,0.0,14.42,0.0,10.82,0.0,0.0,2.4600000381469727,Enss J.,1928
73.31,0.0,0.12,0.0,0.0,0.0,3.93,11.5,0.0,11.13,0.0,0.0,2.450000047683716,Enss J.,1928
72.77,0.0,0.12,0.0,0.0,0.0,7.2,8.89,0.0,11.02,0.0,0.0,2.4600000381469727,Enss J.,1928
72.32,0.0,0.12,0.0,0.0,0.0,8.48,8.41,0.0,10.67,0.0,0.0,2.4800000190734863,Enss J.,1928
71.01,0.0,0.12,0.0,0.0,0.0,12.7,5.57,0.0,10.59,0.0,0.0,2.490000009536743,Enss J.,1928
69.08,0.0,0.12,0.0,0.0,0.0,20.19,0.0,0.0,10.61,0.0,0.0,2.539999961853028,Enss J.,1928
63.02,0.0,0.35,0.0,0.0,0.0,14.67,0.0,0.0,21.96,0.0,0.0,2.609999895095825,Enss J.,1928
64.69,0.0,0.25,0.0,0.0,0.0,17.18,0.0,4.7,13.18,0.0,0.0,2.549999952316284,Enss J.,1928
64.99,0.0,0.27,0.0,0.0,0.0,16.69,0.0,8.68,9.37,0.0,0.0,2.5299999713897705,Enss J.,1928
63.8,0.0,0.28,0.0,0.0,0.0,16.11,0.0,13.49,6.32,0.0,0.0,2.4800000190734863,Enss J.,1928
62.86,0.0,0.34,0.0,0.0,0.0,16.15,0.0,20.65,0.0,0.0,0.0,2.450000047683716,Enss J.,1928
71.97,0.0,9.37,0.0,0.0,0.0,18.66,0.0,0.0,0.0,0.0,0.0,2.930000066757202,Enss J.,1928
0.0,0.0,0.0,0.0,0.0,0.0,0.0,0.0,0.0,52.11,47.89,0.0,2.691999912261963,Hoppe U.,1995
0.0,0.0,0.0,0.0,0.0,0.0,0.0,0.0,0.0,49.49,50.51,0.0,2.657000064849853,Hoppe U.,1995
0.0,0.0,0.0,0.0,0.0,0.0,54.69,0.0,0.0,0.0,45.31,0.0,2.552000045776367,Hoppe U.,1995
0.0,0.0,0.0,0.0,0.0,0.0,50.91,0.0,0.0,0.0,49.09,0.0,2.506999969482422,Hoppe U.,1995
0.0,0.0,0.0,0.0,0.0,0.0,30.0,0.0,0.0,0.0,70.0,0.0,2.433000087738037,Tsuchiya T.,1980
75.0,0.0,12.5,0.0,0.0,0.0,12.5,0.0,0.0,0.0,0.0,0.0,2.444000005722046,Hirao K.,1982
66.66,0.0,16.67,0.0,0.0,0.0,16.67,0.0,0.0,0.0,0.0,0.0,2.4579999446868896,Hirao K.,1982
0.0,0.0,25.0,0.0,0.0,0.0,0.0,0.0,0.0,0.0,75.0,0.0,2.5799999237060547,Mezhinskii G.Kh,1983
2.56,0.0,24.36,0.0,0.0,0.0,0.0,0.0,0.0,0.0,73.08,0.0,2.5899999141693115,Mezhinskii G.Kh,1983
8.11,0.0,22.97,0.0,0.0,0.0,0.0,0.0,0.0,0.0,68.92,0.0,2.5999999046325684,Mezhinskii G.Kh,1983
11.11,0.0,22.22,0.0,0.0,0.0,0.0,0.0,0.0,0.0,66.67,0.0,2.5999999046325684,Mezhinskii G.Kh,1983
100.0,0.0,0.0,0.0,0.0,0.0,0.0,0.0,0.0,0.0,0.0,0.0,2.20199990272522,Nasu H.,1995
85.0,0.0,0.0,0.0,0.0,0.0,15.0,0.0,0.0,0.0,0.0,0.0,2.3310000896453857,Nasu H.,1995
80.0,0.0,0.0,0.0,0.0,0.0,20.0,0.0,0.0,0.0,0.0,0.0,2.380000114440918,Nasu H.,1995
75.0,0.0,0.0,0.0,0.0,0.0,25.0,0.0,0.0,0.0,0.0,0.0,2.430999994277954,Nasu H.,1995
70.0,0.0,0.0,0.0,0.0,0.0,30.0,0.0,0.0,0.0,0.0,0.0,2.463000059127808,Nasu H.,1995
67.0,0.0,0.0,0.0,0.0,0.0,33.0,0.0,0.0,0.0,0.0,0.0,2.4760000705718994,Nasu H.,1995
85.0,0.0,0.0,0.0,0.0,0.0,0.0,15.0,0.0,0.0,0.0,0.0,2.3559999465942383,Nasu H.,1995
80.0,0.0,0.0,0.0,0.0,0.0,0.0,20.0,0.0,0.0,0.0,0.0,2.400000095367432,Nasu H.,1995
77.5,0.0,0.0,0.0,0.0,0.0,0.0,22.5,0.0,0.0,0.0,0.0,2.4140000343322754,Nasu H.,1995
75.0,0.0,0.0,0.0,0.0,0.0,0.0,25.0,0.0,0.0,0.0,0.0,2.427999973297119,Nasu H.,1995
72.5,0.0,0.0,0.0,0.0,0.0,0.0,27.5,0.0,0.0,0.0,0.0,2.440000057220459,Nasu H.,1995
70.0,0.0,0.0,0.0,0.0,0.0,0.0,30.0,0.0,0.0,0.0,0.0,2.45199990272522,Nasu H.,1995
67.0,0.0,0.0,0.0,0.0,0.0,0.0,33.0,0.0,0.0,0.0,0.0,2.4749999046325684,Nasu H.,1995
70.0,0.0,0.0,0.0,0.0,0.0,30.0,0.0,0.0,0.0,0.0,0.0,2.440999984741211,Villegas M.A.,1994
70.0,10.0,0.0,0.0,0.0,0.0,20.0,0.0,0.0,0.0,0.0,0.0,2.559000015258789,Villegas M.A.,1994
60.0,10.0,0.0,0.0,0.0,0.0,30.0,0.0,0.0,0.0,0.0,0.0,2.615999937057495,Villegas M.A.,1994
50.0,10.0,0.0,0.0,0.0,0.0,40.0,0.0,0.0,0.0,0.0,0.0,2.6470000743865967,Villegas M.A.,1994
50.0,20.0,0.0,0.0,0.0,0.0,30.0,0.0,0.0,0.0,0.0,0.0,2.752000093460083,Villegas M.A.,1994
50.0,30.0,0.0,0.0,0.0,0.0,20.0,0.0,0.0,0.0,0.0,0.0,2.8570001125335693,Villegas M.A.,1994
75.02,0.0,0.0,0.0,0.0,0.0,0.0,24.98,0.0,0.0,0.0,0.0,2.433000087738037,Mylius F.,1889
74.99,0.0,0.0,0.0,0.0,0.0,25.01,0.0,0.0,0.0,0.0,0.0,2.453000068664551,Mylius F.,1889
74.97,0.0,0.0,0.0,0.0,0.0,0.0,21.91,0.0,3.13,0.0,0.0,2.4489998817443848,Mylius F.,1889
74.96,0.0,0.0,0.0,0.0,0.0,21.92,0.0,0.0,3.12,0.0,0.0,2.453000068664551,Mylius F.,1889
74.96,0.0,0.0,0.0,0.0,0.0,0.0,18.78,0.0,6.26,0.0,0.0,2.4560000896453857,Mylius F.,1889
74.93,0.0,0.0,0.0,0.0,0.0,18.84,0.0,0.0,6.23,0.0,0.0,2.470999956130981,Mylius F.,1889
74.9,0.0,0.0,0.0,0.0,0.0,15.68,0.0,0.0,9.42,0.0,0.0,2.489000082015991,Mylius F.,1889
75.01,0.0,0.0,0.0,0.0,0.0,0.0,12.47,0.0,12.52,0.0,0.0,2.4719998836517334,Mylius F.,1889
74.97,0.0,0.0,0.0,0.0,0.0,12.55,0.0,0.0,12.48,0.0,0.0,2.505000114440918,Mylius F.,1889
0.0,0.0,16.67,0.0,0.0,0.0,0.0,50.0,0.0,0.0,33.33,0.0,2.509999990463257,Shtin A.P.,1977
0.0,0.0,14.29,0.0,0.0,0.0,0.0,42.86,0.0,0.0,42.86,0.0,2.549999952316284,Shtin A.P.,1977
0.0,0.0,10.0,0.0,0.0,0.0,0.0,30.0,0.0,0.0,60.0,0.0,2.5799999237060547,Shtin A.P.,1977
0.0,0.0,21.41,0.0,0.0,0.0,0.0,42.83,0.0,0.0,35.76,0.0,2.5199999809265137,Shtin A.P.,1977
0.0,0.0,12.5,0.0,0.0,0.0,0.0,37.5,0.0,0.0,50.0,0.0,2.559999942779541,Shtin A.P.,1977
0.0,0.0,7.69,0.0,0.0,0.0,0.0,23.08,0.0,0.0,69.23,0.0,2.559999942779541,Shtin A.P.,1977
0.0,0.0,20.0,0.0,0.0,0.0,0.0,40.0,0.0,0.0,40.0,0.0,2.539999961853028,Shtin A.P.,1977
60.02,0.0,19.99,0.0,0.0,0.0,19.99,0.0,0.0,0.0,0.0,0.0,2.446000099182129,DeGuire M.R.,1984
50.0,0.0,25.0,0.0,0.0,0.0,25.0,0.0,0.0,0.0,0.0,0.0,2.4800000190734863,DeGuire M.R.,1984
68.03,0.0,6.8,0.0,0.0,0.0,25.17,0.0,0.0,0.0,0.0,0.0,2.4600000381469727,DeGuire M.R.,1984
66.14,0.0,6.61,0.0,0.0,0.0,27.25,0.0,0.0,0.0,0.0,0.0,2.4679999351501465,DeGuire M.R.,1984
64.85,0.0,6.49,0.0,0.0,0.0,28.66,0.0,0.0,0.0,0.0,0.0,2.4749999046325684,DeGuire M.R.,1984
63.61,0.0,6.36,0.0,0.0,0.0,30.03,0.0,0.0,0.0,0.0,0.0,2.4820001125335693,DeGuire M.R.,1984
62.5,0.0,6.25,0.0,0.0,0.0,31.25,0.0,0.0,0.0,0.0,0.0,2.49399995803833,DeGuire M.R.,1984
59.52,0.0,5.95,0.0,0.0,0.0,34.52,0.0,0.0,0.0,0.0,0.0,2.502000093460083,DeGuire M.R.,1984
52.08,0.0,5.21,0.0,0.0,0.0,42.71,0.0,0.0,0.0,0.0,0.0,2.5360000133514404,DeGuire M.R.,1984
100.0,0.0,0.0,0.0,0.0,0.0,0.0,0.0,0.0,0.0,0.0,0.0,2.190000057220459,DeGuire M.R.,1984
83.33,0.0,0.0,0.0,0.0,0.0,16.67,0.0,0.0,0.0,0.0,0.0,2.3469998836517334,DeGuire M.R.,1984
76.92,0.0,0.0,0.0,0.0,0.0,23.08,0.0,0.0,0.0,0.0,0.0,2.3919999599456787,DeGuire M.R.,1984
71.43,0.0,0.0,0.0,0.0,0.0,28.57,0.0,0.0,0.0,0.0,0.0,2.463000059127808,DeGuire M.R.,1984
66.67,0.0,0.0,0.0,0.0,0.0,33.33,0.0,0.0,0.0,0.0,0.0,2.4809999465942383,DeGuire M.R.,1984
98.3,0.0,0.0,0.0,0.0,0.0,0.0,1.7,0.0,0.0,0.0,0.0,2.2230000495910645,Angel P.W.,1995
97.2,0.0,0.0,0.0,0.0,0.0,0.0,2.8,0.0,0.0,0.0,0.0,2.233999967575073,Angel P.W.,1995
95.6,0.0,0.0,0.0,0.0,0.0,0.0,4.4,0.0,0.0,0.0,0.0,2.257999897003174,Angel P.W.,1995
90.6,0.0,0.0,0.0,0.0,0.0,0.0,9.4,0.0,0.0,0.0,0.0,2.306999921798706,Angel P.W.,1995
22.76,0.0,27.98,0.0,0.0,0.0,0.0,0.0,0.0,49.26,0.0,0.0,2.880000114440918,Terai R.,1974
0.0,0.0,59.45,0.0,0.0,0.0,22.15,0.0,0.0,18.4,0.0,0.0,2.5199999809265137,Terai R.,1974
75.0,0.0,0.0,0.0,0.0,0.0,25.0,0.0,0.0,0.0,0.0,0.0,2.430000066757202,Kassis N.,1981
0.0,0.0,0.0,0.0,0.0,0.0,50.0,0.0,0.0,0.0,50.0,0.0,2.509999990463257,Ashizuka M.,1983
0.0,0.0,0.0,0.0,0.0,0.0,0.0,0.0,47.5,0.0,52.5,0.0,2.421999931335449,Ashizuka M.,1983
0.0,0.0,0.0,0.0,0.0,0.0,0.0,0.0,50.0,0.0,50.0,0.0,2.436000108718872,Ashizuka M.,1983
0.0,0.0,0.0,0.0,0.0,0.0,0.0,0.0,52.5,0.0,47.5,0.0,2.4649999141693115,Ashizuka M.,1983
0.0,0.0,0.0,0.0,0.0,0.0,0.0,0.0,55.0,0.0,45.0,0.0,2.513000011444092,Ashizuka M.,1983
0.0,0.0,0.0,0.0,0.0,0.0,0.0,0.0,57.5,0.0,42.5,0.0,2.58899998664856,Ashizuka M.,1983
0.0,0.0,0.0,0.0,0.0,0.0,0.0,0.0,0.0,47.5,52.5,0.0,2.640000104904175,Ashizuka M.,1983
0.0,0.0,0.0,0.0,0.0,0.0,0.0,0.0,0.0,50.0,50.0,0.0,2.6640000343322754,Ashizuka M.,1983
0.0,0.0,0.0,0.0,0.0,0.0,0.0,0.0,0.0,52.5,47.5,0.0,2.7039999961853027,Ashizuka M.,1983
0.0,0.0,0.0,0.0,0.0,0.0,0.0,0.0,0.0,55.0,45.0,0.0,2.74399995803833,Ashizuka M.,1983
0.0,0.0,0.0,0.0,0.0,0.0,0.0,0.0,0.0,0.0,100.0,0.0,2.5199999809265137,Patel N.D.,1983
0.0,0.0,0.0,0.0,0.0,0.0,0.0,0.0,0.0,0.0,100.0,0.0,2.5199999809265137,Higazy A.A.,1989
0.0,0.0,0.0,0.0,0.0,0.0,0.0,0.0,0.0,0.0,100.0,0.0,2.5199999809265137,Higazy A.A.,1989
0.0,0.0,0.0,0.0,0.0,0.0,0.0,0.0,47.67,0.0,52.33,0.0,2.3949999809265137,Klonkowski A.,1985
0.0,0.0,0.0,0.0,0.0,0.0,0.0,0.0,0.0,39.23,60.77,0.0,2.5510001182556152,Klonkowski A.,1985
0.0,0.0,0.0,0.0,0.0,0.0,0.0,0.0,0.0,0.0,50.4,49.6,2.1700000762939453,Patel N.D.,1983
0.0,0.0,0.0,0.0,0.0,0.0,0.0,0.0,0.0,0.0,52.0,48.0,2.1700000762939453,Patel N.D.,1983
0.0,0.0,0.0,0.0,0.0,0.0,0.0,0.0,0.0,0.0,56.0,44.0,2.190000057220459,Patel N.D.,1983
0.0,0.0,0.0,0.0,0.0,0.0,0.0,0.0,0.0,0.0,60.2,39.8,2.2100000381469727,Patel N.D.,1983
0.0,0.0,0.0,0.0,0.0,0.0,0.0,0.0,0.0,0.0,62.2,37.8,2.2300000190734863,Patel N.D.,1983
0.0,0.0,0.0,0.0,0.0,0.0,0.0,0.0,0.0,0.0,68.5,31.5,2.259999990463257,Patel N.D.,1983
0.0,0.0,0.0,0.0,0.0,0.0,0.0,0.0,0.0,0.0,81.7,18.3,2.299999952316284,Patel N.D.,1983
0.0,0.0,0.0,0.0,0.0,0.0,0.0,0.0,0.0,0.0,83.4,16.6,2.309999942779541,Patel N.D.,1983
0.0,0.0,0.0,0.0,0.0,0.0,0.0,0.0,0.0,0.0,84.8,15.2,2.319999933242798,Patel N.D.,1983
0.0,0.0,0.0,0.0,0.0,0.0,0.0,0.0,0.0,0.0,88.2,11.8,2.3399999141693115,Patel N.D.,1983
0.0,0.0,0.0,0.0,0.0,0.0,0.0,0.0,0.0,0.0,96.2,3.8,2.4100000858306885,Patel N.D.,1983
0.0,0.0,0.0,0.0,0.0,0.0,0.0,0.0,0.0,0.0,98.8,1.2,2.470000028610229,Patel N.D.,1983
0.0,0.0,0.0,0.0,0.0,0.0,0.0,0.0,0.0,0.0,100.0,0.0,2.5199999809265137,Bridge B.,1983
60.0,0.0,10.0,0.0,0.0,0.0,0.0,0.0,30.0,0.0,0.0,0.0,2.6040000915527344,Hasegawa Y.,1987
74.0,0.0,0.0,0.0,0.0,0.0,26.0,0.0,0.0,0.0,0.0,0.0,2.440000057220459,Yue Yuanzheng,1996
74.0,0.0,0.0,0.0,0.0,0.0,22.0,0.0,0.0,4.0,0.0,0.0,2.450000047683716,Yue Yuanzheng,1996
74.0,0.0,0.0,0.0,0.0,0.0,16.0,0.0,0.0,10.0,0.0,0.0,2.4800000190734863,Yue Yuanzheng,1996
74.0,0.0,0.0,0.0,0.0,0.0,0.0,16.0,0.0,10.0,0.0,0.0,2.4600000381469727,Yue Yuanzheng,1996
74.0,0.0,0.0,0.0,0.0,0.0,12.0,4.0,0.0,10.0,0.0,0.0,2.490000009536743,Yue Yuanzheng,1996
74.0,0.0,0.0,0.0,0.0,0.0,8.0,8.0,0.0,10.0,0.0,0.0,2.490000009536743,Yue Yuanzheng,1996
74.0,0.0,0.0,0.0,0.0,0.0,4.0,12.0,0.0,10.0,0.0,0.0,2.4800000190734863,Yue Yuanzheng,1996
69.4,0.0,0.0,0.0,0.0,0.0,30.6,0.0,0.0,0.0,0.0,0.0,2.4059998989105225,Mekki A.,1997
100.0,0.0,0.0,0.0,0.0,0.0,0.0,0.0,0.0,0.0,0.0,0.0,2.2049999237060547,Primak W.,1955
0.0,0.0,0.0,0.0,0.0,0.0,50.0,0.0,0.0,0.0,50.0,0.0,2.509999990463257,Matecki M.,1983
72.21,0.0,4.01,0.0,0.0,0.0,23.33,0.0,0.0,0.45,0.0,0.0,2.3570001125335693,Demidovich V.B.,1985
69.25,0.0,4.76,0.0,0.0,0.0,25.43,0.0,0.0,0.56,0.0,0.0,2.4130001068115234,Demidovich V.B.,1985
63.34,0.0,4.6,0.0,0.0,0.0,30.7,0.0,0.0,1.36,0.0,0.0,2.427000045776367,Demidovich V.B.,1985
48.61,0.0,0.0,1.71,3.08,0.0,0.0,0.0,0.0,46.6,0.0,0.0,2.680000066757202,Kruchinin Yu.D.,1982
54.37,0.0,0.0,4.55,6.14,0.0,0.0,0.0,0.0,34.95,0.0,0.0,3.039999961853028,Kruchinin Yu.D.,1982
40.0,0.0,24.0,0.0,0.0,0.0,0.0,0.0,0.0,36.0,0.0,0.0,2.7860000133514404,Sakka S.,1983
61.8,0.52,7.77,2.48,2.88,0.0,1.4,2.75,7.85,12.56,0.0,0.0,2.75,Zhunina L.A.,1981
63.64,0.52,7.87,1.2,1.38,0.0,1.44,2.85,8.18,12.92,0.0,0.0,2.7799999713897705,Zhunina L.A.,1981
58.3,0.0,0.0,9.7,0.0,0.0,32.0,0.0,0.0,0.0,0.0,0.0,2.6589999198913574,Minko N.I.,1985
53.7,0.0,0.0,16.8,0.0,0.0,29.5,0.0,0.0,0.0,0.0,0.0,2.753999948501587,Minko N.I.,1985
50.45,0.0,0.0,21.78,0.0,0.0,27.77,0.0,0.0,0.0,0.0,0.0,2.8329999446868896,Minko N.I.,1985
47.7,0.0,0.0,26.0,0.0,0.0,26.3,0.0,0.0,0.0,0.0,0.0,2.8980000019073486,Minko N.I.,1985
43.2,0.0,0.0,33.1,0.0,0.0,23.7,0.0,0.0,0.0,0.0,0.0,3.005000114440918,Minko N.I.,1985
64.6,0.0,0.0,9.5,0.0,0.0,25.9,0.0,0.0,0.0,0.0,0.0,2.628999948501587,Minko N.I.,1985
59.3,0.0,0.0,17.0,0.0,0.0,23.7,0.0,0.0,0.0,0.0,0.0,2.7279999256134038,Minko N.I.,1985
51.8,0.0,0.0,27.5,0.0,0.0,20.7,0.0,0.0,0.0,0.0,0.0,2.88100004196167,Minko N.I.,1985
47.6,0.0,0.0,33.3,0.0,0.0,19.1,0.0,0.0,0.0,0.0,0.0,2.9820001125335693,Minko N.I.,1985
71.2,0.0,0.0,11.0,0.0,0.0,17.8,0.0,0.0,0.0,0.0,0.0,2.615999937057495,Minko N.I.,1985
66.7,0.0,0.0,16.6,0.0,0.0,16.7,0.0,0.0,0.0,0.0,0.0,2.6760001182556152,Minko N.I.,1985
63.2,0.0,0.0,21.0,0.0,0.0,15.8,0.0,0.0,0.0,0.0,0.0,2.7709999084472656,Minko N.I.,1985
53.8,0.0,0.0,32.7,0.0,0.0,13.5,0.0,0.0,0.0,0.0,0.0,2.9170000553131104,Minko N.I.,1985
49.4,0.0,0.0,38.2,0.0,0.0,12.4,0.0,0.0,0.0,0.0,0.0,3.009999990463257,Minko N.I.,1985
62.1,0.0,0.0,0.0,3.8,0.0,34.1,0.0,0.0,0.0,0.0,0.0,2.561000108718872,Minko N.I.,1985
56.5,0.0,0.0,0.0,12.4,0.0,31.1,0.0,0.0,0.0,0.0,0.0,2.634000062942505,Minko N.I.,1985
53.0,0.0,0.0,0.0,17.9,0.0,29.1,0.0,0.0,0.0,0.0,0.0,2.6760001182556152,Minko N.I.,1985
46.5,0.0,0.0,0.0,28.0,0.0,25.5,0.0,0.0,0.0,0.0,0.0,2.7709999084472656,Minko N.I.,1985
65.9,0.0,0.0,0.0,7.8,0.0,26.3,0.0,0.0,0.0,0.0,0.0,2.5739998817443848,Minko N.I.,1985
62.4,0.0,0.0,0.0,12.6,0.0,25.0,0.0,0.0,0.0,0.0,0.0,2.601999998092652,Minko N.I.,1985
51.1,0.0,0.0,0.0,28.4,0.0,20.5,0.0,0.0,0.0,0.0,0.0,2.747999906539917,Minko N.I.,1985
46.95,0.0,0.0,0.0,34.27,0.0,18.78,0.0,0.0,0.0,0.0,0.0,2.806999921798706,Minko N.I.,1985
76.9,0.0,0.0,0.0,3.9,0.0,19.2,0.0,0.0,0.0,0.0,0.0,2.525000095367432,Minko N.I.,1985
73.6,0.0,0.0,0.0,8.0,0.0,18.4,0.0,0.0,0.0,0.0,0.0,2.5510001182556152,Minko N.I.,1985
65.9,0.0,0.0,0.0,17.6,0.0,16.5,0.0,0.0,0.0,0.0,0.0,2.615000009536743,Minko N.I.,1985
62.0,0.0,0.0,0.0,22.5,0.0,15.5,0.0,0.0,0.0,0.0,0.0,2.6630001068115234,Minko N.I.,1985
57.3,0.0,0.0,0.0,28.4,0.0,14.3,0.0,0.0,0.0,0.0,0.0,2.7149999141693115,Minko N.I.,1985
61.8,0.0,15.17,0.0,0.0,0.0,0.0,0.0,23.03,0.0,0.0,0.0,2.565000057220459,Homeny J.,1987
75.0,0.0,0.0,0.0,0.0,0.0,25.0,0.0,0.0,0.0,0.0,0.0,2.440999984741211,Jain H.,1992
68.42,0.0,5.26,0.0,0.0,0.0,26.32,0.0,0.0,0.0,0.0,0.0,2.469000101089477,Jain H.,1992
61.11,0.0,11.11,0.0,0.0,0.0,27.78,0.0,0.0,0.0,0.0,0.0,2.493000030517578,Jain H.,1992
52.94,0.0,17.65,0.0,0.0,0.0,29.41,0.0,0.0,0.0,0.0,0.0,2.50600004196167,Jain H.,1992
74.88,0.0,0.0,0.0,0.0,0.0,15.49,0.0,0.0,9.63,0.0,0.0,2.490999937057495,Khan A.R.,1948
0.0,0.0,0.0,0.0,0.0,0.0,0.0,0.0,50.0,0.0,50.0,0.0,2.4790000915527344,Sato R.,1996
0.0,0.0,0.0,0.0,0.0,0.0,5.26,0.0,42.11,0.0,52.63,0.0,2.509999990463257,Sato R.,1996
0.0,0.0,0.0,0.0,0.0,0.0,11.11,0.0,33.33,0.0,55.56,0.0,2.5350000858306885,Sato R.,1996
0.0,0.0,0.0,0.0,0.0,0.0,17.65,0.0,23.53,0.0,58.82,0.0,2.5439999103546143,Sato R.,1996
0.0,0.0,0.0,0.0,25.0,0.0,37.5,0.0,0.0,0.0,37.5,0.0,3.049999952316284,Sobha K.C.,1996
0.0,0.0,0.0,0.0,25.0,0.0,0.0,37.5,0.0,0.0,37.5,0.0,2.869999885559082,Sobha K.C.,1996
0.0,20.0,0.0,0.0,0.0,0.0,50.0,0.0,0.0,0.0,30.0,0.0,2.700000047683716,Sobha K.C.,1996
0.0,20.0,0.0,0.0,0.0,0.0,0.0,50.0,0.0,0.0,30.0,0.0,2.5899999141693115,Sobha K.C.,1996
80.24,0.0,0.0,0.0,0.0,0.0,19.76,0.0,0.0,0.0,0.0,0.0,2.5,Vaills Y.,1992
78.82,0.0,0.0,0.0,0.0,0.0,17.65,0.0,0.0,3.53,0.0,0.0,2.515000104904175,Vaills Y.,1992
77.01,0.0,0.0,0.0,0.0,0.0,14.94,0.0,0.0,8.05,0.0,0.0,2.5450000762939453,Vaills Y.,1992
74.03,0.0,0.0,0.0,0.0,0.0,10.5,0.0,0.0,15.47,0.0,0.0,2.549999952316284,Vaills Y.,1992
71.28,0.0,0.0,0.0,0.0,0.0,6.38,0.0,0.0,22.34,0.0,0.0,2.595000028610229,Vaills Y.,1992
70.97,0.0,0.0,0.0,0.0,0.0,29.03,0.0,0.0,0.0,0.0,0.0,2.4800000190734863,Vaills Y.,1992
69.18,0.0,0.0,0.0,0.0,0.0,25.79,0.0,0.0,5.03,0.0,0.0,2.509999990463257,Vaills Y.,1992
67.07,0.0,0.0,0.0,0.0,0.0,21.95,0.0,0.0,10.98,0.0,0.0,2.569999933242798,Vaills Y.,1992
64.71,0.0,0.0,0.0,0.0,0.0,17.65,0.0,0.0,17.65,0.0,0.0,2.609999895095825,Vaills Y.,1992
61.8,0.0,0.0,0.0,0.0,0.0,12.36,0.0,0.0,25.84,0.0,0.0,2.680000066757202,Vaills Y.,1992
60.44,0.0,0.0,0.0,0.0,0.0,9.89,0.0,0.0,29.67,0.0,0.0,2.7100000381469727,Vaills Y.,1992
58.51,0.0,0.0,0.0,0.0,0.0,6.38,0.0,0.0,35.11,0.0,0.0,2.759999990463257,Vaills Y.,1992
70.97,0.0,0.0,0.0,0.0,0.0,29.03,0.0,0.0,0.0,0.0,0.0,2.4660000801086426,Vaills Y.,1992
68.97,0.0,0.0,0.0,0.0,0.0,25.39,0.0,5.64,0.0,0.0,0.0,2.470000028610229,Vaills Y.,1992
66.87,0.0,0.0,0.0,0.0,0.0,21.58,0.0,11.55,0.0,0.0,0.0,2.4790000915527344,Vaills Y.,1992
63.77,0.0,0.0,0.0,0.0,0.0,15.94,0.0,20.29,0.0,0.0,0.0,2.502000093460083,Vaills Y.,1992
61.28,0.0,0.0,0.0,0.0,0.0,11.42,0.0,27.3,0.0,0.0,0.0,2.5350000858306885,Vaills Y.,1992
59.14,0.0,0.0,0.0,0.0,0.0,7.53,0.0,33.33,0.0,0.0,0.0,2.5739998817443848,Vaills Y.,1992
80.24,0.0,0.0,0.0,0.0,0.0,19.76,0.0,0.0,0.0,0.0,0.0,2.3919999599456787,Vaills Y.,1992
78.36,0.0,0.0,0.0,0.0,0.0,16.96,0.0,4.68,0.0,0.0,0.0,2.3949999809265137,Vaills Y.,1992
76.79,0.0,0.0,0.0,0.0,0.0,14.61,0.0,8.6,0.0,0.0,0.0,2.3980000019073486,Vaills Y.,1992
74.86,0.0,0.0,0.0,0.0,0.0,11.73,0.0,13.41,0.0,0.0,0.0,2.4019999504089355,Vaills Y.,1992
73.51,0.0,0.0,0.0,0.0,0.0,9.71,0.0,16.79,0.0,0.0,0.0,2.4100000858306885,Vaills Y.,1992
71.66,0.0,0.0,0.0,0.0,0.0,6.95,0.0,21.39,0.0,0.0,0.0,2.431999921798706,Vaills Y.,1992
74.0,0.0,0.0,0.0,0.0,0.0,26.0,0.0,0.0,0.0,0.0,0.0,2.430000066757202,Rogozhin Yu.V.,1969
72.0,0.0,0.0,0.0,2.0,0.0,26.0,0.0,0.0,0.0,0.0,0.0,2.486000061035156,Rogozhin Yu.V.,1969
70.0,0.0,0.0,0.0,4.0,0.0,26.0,0.0,0.0,0.0,0.0,0.0,2.565999984741211,Rogozhin Yu.V.,1969
68.0,0.0,0.0,0.0,6.0,0.0,26.0,0.0,0.0,0.0,0.0,0.0,2.619999885559082,Rogozhin Yu.V.,1969
76.0,0.0,0.0,0.0,0.0,0.0,24.0,0.0,0.0,0.0,0.0,0.0,2.421999931335449,Rogozhin Yu.V.,1969
74.0,0.0,0.0,0.0,2.0,0.0,24.0,0.0,0.0,0.0,0.0,0.0,2.4830000400543213,Rogozhin Yu.V.,1969
72.0,0.0,0.0,0.0,4.0,0.0,24.0,0.0,0.0,0.0,0.0,0.0,2.565000057220459,Rogozhin Yu.V.,1969
70.0,0.0,0.0,0.0,6.0,0.0,24.0,0.0,0.0,0.0,0.0,0.0,2.617000102996826,Rogozhin Yu.V.,1969
68.0,0.0,0.0,0.0,8.0,0.0,24.0,0.0,0.0,0.0,0.0,0.0,2.650000095367432,Rogozhin Yu.V.,1969
78.0,0.0,0.0,0.0,0.0,0.0,22.0,0.0,0.0,0.0,0.0,0.0,2.3910000324249268,Rogozhin Yu.V.,1969
76.0,0.0,0.0,0.0,2.0,0.0,22.0,0.0,0.0,0.0,0.0,0.0,2.46399998664856,Rogozhin Yu.V.,1969
74.0,0.0,0.0,0.0,4.0,0.0,22.0,0.0,0.0,0.0,0.0,0.0,2.5429999828338623,Rogozhin Yu.V.,1969
72.0,0.0,0.0,0.0,6.0,0.0,22.0,0.0,0.0,0.0,0.0,0.0,2.5980000495910645,Rogozhin Yu.V.,1969
70.0,0.0,0.0,0.0,8.0,0.0,22.0,0.0,0.0,0.0,0.0,0.0,2.6440000534057617,Rogozhin Yu.V.,1969
80.0,0.0,0.0,0.0,0.0,0.0,20.0,0.0,0.0,0.0,0.0,0.0,2.378999948501587,Rogozhin Yu.V.,1969
78.0,0.0,0.0,0.0,2.0,0.0,20.0,0.0,0.0,0.0,0.0,0.0,2.4539999961853027,Rogozhin Yu.V.,1969
76.0,0.0,0.0,0.0,4.0,0.0,20.0,0.0,0.0,0.0,0.0,0.0,2.5280001163482666,Rogozhin Yu.V.,1969
74.0,0.0,0.0,0.0,6.0,0.0,20.0,0.0,0.0,0.0,0.0,0.0,2.578000068664551,Rogozhin Yu.V.,1969
72.0,0.0,0.0,0.0,8.0,0.0,20.0,0.0,0.0,0.0,0.0,0.0,2.63100004196167,Rogozhin Yu.V.,1969
82.0,0.0,0.0,0.0,0.0,0.0,18.0,0.0,0.0,0.0,0.0,0.0,2.359999895095825,Rogozhin Yu.V.,1969
80.0,0.0,0.0,0.0,2.0,0.0,18.0,0.0,0.0,0.0,0.0,0.0,2.437000036239624,Rogozhin Yu.V.,1969
78.0,0.0,0.0,0.0,4.0,0.0,18.0,0.0,0.0,0.0,0.0,0.0,2.490999937057495,Rogozhin Yu.V.,1969
76.0,0.0,0.0,0.0,6.0,0.0,18.0,0.0,0.0,0.0,0.0,0.0,2.549000024795532,Rogozhin Yu.V.,1969
74.0,0.0,0.0,0.0,8.0,0.0,18.0,0.0,0.0,0.0,0.0,0.0,2.6070001125335693,Rogozhin Yu.V.,1969
84.0,0.0,0.0,0.0,0.0,0.0,16.0,0.0,0.0,0.0,0.0,0.0,2.345000028610229,Rogozhin Yu.V.,1969
82.0,0.0,0.0,0.0,2.0,0.0,16.0,0.0,0.0,0.0,0.0,0.0,2.4200000762939453,Rogozhin Yu.V.,1969
80.0,0.0,0.0,0.0,4.0,0.0,16.0,0.0,0.0,0.0,0.0,0.0,2.486000061035156,Rogozhin Yu.V.,1969
78.0,0.0,0.0,0.0,6.0,0.0,16.0,0.0,0.0,0.0,0.0,0.0,2.5420000553131104,Rogozhin Yu.V.,1969
76.0,0.0,0.0,0.0,8.0,0.0,16.0,0.0,0.0,0.0,0.0,0.0,2.595000028610229,Rogozhin Yu.V.,1969
86.0,0.0,0.0,0.0,0.0,0.0,14.0,0.0,0.0,0.0,0.0,0.0,2.325000047683716,Rogozhin Yu.V.,1969
84.0,0.0,0.0,0.0,2.0,0.0,14.0,0.0,0.0,0.0,0.0,0.0,2.3949999809265137,Rogozhin Yu.V.,1969
82.0,0.0,0.0,0.0,4.0,0.0,14.0,0.0,0.0,0.0,0.0,0.0,2.4649999141693115,Rogozhin Yu.V.,1969
80.0,0.0,0.0,0.0,6.0,0.0,14.0,0.0,0.0,0.0,0.0,0.0,2.5179998874664307,Rogozhin Yu.V.,1969
78.0,0.0,0.0,0.0,8.0,0.0,14.0,0.0,0.0,0.0,0.0,0.0,2.571000099182129,Rogozhin Yu.V.,1969
88.0,0.0,0.0,0.0,0.0,0.0,12.0,0.0,0.0,0.0,0.0,0.0,2.299000024795532,Rogozhin Yu.V.,1969
86.0,0.0,0.0,0.0,2.0,0.0,12.0,0.0,0.0,0.0,0.0,0.0,2.378000020980835,Rogozhin Yu.V.,1969
84.0,0.0,0.0,0.0,4.0,0.0,12.0,0.0,0.0,0.0,0.0,0.0,2.437000036239624,Rogozhin Yu.V.,1969
82.0,0.0,0.0,0.0,6.0,0.0,12.0,0.0,0.0,0.0,0.0,0.0,2.486999988555908,Rogozhin Yu.V.,1969
80.0,0.0,0.0,0.0,8.0,0.0,12.0,0.0,0.0,0.0,0.0,0.0,2.5360000133514404,Rogozhin Yu.V.,1969
90.0,0.0,0.0,0.0,0.0,0.0,10.0,0.0,0.0,0.0,0.0,0.0,2.2780001163482666,Rogozhin Yu.V.,1969
88.0,0.0,0.0,0.0,2.0,0.0,10.0,0.0,0.0,0.0,0.0,0.0,2.358999967575073,Rogozhin Yu.V.,1969
86.0,0.0,0.0,0.0,4.0,0.0,10.0,0.0,0.0,0.0,0.0,0.0,2.4260001182556152,Rogozhin Yu.V.,1969
84.0,0.0,0.0,0.0,6.0,0.0,10.0,0.0,0.0,0.0,0.0,0.0,2.463000059127808,Rogozhin Yu.V.,1969
82.0,0.0,0.0,0.0,8.0,0.0,10.0,0.0,0.0,0.0,0.0,0.0,2.50600004196167,Rogozhin Yu.V.,1969
90.0,0.0,0.0,0.0,2.0,0.0,8.0,0.0,0.0,0.0,0.0,0.0,2.3310000896453857,Rogozhin Yu.V.,1969
88.0,0.0,0.0,0.0,4.0,0.0,8.0,0.0,0.0,0.0,0.0,0.0,2.381999969482422,Rogozhin Yu.V.,1969
86.0,0.0,0.0,0.0,6.0,0.0,8.0,0.0,0.0,0.0,0.0,0.0,2.4140000343322754,Rogozhin Yu.V.,1969
0.0,0.0,0.0,0.0,0.0,0.0,0.0,0.0,0.0,0.0,100.0,0.0,2.5199999809265137,Elkholy M.M.,1995
70.66,0.0,0.0,0.0,0.0,0.0,14.96,0.0,0.0,14.38,0.0,0.0,2.526000022888184,Keppeler G.,1934
74.77,0.0,0.0,0.0,0.0,0.0,13.24,0.0,0.0,11.99,0.0,0.0,2.484999895095825,Keppeler G.,1934
75.78,0.0,0.0,0.0,0.0,0.0,19.71,0.0,0.0,4.51,0.0,0.0,2.4210000038146973,Keppeler G.,1934
74.28,0.0,0.0,0.0,0.0,0.0,20.06,0.0,0.0,5.66,0.0,0.0,2.4570000171661377,Keppeler G.,1934
75.78,0.0,0.31,0.0,0.064,0.0,14.3,0.68,0.06,8.8,0.0,0.0,2.4679999351501465,Keppeler G.,1934
76.29,0.0,0.55,0.0,0.061,0.0,13.39,0.71,0.0,9.0,0.0,0.0,2.4570000171661377,Keppeler G.,1934
75.96,0.0,0.89,0.0,0.068,0.0,13.44,0.75,0.0,8.89,0.0,0.0,2.4539999961853027,Keppeler G.,1934
0.0,0.0,0.0,0.0,0.0,0.0,0.0,0.0,0.0,44.4,55.6,0.0,2.572000026702881,Kanazawa T.,1970
8.11,0.0,0.0,0.0,0.0,0.0,0.0,0.0,0.0,40.84,51.05,0.0,2.4809999465942383,Kanazawa T.,1970
12.2,0.0,0.0,0.0,0.0,0.0,0.0,0.0,0.0,39.0,48.8,0.0,2.4790000915527344,Kanazawa T.,1970
14.7,0.0,0.0,0.0,0.0,0.0,0.0,0.0,0.0,37.9,47.4,0.0,2.4600000381469727,Kanazawa T.,1970
22.32,0.0,0.0,0.0,0.0,0.0,0.0,0.0,0.0,34.53,43.14,0.0,2.4210000038146973,Kanazawa T.,1970
27.03,0.0,0.0,0.0,0.0,0.0,0.0,0.0,0.0,32.43,40.54,0.0,2.378000020980835,Kanazawa T.,1970
0.0,0.0,0.0,0.0,0.0,0.0,0.0,0.0,0.0,54.55,45.45,0.0,2.7060000896453857,Kanazawa T.,1970
6.61,0.0,0.0,0.0,0.0,0.0,0.0,0.0,0.0,50.95,42.44,0.0,2.5910000801086426,Kanazawa T.,1970
9.1,0.0,0.0,0.0,0.0,0.0,0.0,0.0,0.0,49.6,41.3,0.0,2.552000045776367,Kanazawa T.,1970
10.9,0.0,0.0,0.0,0.0,0.0,0.0,0.0,0.0,48.6,40.5,0.0,2.525000095367432,Kanazawa T.,1970
11.5,0.0,0.0,0.0,0.0,0.0,0.0,0.0,0.0,48.3,40.2,0.0,2.510999917984009,Kanazawa T.,1970
0.0,0.0,0.0,0.0,0.0,0.0,0.0,0.0,44.4,0.0,55.6,0.0,2.453000068664551,Kanazawa T.,1970
12.2,0.0,0.0,0.0,0.0,0.0,0.0,0.0,39.0,0.0,48.8,0.0,2.45199990272522,Kanazawa T.,1970
14.7,0.0,0.0,0.0,0.0,0.0,0.0,0.0,37.9,0.0,47.4,0.0,2.4489998817443848,Kanazawa T.,1970
17.8,0.0,0.0,0.0,0.0,0.0,0.0,0.0,36.5,0.0,45.7,0.0,2.4189999103546143,Kanazawa T.,1970
26.27,0.0,0.0,0.0,0.0,0.0,0.0,0.0,32.77,0.0,40.96,0.0,2.450999975204468,Kanazawa T.,1970
35.8,0.0,0.0,0.0,0.0,0.0,0.0,0.0,28.5,0.0,35.7,0.0,2.431999921798706,Kanazawa T.,1970
0.0,0.0,0.0,0.0,0.0,0.0,0.0,0.0,54.5,0.0,45.5,0.0,2.486999988555908,Kanazawa T.,1970
5.5,0.0,0.0,0.0,0.0,0.0,0.0,0.0,51.5,0.0,43.0,0.0,2.440000057220459,Kanazawa T.,1970
7.0,0.0,0.0,0.0,0.0,0.0,0.0,0.0,50.7,0.0,42.3,0.0,2.446000099182129,Kanazawa T.,1970
8.81,0.0,0.0,0.0,0.0,0.0,0.0,0.0,49.75,0.0,41.44,0.0,2.446000099182129,Kanazawa T.,1970
11.7,0.0,0.0,0.0,0.0,0.0,0.0,0.0,48.2,0.0,40.1,0.0,2.433000087738037,Kanazawa T.,1970
14.5,0.0,0.0,0.0,0.0,0.0,0.0,0.0,46.6,0.0,38.9,0.0,2.437999963760376,Kanazawa T.,1970
17.5,0.0,0.0,0.0,0.0,0.0,0.0,0.0,45.0,0.0,37.5,0.0,2.4170000553131104,Kanazawa T.,1970
23.28,0.0,0.0,0.0,0.0,0.0,0.0,0.0,41.86,0.0,34.87,0.0,2.388000011444092,Kanazawa T.,1970
0.0,0.0,0.0,0.0,0.0,0.0,0.0,0.0,63.0,0.0,37.0,0.0,2.651000022888184,Kanazawa T.,1970
7.49,0.0,0.0,0.0,0.0,0.0,0.0,0.0,58.24,0.0,34.27,0.0,2.5999999046325684,Kanazawa T.,1970
10.1,0.0,0.0,0.0,0.0,0.0,0.0,0.0,56.6,0.0,33.3,0.0,2.5910000801086426,Kanazawa T.,1970
11.7,0.0,0.0,0.0,0.0,0.0,0.0,0.0,55.6,0.0,32.7,0.0,2.5910000801086426,Kanazawa T.,1970
13.51,0.0,0.0,0.0,0.0,0.0,0.0,0.0,54.45,0.0,32.03,0.0,2.601999998092652,Kanazawa T.,1970
13.9,0.0,0.0,0.0,0.0,0.0,0.0,0.0,54.2,0.0,31.9,0.0,2.594000101089477,Kanazawa T.,1970
0.0,0.0,0.0,0.0,0.0,0.0,0.0,0.0,46.1,0.0,53.9,0.0,2.45199990272522,Kanazawa T.,1970
0.0,0.0,0.0,0.0,0.0,0.0,0.0,0.0,48.9,0.0,51.1,0.0,2.4230000972747803,Kanazawa T.,1970
0.0,0.0,0.0,0.0,0.0,0.0,0.0,0.0,51.6,0.0,48.4,0.0,2.434999942779541,Kanazawa T.,1970
0.0,0.0,0.0,0.0,0.0,0.0,0.0,0.0,54.3,0.0,45.7,0.0,2.4830000400543213,Kanazawa T.,1970
0.0,0.0,0.0,0.0,0.0,0.0,0.0,0.0,63.2,0.0,36.8,0.0,2.6489999294281006,Kanazawa T.,1970
14.2,0.0,0.0,0.0,0.0,0.0,0.0,0.0,38.3,0.0,47.5,0.0,2.450999975204468,Kanazawa T.,1970
13.21,0.0,0.0,0.0,0.0,0.0,0.0,0.0,42.64,0.0,44.14,0.0,2.4040000438690186,Kanazawa T.,1970
12.9,0.0,0.0,0.0,0.0,0.0,0.0,0.0,44.1,0.0,43.0,0.0,2.4040000438690186,Kanazawa T.,1970
12.0,0.0,0.0,0.0,0.0,0.0,0.0,0.0,48.0,0.0,40.0,0.0,2.436000108718872,Kanazawa T.,1970
9.9,0.0,0.0,0.0,0.0,0.0,0.0,0.0,57.1,0.0,33.0,0.0,2.5899999141693115,Kanazawa T.,1970
18.2,0.0,0.0,0.0,0.0,0.0,0.0,0.0,36.2,0.0,45.6,0.0,2.4210000038146973,Kanazawa T.,1970
16.9,0.0,0.0,0.0,0.0,0.0,0.0,0.0,40.8,0.0,42.3,0.0,2.380000114440918,Kanazawa T.,1970
16.5,0.0,0.0,0.0,0.0,0.0,0.0,0.0,42.3,0.0,41.2,0.0,2.374000072479248,Kanazawa T.,1970
12.7,0.0,0.0,0.0,0.0,0.0,0.0,0.0,55.6,0.0,31.7,0.0,2.5899999141693115,Kanazawa T.,1970
10.0,0.0,25.0,0.0,0.0,0.0,0.0,0.0,0.0,65.0,0.0,0.0,2.9189999103546143,Huang C.,1991
10.0,0.0,30.0,0.0,0.0,0.0,0.0,0.0,0.0,60.0,0.0,0.0,2.88700008392334,Huang C.,1991
10.0,0.0,35.0,0.0,0.0,0.0,0.0,0.0,0.0,55.0,0.0,0.0,2.88100004196167,Huang C.,1991
10.0,0.0,38.57,0.0,0.0,0.0,0.0,0.0,0.0,51.43,0.0,0.0,2.875999927520752,Huang C.,1991
10.0,0.0,40.0,0.0,0.0,0.0,0.0,0.0,0.0,50.0,0.0,0.0,2.869999885559082,Huang C.,1991
40.0,0.0,10.0,0.0,0.0,0.0,0.0,0.0,0.0,50.0,0.0,0.0,2.884000062942505,Huang C.,1991
40.0,0.0,15.0,0.0,0.0,0.0,0.0,0.0,0.0,45.0,0.0,0.0,2.803999900817871,Huang C.,1991
40.0,0.0,20.0,0.0,0.0,0.0,0.0,0.0,0.0,40.0,0.0,0.0,2.805000066757202,Huang C.,1991
40.0,0.0,25.71,0.0,0.0,0.0,0.0,0.0,0.0,34.29,0.0,0.0,2.749000072479248,Huang C.,1991
40.0,0.0,30.0,0.0,0.0,0.0,0.0,0.0,0.0,30.0,0.0,0.0,2.746999979019165,Huang C.,1991
50.0,0.0,0.0,0.0,0.0,0.0,0.0,0.0,0.0,50.0,0.0,0.0,2.890000104904175,Huang C.,1991
50.0,0.0,10.0,0.0,0.0,0.0,0.0,0.0,0.0,40.0,0.0,0.0,2.7939999103546143,Huang C.,1991
50.0,0.0,16.67,0.0,0.0,0.0,0.0,0.0,0.0,33.33,0.0,0.0,2.7279999256134038,Huang C.,1991
50.0,0.0,21.43,0.0,0.0,0.0,0.0,0.0,0.0,28.57,0.0,0.0,2.6679999828338623,Huang C.,1991
60.0,0.0,8.0,0.0,0.0,0.0,0.0,0.0,0.0,32.0,0.0,0.0,2.687999963760376,Huang C.,1991
60.0,0.0,13.33,0.0,0.0,0.0,0.0,0.0,0.0,26.67,0.0,0.0,2.638000011444092,Huang C.,1991
60.0,0.0,17.14,0.0,0.0,0.0,0.0,0.0,0.0,22.86,0.0,0.0,2.609999895095825,Huang C.,1991
60.0,0.0,20.0,0.0,0.0,0.0,0.0,0.0,0.0,20.0,0.0,0.0,2.5969998836517334,Huang C.,1991
60.0,0.0,22.22,0.0,0.0,0.0,0.0,0.0,0.0,17.78,0.0,0.0,2.58899998664856,Huang C.,1991
70.0,0.0,6.0,0.0,0.0,0.0,0.0,0.0,0.0,24.0,0.0,0.0,2.559000015258789,Huang C.,1991
70.0,0.0,10.0,0.0,0.0,0.0,0.0,0.0,0.0,20.0,0.0,0.0,2.5280001163482666,Huang C.,1991
70.0,0.0,12.86,0.0,0.0,0.0,0.0,0.0,0.0,17.14,0.0,0.0,2.490999937057495,Huang C.,1991
70.0,0.0,15.0,0.0,0.0,0.0,0.0,0.0,0.0,15.0,0.0,0.0,2.486999988555908,Huang C.,1991
70.0,0.0,16.67,0.0,0.0,0.0,0.0,0.0,0.0,13.33,0.0,0.0,2.476999998092652,Huang C.,1991
75.0,0.0,5.0,0.0,0.0,0.0,0.0,0.0,0.0,20.0,0.0,0.0,2.484999895095825,Huang C.,1991
65.0,0.0,15.0,0.0,0.0,0.0,0.0,0.0,0.0,20.0,0.0,0.0,2.569999933242798,Huang C.,1991
55.0,0.0,25.0,0.0,0.0,0.0,0.0,0.0,0.0,20.0,0.0,0.0,2.6429998874664307,Huang C.,1991
59.88,0.0,0.12,0.0,0.0,0.0,0.0,0.0,0.0,40.0,0.0,0.0,2.746000051498413,Huang C.,1991
30.0,0.0,30.0,0.0,0.0,0.0,0.0,0.0,0.0,40.0,0.0,0.0,2.808000087738037,Huang C.,1991
37.5,0.0,12.5,0.0,0.0,0.0,0.0,0.0,0.0,50.0,0.0,0.0,2.878999948501587,Huang C.,1991
72.42,0.0,1.17,0.0,0.0,0.0,15.39,0.0,5.18,5.85,0.0,0.0,2.4649999141693115,Aslanova M.S.,1963
65.0,0.0,0.0,0.0,0.0,0.0,0.0,35.0,0.0,0.0,0.0,0.0,2.4600000381469727,Yastrebova L.S.,1966
64.6,0.0,0.7,0.0,0.0,0.0,0.0,34.7,0.0,0.0,0.0,0.0,2.470000028610229,Yastrebova L.S.,1966
63.6,0.0,2.1,0.0,0.0,0.0,0.0,34.3,0.0,0.0,0.0,0.0,2.470000028610229,Yastrebova L.S.,1966
62.8,0.0,3.4,0.0,0.0,0.0,0.0,33.8,0.0,0.0,0.0,0.0,2.470000028610229,Yastrebova L.S.,1966
62.0,0.0,4.7,0.0,0.0,0.0,0.0,33.3,0.0,0.0,0.0,0.0,2.470000028610229,Yastrebova L.S.,1966
61.2,0.0,6.0,0.0,0.0,0.0,0.0,32.8,0.0,0.0,0.0,0.0,2.470000028610229,Yastrebova L.S.,1966
60.4,0.0,7.2,0.0,0.0,0.0,0.0,32.4,0.0,0.0,0.0,0.0,2.470000028610229,Yastrebova L.S.,1966
22.5,0.0,0.0,0.0,0.0,5.0,0.0,0.0,20.0,0.0,52.5,0.0,2.4200000762939453,Shultse A.A.,1983
21.5,0.0,0.0,0.0,0.0,10.0,0.0,0.0,20.0,0.0,48.5,0.0,2.450000047683716,Shultse A.A.,1983
20.0,0.0,0.0,0.0,0.0,15.0,0.0,0.0,20.0,0.0,45.0,0.0,2.5299999713897705,Shultse A.A.,1983
19.0,0.0,0.0,0.0,0.0,20.0,0.0,0.0,20.0,0.0,41.0,0.0,2.5899999141693115,Shultse A.A.,1983
17.0,0.0,0.0,0.0,0.0,25.0,0.0,0.0,20.0,0.0,38.0,0.0,2.609999895095825,Shultse A.A.,1983
16.0,0.0,0.0,0.0,0.0,30.0,0.0,0.0,20.0,0.0,34.0,0.0,2.6700000762939453,Shultse A.A.,1983
22.5,0.0,0.0,0.0,0.0,5.0,0.0,0.0,0.0,20.0,52.5,0.0,2.559999942779541,Shultse A.A.,1983
21.5,0.0,0.0,0.0,0.0,10.0,0.0,0.0,0.0,20.0,48.5,0.0,2.619999885559082,Shultse A.A.,1983
20.0,0.0,0.0,0.0,0.0,15.0,0.0,0.0,0.0,20.0,45.0,0.0,2.630000114440918,Shultse A.A.,1983
19.0,0.0,0.0,0.0,0.0,20.0,0.0,0.0,0.0,20.0,41.0,0.0,2.680000066757202,Shultse A.A.,1983
17.0,0.0,0.0,0.0,0.0,25.0,0.0,0.0,0.0,20.0,38.0,0.0,2.7100000381469727,Shultse A.A.,1983
0.0,0.0,0.0,0.0,0.0,0.0,0.0,0.0,0.0,0.0,100.0,0.0,2.384999990463257,Takahashi K.,1974
21.0,0.0,38.0,0.0,0.0,0.0,0.0,0.0,0.0,41.0,0.0,0.0,2.8399999141693115,Tkachenko T.S.,1984
21.0,0.0,35.0,0.0,0.0,0.0,0.0,0.0,0.0,44.0,0.0,0.0,2.8499999046325684,Tkachenko T.S.,1984
21.0,0.0,32.0,0.0,0.0,0.0,0.0,0.0,0.0,47.0,0.0,0.0,2.859999895095825,Tkachenko T.S.,1984
21.0,0.0,29.0,0.0,0.0,0.0,0.0,0.0,0.0,50.0,0.0,0.0,2.859999895095825,Tkachenko T.S.,1984
21.0,0.0,24.0,0.0,0.0,0.0,0.0,0.0,0.0,55.0,0.0,0.0,2.880000114440918,Tkachenko T.S.,1984
21.0,0.0,22.0,0.0,0.0,0.0,0.0,0.0,0.0,57.0,0.0,0.0,2.890000104904175,Tkachenko T.S.,1984
40.0,0.0,38.5,0.0,0.0,0.0,0.0,0.0,0.0,21.5,0.0,0.0,2.6700000762939453,Tkachenko T.S.,1984
40.0,0.0,35.0,0.0,0.0,0.0,0.0,0.0,0.0,25.0,0.0,0.0,2.690000057220459,Tkachenko T.S.,1984
40.0,0.0,24.0,0.0,0.0,0.0,0.0,0.0,0.0,36.0,0.0,0.0,2.799999952316284,Tkachenko T.S.,1984
40.0,0.0,17.0,0.0,0.0,0.0,0.0,0.0,0.0,43.0,0.0,0.0,2.8399999141693115,Tkachenko T.S.,1984
40.0,0.0,10.0,0.0,0.0,0.0,0.0,0.0,0.0,50.0,0.0,0.0,2.869999885559082,Tkachenko T.S.,1984
54.0,0.0,25.5,0.0,0.0,0.0,0.0,0.0,0.0,20.5,0.0,0.0,2.640000104904175,Tkachenko T.S.,1984
54.0,0.0,23.0,0.0,0.0,0.0,0.0,0.0,0.0,23.0,0.0,0.0,2.650000095367432,Tkachenko T.S.,1984
54.0,0.0,16.0,0.0,0.0,0.0,0.0,0.0,0.0,30.0,0.0,0.0,2.7100000381469727,Tkachenko T.S.,1984
54.0,0.0,6.0,0.0,0.0,0.0,0.0,0.0,0.0,40.0,0.0,0.0,2.75,Tkachenko T.S.,1984
74.0,0.0,0.0,0.0,0.0,0.0,16.0,0.0,0.0,10.0,0.0,0.0,2.4820001125335693,Bornhoft H.,1994
74.0,0.0,0.0,0.0,0.0,0.0,0.0,16.0,0.0,10.0,0.0,0.0,2.463000059127808,Bornhoft H.,1994
0.0,0.0,0.0,0.0,0.0,0.0,0.0,0.0,50.0,0.0,50.0,0.0,2.490000009536743,Mamoshin V.L.,1984
0.0,0.0,0.0,0.0,0.0,0.0,50.0,0.0,0.0,0.0,50.0,0.0,2.5089004039764404,Wilder J.A.,1984
0.0,0.0,0.0,0.0,0.0,0.0,40.0,0.0,0.0,10.0,50.0,0.0,2.5241944789886475,Wilder J.A.,1984
0.0,0.0,0.0,0.0,0.0,0.0,20.0,0.0,0.0,30.0,50.0,0.0,2.5809249877929688,Wilder J.A.,1984
0.0,0.0,0.0,0.0,0.0,0.0,10.0,0.0,0.0,40.0,50.0,0.0,2.616951465606689,Wilder J.A.,1984
0.0,0.0,0.0,0.0,0.0,0.0,0.0,0.0,0.0,50.0,50.0,0.0,2.652315855026245,Wilder J.A.,1984
0.0,0.0,16.7,0.0,0.0,0.0,0.0,50.0,0.0,0.0,33.3,0.0,2.515000104904175,Shtin A.P.,1980
0.0,2.6,16.7,0.0,0.0,0.0,0.0,50.0,0.0,0.0,30.7,0.0,2.5290000438690186,Shtin A.P.,1980
0.0,4.2,16.7,0.0,0.0,0.0,0.0,50.0,0.0,0.0,29.1,0.0,2.5429999828338623,Shtin A.P.,1980
0.0,5.8,16.7,0.0,0.0,0.0,0.0,50.0,0.0,0.0,27.5,0.0,2.552999973297119,Shtin A.P.,1980
0.0,0.0,14.29,0.0,0.0,0.0,0.0,42.86,0.0,0.0,42.86,0.0,2.5450000762939453,Shtin A.P.,1980
0.0,3.9,14.29,0.0,0.0,0.0,0.0,42.86,0.0,0.0,38.96,0.0,2.549999952316284,Shtin A.P.,1980
0.0,6.89,14.29,0.0,0.0,0.0,0.0,42.86,0.0,0.0,35.96,0.0,2.562000036239624,Shtin A.P.,1980
0.0,14.29,14.29,0.0,0.0,0.0,0.0,42.86,0.0,0.0,28.57,0.0,2.5989999771118164,Shtin A.P.,1980
0.0,0.0,11.1,0.0,0.0,0.0,0.0,33.3,0.0,0.0,55.6,0.0,2.571000099182129,Shtin A.P.,1980
0.0,6.0,11.1,0.0,0.0,0.0,0.0,33.3,0.0,0.0,49.6,0.0,2.578000068664551,Shtin A.P.,1980
0.0,11.0,11.1,0.0,0.0,0.0,0.0,33.3,0.0,0.0,44.6,0.0,2.6050000190734863,Shtin A.P.,1980
0.0,16.4,11.1,0.0,0.0,0.0,0.0,33.3,0.0,0.0,39.2,0.0,2.628000020980835,Shtin A.P.,1980
