Repository: nicotouge/density

**Magma oceans on young planets play a critical role in shaping their atmospheres and mantles. Recent observations
of ultra-short-period (USP) exoplanets, such as K2-141b, provided materials to further investigate the physical
properties of these oceans. While existing machine learning models can predict their viscosity, no model currently
addresses glass density in a wide range of melt compositions.
This study introduces a novel artificial neural network (ANN) model to predict glass density from melt compositions.
We apply this model to estimate the surface density of an hypothetical glassy magma ocean on K2-141b.**


This project was carried out under the supervision of Charles Le Losq.

File: SCIGLASS_DATASET.csv (part 9 of 20)
sio2,tio2,al2o3,feo,fe2o3,mno,na2o,k2o,mgo,cao,p2o5,h2o,d,Author,Year
0.0,22.0,11.1,0.0,0.0,0.0,0.0,33.3,0.0,0.0,33.6,0.0,2.63700008392334,Shtin A.P.,1980
0.0,0.0,10.0,0.0,0.0,0.0,0.0,30.0,0.0,0.0,60.0,0.0,2.575999975204468,Shtin A.P.,1980
0.0,5.0,10.0,0.0,0.0,0.0,0.0,30.0,0.0,0.0,55.0,0.0,2.5820000171661377,Shtin A.P.,1980
0.0,10.0,10.0,0.0,0.0,0.0,0.0,30.0,0.0,0.0,50.0,0.0,2.617000102996826,Shtin A.P.,1980
0.0,15.0,10.0,0.0,0.0,0.0,0.0,30.0,0.0,0.0,45.0,0.0,2.651000022888184,Shtin A.P.,1980
0.0,20.0,10.0,0.0,0.0,0.0,0.0,30.0,0.0,0.0,40.0,0.0,2.6640000343322754,Shtin A.P.,1980
0.0,25.0,10.0,0.0,0.0,0.0,0.0,30.0,0.0,0.0,35.0,0.0,2.6689999103546143,Shtin A.P.,1980
0.0,0.0,21.4,0.0,0.0,0.0,0.0,42.8,0.0,0.0,35.8,0.0,2.5280001163482666,Shtin A.P.,1980
0.0,2.5,21.4,0.0,0.0,0.0,0.0,42.8,0.0,0.0,33.3,0.0,2.5290000438690186,Shtin A.P.,1980
0.0,5.0,21.4,0.0,0.0,0.0,0.0,42.8,0.0,0.0,30.8,0.0,2.5350000858306885,Shtin A.P.,1980
0.0,7.5,21.4,0.0,0.0,0.0,0.0,42.8,0.0,0.0,28.3,0.0,2.552999973297119,Shtin A.P.,1980
0.0,10.0,21.4,0.0,0.0,0.0,0.0,42.8,0.0,0.0,25.8,0.0,2.5739998817443848,Shtin A.P.,1980
0.0,12.5,21.4,0.0,0.0,0.0,0.0,42.8,0.0,0.0,23.3,0.0,2.5820000171661377,Shtin A.P.,1980
0.0,0.0,20.0,0.0,0.0,0.0,0.0,40.0,0.0,0.0,40.0,0.0,2.552999973297119,Shtin A.P.,1980
0.0,5.0,20.0,0.0,0.0,0.0,0.0,40.0,0.0,0.0,35.0,0.0,2.552999973297119,Shtin A.P.,1980
0.0,10.0,20.0,0.0,0.0,0.0,0.0,40.0,0.0,0.0,30.0,0.0,2.571000099182129,Shtin A.P.,1980
0.0,15.0,20.0,0.0,0.0,0.0,0.0,40.0,0.0,0.0,25.0,0.0,2.5980000495910645,Shtin A.P.,1980
0.0,17.5,20.0,0.0,0.0,0.0,0.0,40.0,0.0,0.0,22.5,0.0,2.615999937057495,Shtin A.P.,1980
0.0,20.0,20.0,0.0,0.0,0.0,0.0,40.0,0.0,0.0,20.0,0.0,2.624000072479248,Shtin A.P.,1980
0.0,0.0,18.2,0.0,0.0,0.0,0.0,36.3,0.0,0.0,45.5,0.0,2.555000066757202,Shtin A.P.,1980
0.0,5.0,18.2,0.0,0.0,0.0,0.0,36.3,0.0,0.0,40.5,0.0,2.561000108718872,Shtin A.P.,1980
0.0,10.0,18.2,0.0,0.0,0.0,0.0,36.3,0.0,0.0,35.5,0.0,2.572999954223633,Shtin A.P.,1980
0.0,15.0,18.2,0.0,0.0,0.0,0.0,36.3,0.0,0.0,30.5,0.0,2.6010000705718994,Shtin A.P.,1980
0.0,17.5,18.2,0.0,0.0,0.0,0.0,36.3,0.0,0.0,28.0,0.0,2.61899995803833,Shtin A.P.,1980
0.0,20.0,18.2,0.0,0.0,0.0,0.0,36.3,0.0,0.0,25.5,0.0,2.635999917984009,Shtin A.P.,1980
0.0,23.0,18.2,0.0,0.0,0.0,0.0,36.3,0.0,0.0,22.5,0.0,2.6459999084472656,Shtin A.P.,1980
0.0,0.0,12.5,0.0,0.0,0.0,0.0,25.0,0.0,0.0,62.5,0.0,2.586999893188477,Shtin A.P.,1980
0.0,2.5,12.5,0.0,0.0,0.0,0.0,25.0,0.0,0.0,60.0,0.0,2.594000101089477,Shtin A.P.,1980
0.0,5.0,12.5,0.0,0.0,0.0,0.0,25.0,0.0,0.0,57.5,0.0,2.601999998092652,Shtin A.P.,1980
0.0,7.5,12.5,0.0,0.0,0.0,0.0,25.0,0.0,0.0,55.0,0.0,2.611000061035156,Shtin A.P.,1980
0.0,10.0,12.5,0.0,0.0,0.0,0.0,25.0,0.0,0.0,52.5,0.0,2.617000102996826,Shtin A.P.,1980
0.0,0.0,0.0,0.0,42.0,0.0,0.0,0.0,0.0,0.0,58.0,0.0,3.1700000762939453,Nasu H.,1982
0.0,0.0,0.0,0.0,44.0,0.0,0.0,0.0,0.0,0.0,56.0,0.0,3.2699999809265137,Nasu H.,1982
0.0,0.0,0.0,0.0,46.0,0.0,0.0,0.0,0.0,0.0,54.0,0.0,3.470000028610229,Nasu H.,1982
0.0,0.0,0.0,0.0,47.0,0.0,0.0,0.0,0.0,0.0,53.0,0.0,3.440000057220459,Nasu H.,1982
0.0,0.0,0.0,0.0,48.0,0.0,0.0,0.0,0.0,0.0,52.0,0.0,3.559999942779541,Nasu H.,1982
0.0,0.0,0.0,0.0,5.0,0.0,32.0,0.0,0.0,0.0,63.0,0.0,2.720000028610229,Nasu H.,1982
0.0,0.0,0.0,0.0,5.0,0.0,42.0,0.0,0.0,0.0,53.0,0.0,2.6600000858306885,Nasu H.,1982
0.0,0.0,0.0,0.0,5.0,0.0,38.0,0.0,0.0,0.0,57.0,0.0,2.630000114440918,Nasu H.,1982
0.0,0.0,0.0,0.0,5.0,0.0,43.0,0.0,0.0,0.0,52.0,0.0,2.640000104904175,Nasu H.,1982
0.0,0.0,0.0,0.0,4.0,0.0,40.0,0.0,0.0,0.0,56.0,0.0,2.680000066757202,Nasu H.,1982
0.0,0.0,0.0,0.0,10.0,0.0,35.0,0.0,0.0,0.0,55.0,0.0,2.75,Nasu H.,1982
0.0,0.0,0.0,0.0,14.0,0.0,26.0,0.0,0.0,0.0,60.0,0.0,2.900000095367432,Nasu H.,1982
0.0,0.0,0.0,0.0,14.0,0.0,32.0,0.0,0.0,0.0,54.0,0.0,2.8299999237060547,Nasu H.,1982
0.0,0.0,0.0,0.0,14.0,0.0,29.0,0.0,0.0,0.0,57.0,0.0,2.869999885559082,Nasu H.,1982
0.0,0.0,0.0,0.0,15.0,0.0,31.0,0.0,0.0,0.0,54.0,0.0,2.900000095367432,Nasu H.,1982
0.0,0.0,0.0,0.0,15.0,0.0,22.0,0.0,0.0,0.0,63.0,0.0,2.900000095367432,Nasu H.,1982
0.0,0.0,0.0,0.0,23.0,0.0,24.0,0.0,0.0,0.0,53.0,0.0,3.0199999809265137,Nasu H.,1982
0.0,0.0,0.0,0.0,21.0,0.0,23.0,0.0,0.0,0.0,56.0,0.0,2.9600000381469727,Nasu H.,1982
0.0,0.0,0.0,0.0,28.0,0.0,16.0,0.0,0.0,0.0,56.0,0.0,3.140000104904175,Nasu H.,1982
0.0,0.0,0.0,0.0,39.0,0.0,5.0,0.0,0.0,0.0,56.0,0.0,3.2799999713897705,Nasu H.,1982
0.0,0.0,0.0,0.0,0.0,50.0,0.0,0.0,0.0,0.0,50.0,0.0,2.880000114440918,Tsuchiya T.,1974
0.0,0.0,0.0,0.0,0.0,40.0,10.0,0.0,0.0,0.0,50.0,0.0,2.8329999446868896,Tsuchiya T.,1974
0.0,0.0,0.0,0.0,0.0,20.0,30.0,0.0,0.0,0.0,50.0,0.0,2.6689999103546143,Tsuchiya T.,1974
0.0,0.0,0.0,0.0,0.0,25.0,25.0,0.0,0.0,0.0,50.0,0.0,2.746000051498413,Tsuchiya T.,1974
0.0,0.0,0.0,0.0,0.0,0.0,0.0,0.0,0.0,41.5,58.5,0.0,2.5299999713897705,Kanazawa T.,1969
0.0,0.0,0.0,0.0,0.0,0.0,0.0,0.0,0.0,50.0,50.0,0.0,2.650000095367432,Kanazawa T.,1969
0.0,0.0,0.0,0.0,0.0,0.0,0.0,0.0,0.0,53.7,46.3,0.0,2.7799999713897705,Kanazawa T.,1969
0.0,0.0,0.0,0.0,0.0,0.0,0.0,0.0,45.65,0.0,54.35,0.0,2.4200000762939453,Kanazawa T.,1969
0.0,0.0,0.0,0.0,0.0,0.0,0.0,0.0,48.7,0.0,51.3,0.0,2.4100000858306885,Kanazawa T.,1969
0.0,0.0,0.0,0.0,0.0,0.0,0.0,0.0,51.7,0.0,48.3,0.0,2.440000057220459,Kanazawa T.,1969
0.0,0.0,0.0,0.0,0.0,0.0,0.0,0.0,63.2,0.0,36.8,0.0,2.640000104904175,Kanazawa T.,1969
0.0,0.0,0.0,0.0,0.0,0.0,0.0,0.0,21.78,21.78,56.44,0.0,2.5199999809265137,Kanazawa T.,1969
0.0,0.0,0.0,0.0,0.0,0.0,0.0,0.0,26.3,26.3,47.4,0.0,2.640000104904175,Kanazawa T.,1969
0.0,0.0,0.0,0.0,0.0,0.0,0.0,0.0,30.2,30.2,39.6,0.0,2.789999961853028,Kanazawa T.,1969
61.8,0.0,15.17,0.0,0.0,0.0,0.0,0.0,23.03,0.0,0.0,0.0,2.563999891281128,Homeny J.,1987
0.0,0.0,0.0,0.0,0.0,0.0,0.0,0.0,0.0,0.0,100.0,0.0,2.5199999809265137,Abdel-Kader A.,1991
0.0,0.0,0.0,0.0,0.0,0.0,0.0,0.0,25.0,0.0,75.0,0.0,2.4140000343322754,Al-Ani S.K.J.,1991
0.0,0.0,0.0,0.0,0.0,0.0,0.0,0.0,29.0,0.0,71.0,0.0,2.407000064849853,Al-Ani S.K.J.,1991
0.0,0.0,0.0,0.0,0.0,0.0,0.0,0.0,34.5,0.0,65.5,0.0,2.4040000438690186,Al-Ani S.K.J.,1991
0.0,0.0,0.0,0.0,0.0,0.0,0.0,0.0,40.0,0.0,60.0,0.0,2.4159998893737797,Al-Ani S.K.J.,1991
0.0,0.0,0.0,0.0,0.0,0.0,0.0,0.0,45.0,0.0,55.0,0.0,2.4040000438690186,Al-Ani S.K.J.,1991
0.0,0.0,0.0,0.0,0.0,0.0,0.0,0.0,53.0,0.0,47.0,0.0,2.3910000324249268,Al-Ani S.K.J.,1991
0.0,0.0,0.0,0.0,0.0,0.0,0.0,0.0,60.0,0.0,40.0,0.0,2.502000093460083,Al-Ani S.K.J.,1991
0.0,0.0,0.0,0.0,0.0,0.0,0.0,0.0,20.0,0.0,80.0,0.0,2.4200000762939453,Al-Ani S.K.J.,1991
60.0,0.0,0.0,0.0,0.0,0.0,0.0,35.0,5.0,0.0,0.0,0.0,2.486000061035156,Nageno Y.,1994
60.0,0.0,0.0,0.0,0.0,0.0,0.0,30.0,10.0,0.0,0.0,0.0,2.493000030517578,Nageno Y.,1994
60.0,0.0,0.0,0.0,0.0,0.0,0.0,25.0,15.0,0.0,0.0,0.0,2.489000082015991,Nageno Y.,1994
60.0,0.0,0.0,0.0,0.0,0.0,0.0,20.0,20.0,0.0,0.0,0.0,2.493000030517578,Nageno Y.,1994
60.0,0.0,0.0,0.0,0.0,0.0,0.0,15.0,25.0,0.0,0.0,0.0,2.513000011444092,Nageno Y.,1994
60.0,0.0,0.0,0.0,0.0,0.0,0.0,5.0,35.0,0.0,0.0,0.0,2.6010000705718994,Nageno Y.,1994
64.93,0.0,9.26,0.0,0.0,0.0,0.0,0.0,0.0,25.81,0.0,0.0,2.6050000190734863,Weirauch D.A.Jr,1996
55.0,0.0,12.0,0.0,0.0,0.0,0.0,0.0,33.0,0.0,0.0,0.0,2.657999992370605,Mashkovich M.D.,1965
70.0,0.0,12.0,0.0,0.0,0.0,0.0,0.0,18.0,0.0,0.0,0.0,2.496999979019165,Mashkovich M.D.,1965
70.0,0.0,17.0,0.0,0.0,0.0,0.0,0.0,13.0,0.0,0.0,0.0,2.489000082015991,Mashkovich M.D.,1965
55.0,0.0,17.0,0.0,0.0,0.0,0.0,0.0,28.0,0.0,0.0,0.0,2.63700008392334,Mashkovich M.D.,1965
0.0,0.0,0.0,0.0,0.0,0.0,0.0,0.0,0.0,45.0,55.0,0.0,2.559999942779541,Moridi G.R.,1977
0.0,0.0,13.42,0.0,0.0,0.0,23.23,0.0,0.0,0.0,63.35,0.0,2.5899999141693115,Terai R.,1964
0.0,0.0,8.47,0.0,0.0,0.0,32.95,0.0,0.0,0.0,58.58,0.0,2.569999933242798,Terai R.,1964
0.0,0.0,4.09,0.0,0.0,0.0,41.88,0.0,0.0,0.0,54.03,0.0,2.559999942779541,Terai R.,1964
0.0,0.0,12.5,0.0,0.0,0.0,25.0,0.0,0.0,0.0,62.5,0.0,2.578000068664551,Petrosyan V.P.,1957
0.0,0.0,12.5,0.0,0.0,0.0,0.0,25.0,0.0,0.0,62.5,0.0,2.5309998989105225,Petrosyan V.P.,1957
0.0,0.0,12.5,0.0,0.0,0.0,0.0,0.0,0.0,25.0,62.5,0.0,2.5420000553131104,Petrosyan V.P.,1957
0.0,0.0,12.5,0.0,0.0,0.0,0.0,0.0,25.0,0.0,62.5,0.0,2.453000068664551,Petrosyan V.P.,1957
0.0,0.0,0.0,0.0,0.0,0.0,0.0,0.0,0.0,50.0,50.0,0.0,2.684000015258789,Petrosyan V.P.,1957
0.0,0.0,0.0,0.0,0.0,0.0,0.0,0.0,50.0,0.0,50.0,0.0,2.4579999446868896,Petrosyan V.P.,1957
0.0,0.0,0.0,0.0,0.0,0.0,0.0,0.0,0.0,40.0,60.0,0.0,2.5899999141693115,Petrosyan V.P.,1957
0.0,0.0,0.0,0.0,0.0,0.0,0.0,0.0,40.0,0.0,60.0,0.0,2.444999933242798,Petrosyan V.P.,1957
0.0,0.0,0.0,0.0,0.0,0.0,0.0,0.0,0.0,30.0,70.0,0.0,2.509000062942505,Petrosyan V.P.,1957
65.0,0.0,0.0,0.0,0.0,0.0,35.0,0.0,0.0,0.0,0.0,0.0,2.486999988555908,Zhdanov S.P.,1971
65.0,0.0,0.0,0.0,0.0,0.0,0.0,35.0,0.0,0.0,0.0,0.0,2.4749999046325684,Zhdanov S.P.,1971
66.9,0.0,0.0,0.0,0.0,0.0,33.1,0.0,0.0,0.0,0.0,0.0,2.489000082015991,Hunold K.,1980
66.68,0.0,2.2,0.0,0.0,0.0,31.12,0.0,0.0,0.0,0.0,0.0,2.483999967575073,Hunold K.,1980
67.78,0.0,4.27,0.0,0.0,0.0,27.95,0.0,0.0,0.0,0.0,0.0,2.4779999256134038,Hunold K.,1980
67.21,0.0,7.52,0.0,0.0,0.0,25.27,0.0,0.0,0.0,0.0,0.0,2.470999956130981,Hunold K.,1980
66.8,0.0,9.96,0.0,0.0,0.0,23.24,0.0,0.0,0.0,0.0,0.0,2.461999893188477,Hunold K.,1980
67.29,0.0,12.14,0.0,0.0,0.0,20.57,0.0,0.0,0.0,0.0,0.0,2.453000068664551,Hunold K.,1980
67.06,0.0,15.11,0.0,0.0,0.0,17.83,0.0,0.0,0.0,0.0,0.0,2.441999912261963,Hunold K.,1980
66.91,0.0,15.92,0.0,0.0,0.0,17.17,0.0,0.0,0.0,0.0,0.0,2.437999963760376,Hunold K.,1980
66.98,0.0,16.59,0.0,0.0,0.0,16.43,0.0,0.0,0.0,0.0,0.0,2.433000087738037,Hunold K.,1980
66.97,0.0,16.72,0.0,0.0,0.0,16.31,0.0,0.0,0.0,0.0,0.0,2.431999921798706,Hunold K.,1980
66.93,0.0,17.5,0.0,0.0,0.0,15.57,0.0,0.0,0.0,0.0,0.0,2.424999952316284,Hunold K.,1980
66.91,0.0,17.9,0.0,0.0,0.0,15.19,0.0,0.0,0.0,0.0,0.0,2.4230000972747803,Hunold K.,1980
67.01,0.0,18.35,0.0,0.0,0.0,14.64,0.0,0.0,0.0,0.0,0.0,2.4260001182556152,Hunold K.,1980
67.05,0.0,19.04,0.0,0.0,0.0,13.91,0.0,0.0,0.0,0.0,0.0,2.428999900817871,Hunold K.,1980
66.98,0.0,20.16,0.0,0.0,0.0,12.86,0.0,0.0,0.0,0.0,0.0,2.434999942779541,Hunold K.,1980
85.0,0.0,0.0,0.0,0.0,0.0,15.0,0.0,0.0,0.0,0.0,0.0,2.3299999237060547,Kurbanova L.V.,1985
100.0,0.0,0.0,0.0,0.0,0.0,0.0,0.0,0.0,0.0,0.0,0.0,2.200000047683716,Kitamura N.,1993
0.0,0.0,0.0,0.0,0.0,0.0,50.0,0.0,0.0,0.0,50.0,0.0,2.507999897003174,Karapetyan G.O.,1987
0.0,0.0,0.0,0.0,0.0,0.0,60.0,0.0,0.0,0.0,40.0,0.0,2.880000114440918,Tarsikka P.S.,1990
58.48,0.0,10.88,0.0,0.0,4.35,0.0,0.0,15.3,10.99,0.0,0.0,2.559999942779541,Ermolenko N.N.,1981
64.28,0.0,9.89,0.0,0.0,6.06,0.0,0.0,9.88,9.89,0.0,0.0,2.549999952316284,Ermolenko N.N.,1981
69.93,0.0,9.51,0.0,0.0,13.67,0.0,0.0,4.01,2.88,0.0,0.0,2.5799999237060547,Ermolenko N.N.,1981
43.18,0.7,5.68,0.0,9.04,0.0,5.63,0.0,2.94,32.83,0.0,0.0,2.990000009536743,Mackenzie J.D.,1985
38.03,0.6,4.95,0.0,7.94,0.0,4.95,0.0,2.54,40.99,0.0,0.0,3.0,Mackenzie J.D.,1985
60.52,1.16,7.31,0.0,0.077,0.0,0.89,0.0,5.2,24.84,0.0,0.0,2.6700000762939453,Sproull J.F.,1985
40.84,0.0,0.0,1.11,3.34,0.0,0.0,0.0,0.0,54.7,0.0,0.0,3.140000104904175,Kruchinin Yu.D.,1983
43.48,0.0,0.0,3.18,6.75,0.0,0.0,0.0,0.0,46.59,0.0,0.0,3.4200000762939453,Kruchinin Yu.D.,1983
44.75,0.0,0.0,5.05,8.25,0.0,0.0,0.0,0.0,41.95,0.0,0.0,3.5899999141693115,Kruchinin Yu.D.,1983
51.33,0.0,0.0,1.46,3.21,0.0,0.0,0.0,0.0,44.0,0.0,0.0,2.6700000762939453,Kruchinin Yu.D.,1983
52.95,0.0,0.0,2.48,4.86,0.0,0.0,0.0,0.0,39.71,0.0,0.0,2.8399999141693115,Kruchinin Yu.D.,1983
56.21,0.0,0.0,5.64,8.04,0.0,0.0,0.0,0.0,30.11,0.0,0.0,3.190000057220459,Kruchinin Yu.D.,1983
0.0,0.0,0.0,0.0,0.0,0.0,50.0,0.0,0.0,0.0,50.0,0.0,2.4600000381469727,Cardinal T.,1994
66.67,0.0,0.0,0.0,0.0,0.0,33.33,0.0,0.0,0.0,0.0,0.0,2.496000051498413,Matusita K.,1980
66.67,0.0,0.0,0.0,0.0,0.0,20.0,0.0,13.33,0.0,0.0,0.0,2.4790000915527344,Matusita K.,1980
66.67,0.0,0.0,0.0,0.0,0.0,13.33,0.0,20.0,0.0,0.0,0.0,2.4749999046325684,Matusita K.,1980
66.67,0.0,0.0,0.0,0.0,0.0,13.33,0.0,0.0,20.0,0.0,0.0,2.5999999046325684,Matusita K.,1980
71.79,0.0,1.23,0.0,0.045,0.0,13.07,0.0,4.73,9.14,0.0,0.0,2.5,Johnson L.K.,1981
76.66,0.0,12.38,0.0,0.0,0.0,0.0,0.0,10.96,0.0,0.0,0.0,2.4100000858306885,Aslanova M.S.,1980
62.92,0.0,11.77,0.0,0.0,0.0,0.0,0.0,25.31,0.0,0.0,0.0,2.558000087738037,Aslanova M.S.,1980
72.99,0.0,15.81,0.0,0.0,0.0,0.0,0.0,11.2,0.0,0.0,0.0,2.4560000896453857,Aslanova M.S.,1980
69.62,0.0,12.07,0.0,0.0,0.0,0.0,0.0,18.32,0.0,0.0,0.0,2.4809999465942383,Aslanova M.S.,1980
65.88,0.0,15.41,0.0,0.0,0.0,0.0,0.0,18.71,0.0,0.0,0.0,2.5190000534057617,Aslanova M.S.,1980
69.4,0.0,14.37,0.0,0.0,0.0,0.0,0.0,16.23,0.0,0.0,0.0,2.486999988555908,Aslanova M.S.,1980
71.26,0.0,13.9,0.0,0.0,0.0,0.0,0.0,14.84,0.0,0.0,0.0,2.469000101089477,Aslanova M.S.,1980
69.39,0.0,15.61,0.0,0.0,0.0,0.0,0.0,15.0,0.0,0.0,0.0,2.486999988555908,Aslanova M.S.,1980
67.77,0.0,13.72,0.0,0.0,0.0,0.0,0.0,18.51,0.0,0.0,0.0,2.496999979019165,Aslanova M.S.,1980
68.68,0.0,15.57,0.0,0.0,0.0,0.0,0.0,15.75,0.0,0.0,0.0,2.5,Aslanova M.S.,1980
71.57,0.0,15.0,0.0,0.0,0.0,0.0,0.0,13.44,0.0,0.0,0.0,2.4649999141693115,Aslanova M.S.,1980
73.03,0.0,14.35,0.0,0.0,0.0,0.0,0.0,12.62,0.0,0.0,0.0,2.45199990272522,Aslanova M.S.,1980
100.0,0.0,0.0,0.0,0.0,0.0,0.0,0.0,0.0,0.0,0.0,0.0,2.2100000381469727,Heiman D.,1979
0.0,0.0,0.0,0.0,0.0,0.0,0.0,0.0,0.0,0.0,100.0,0.0,2.4140000343322754,Meyer K.,1997
0.0,0.0,0.0,0.0,0.0,0.0,50.0,0.0,0.0,0.0,50.0,0.0,2.51200008392334,Almeida R.M.,1980
44.0,0.0,9.0,0.0,0.0,0.0,0.0,0.0,47.0,0.0,0.0,0.0,2.7799999713897705,Ziemba B.,1961
46.0,0.0,9.0,0.0,0.0,0.0,0.0,0.0,45.0,0.0,0.0,0.0,2.7690000534057617,Ziemba B.,1961
48.0,0.0,9.0,0.0,0.0,0.0,0.0,0.0,43.0,0.0,0.0,0.0,2.753000020980835,Ziemba B.,1961
50.0,0.0,9.0,0.0,0.0,0.0,0.0,0.0,41.0,0.0,0.0,0.0,2.733999967575073,Ziemba B.,1961
44.0,0.0,11.0,0.0,0.0,0.0,0.0,0.0,45.0,0.0,0.0,0.0,2.775000095367432,Ziemba B.,1961
46.0,0.0,11.0,0.0,0.0,0.0,0.0,0.0,43.0,0.0,0.0,0.0,2.763999938964844,Ziemba B.,1961
48.0,0.0,11.0,0.0,0.0,0.0,0.0,0.0,41.0,0.0,0.0,0.0,2.747999906539917,Ziemba B.,1961
50.0,0.0,11.0,0.0,0.0,0.0,0.0,0.0,39.0,0.0,0.0,0.0,2.7300000190734863,Ziemba B.,1961
52.0,0.0,12.0,0.0,0.0,0.0,0.0,0.0,36.0,0.0,0.0,0.0,2.7090001106262207,Ziemba B.,1961
44.0,0.0,13.0,0.0,0.0,0.0,0.0,0.0,43.0,0.0,0.0,0.0,2.753000020980835,Ziemba B.,1961
46.0,0.0,13.0,0.0,0.0,0.0,0.0,0.0,41.0,0.0,0.0,0.0,2.746999979019165,Ziemba B.,1961
48.0,0.0,13.0,0.0,0.0,0.0,0.0,0.0,39.0,0.0,0.0,0.0,2.736999988555908,Ziemba B.,1961
50.0,0.0,13.0,0.0,0.0,0.0,0.0,0.0,37.0,0.0,0.0,0.0,2.7239999771118164,Ziemba B.,1961
53.0,0.0,13.0,0.0,0.0,0.0,0.0,0.0,34.0,0.0,0.0,0.0,2.696000099182129,Ziemba B.,1961
51.0,0.0,14.0,0.0,0.0,0.0,0.0,0.0,35.0,0.0,0.0,0.0,2.7160000801086426,Ziemba B.,1961
100.0,0.0,0.0,0.0,0.0,0.0,0.0,0.0,0.0,0.0,0.0,0.0,2.203000068664551,Schroeder J.,1980
90.0,0.0,0.0,0.0,0.0,0.0,10.0,0.0,0.0,0.0,0.0,0.0,2.2860000133514404,Schroeder J.,1980
85.0,0.0,0.0,0.0,0.0,0.0,15.0,0.0,0.0,0.0,0.0,0.0,2.3299999237060547,Schroeder J.,1980
80.0,0.0,0.0,0.0,0.0,0.0,20.0,0.0,0.0,0.0,0.0,0.0,2.377000093460083,Schroeder J.,1980
77.0,0.0,0.0,0.0,0.0,0.0,23.0,0.0,0.0,0.0,0.0,0.0,2.4119999408721924,Schroeder J.,1980
75.0,0.0,0.0,0.0,0.0,0.0,25.0,0.0,0.0,0.0,0.0,0.0,2.427000045776367,Schroeder J.,1980
73.0,0.0,0.0,0.0,0.0,0.0,27.0,0.0,0.0,0.0,0.0,0.0,2.441999912261963,Schroeder J.,1980
67.0,0.0,0.0,0.0,0.0,0.0,33.0,0.0,0.0,0.0,0.0,0.0,2.4820001125335693,Schroeder J.,1980
60.0,0.0,0.0,0.0,0.0,0.0,40.0,0.0,0.0,0.0,0.0,0.0,2.5209999084472656,Schroeder J.,1980
58.0,0.0,0.0,0.0,0.0,0.0,42.0,0.0,0.0,0.0,0.0,0.0,2.5350000858306885,Schroeder J.,1980
56.0,0.0,0.0,0.0,0.0,0.0,44.0,0.0,0.0,0.0,0.0,0.0,2.5439999103546143,Schroeder J.,1980
54.0,0.0,0.0,0.0,0.0,0.0,46.0,0.0,0.0,0.0,0.0,0.0,2.5510001182556152,Schroeder J.,1980
75.0,0.0,0.0,0.0,0.0,0.0,0.0,25.0,0.0,0.0,0.0,0.0,2.4110000133514404,Schroeder J.,1980
75.0,0.0,0.0,0.0,0.0,0.0,0.5,24.5,0.0,0.0,0.0,0.0,2.407999992370605,Schroeder J.,1980
75.0,0.0,0.0,0.0,0.0,0.0,2.5,22.5,0.0,0.0,0.0,0.0,2.427999973297119,Schroeder J.,1980
75.0,0.0,0.0,0.0,0.0,0.0,6.25,18.75,0.0,0.0,0.0,0.0,2.434000015258789,Schroeder J.,1980
75.0,0.0,0.0,0.0,0.0,0.0,9.0,16.0,0.0,0.0,0.0,0.0,2.427999973297119,Schroeder J.,1980
75.0,0.0,0.0,0.0,0.0,0.0,12.5,12.5,0.0,0.0,0.0,0.0,2.430000066757202,Schroeder J.,1980
75.0,0.0,0.0,0.0,0.0,0.0,18.75,6.25,0.0,0.0,0.0,0.0,2.433000087738037,Schroeder J.,1980
75.0,0.0,0.0,0.0,0.0,0.0,20.0,5.0,0.0,0.0,0.0,0.0,2.430999994277954,Schroeder J.,1980
67.0,0.0,0.0,0.0,0.0,0.0,0.0,33.0,0.0,0.0,0.0,0.0,2.46399998664856,Schroeder J.,1980
67.0,0.0,0.0,0.0,0.0,0.0,33.0,0.0,0.0,0.0,0.0,0.0,2.4820001125335693,Schroeder J.,1980
62.0,0.0,5.0,0.0,0.0,0.0,33.0,0.0,0.0,0.0,0.0,0.0,2.500999927520752,Schroeder J.,1980
57.0,0.0,10.0,0.0,0.0,0.0,33.0,0.0,0.0,0.0,0.0,0.0,2.51200008392334,Schroeder J.,1980
52.0,0.0,15.0,0.0,0.0,0.0,33.0,0.0,0.0,0.0,0.0,0.0,2.5220000743865967,Schroeder J.,1980
60.0,0.0,0.0,0.0,0.0,0.0,40.0,0.0,0.0,0.0,0.0,0.0,2.5209999084472656,Schroeder J.,1980
55.0,0.0,5.0,0.0,0.0,0.0,40.0,0.0,0.0,0.0,0.0,0.0,2.5360000133514404,Schroeder J.,1980
50.0,0.0,10.0,0.0,0.0,0.0,40.0,0.0,0.0,0.0,0.0,0.0,2.5450000762939453,Schroeder J.,1980
45.0,0.0,15.0,0.0,0.0,0.0,40.0,0.0,0.0,0.0,0.0,0.0,2.549999952316284,Schroeder J.,1980
40.0,0.0,20.0,0.0,0.0,0.0,40.0,0.0,0.0,0.0,0.0,0.0,2.552000045776367,Schroeder J.,1980
75.0,0.0,0.0,0.0,0.0,0.0,0.0,25.0,0.0,0.0,0.0,0.0,2.4110000133514404,Schroeder J.,1980
70.0,0.0,5.0,0.0,0.0,0.0,0.0,25.0,0.0,0.0,0.0,0.0,2.437999963760376,Schroeder J.,1980
65.0,0.0,10.0,0.0,0.0,0.0,0.0,25.0,0.0,0.0,0.0,0.0,2.453000068664551,Schroeder J.,1980
60.0,0.0,15.0,0.0,0.0,0.0,0.0,25.0,0.0,0.0,0.0,0.0,2.463000059127808,Schroeder J.,1980
67.0,0.0,0.0,0.0,0.0,0.0,0.0,33.0,0.0,0.0,0.0,0.0,2.46399998664856,Schroeder J.,1980
62.0,0.0,5.0,0.0,0.0,0.0,0.0,33.0,0.0,0.0,0.0,0.0,2.4739999771118164,Schroeder J.,1980
57.0,0.0,10.0,0.0,0.0,0.0,0.0,33.0,0.0,0.0,0.0,0.0,2.489000082015991,Schroeder J.,1980
52.0,0.0,15.0,0.0,0.0,0.0,0.0,33.0,0.0,0.0,0.0,0.0,2.503999948501587,Schroeder J.,1980
50.0,0.0,10.0,0.0,0.0,0.0,0.0,40.0,0.0,0.0,0.0,0.0,2.5169999599456787,Schroeder J.,1980
70.0,0.0,0.0,0.0,0.0,0.0,20.0,0.0,10.0,0.0,0.0,0.0,2.4660000801086426,Schroeder J.,1980
60.0,0.0,0.0,0.0,0.0,0.0,20.0,0.0,20.0,0.0,0.0,0.0,2.503999948501587,Schroeder J.,1980
50.0,0.0,0.0,0.0,0.0,0.0,20.0,0.0,30.0,0.0,0.0,0.0,2.569999933242798,Schroeder J.,1980
42.6,0.0,0.0,0.0,0.0,0.0,37.5,0.0,19.9,0.0,0.0,0.0,2.5290000438690186,Schroeder J.,1980
75.0,0.0,0.0,0.0,0.0,0.0,25.0,0.0,0.0,0.0,0.0,0.0,2.427000045776367,Schroeder J.,1980
70.0,0.0,5.0,0.0,0.0,0.0,25.0,0.0,0.0,0.0,0.0,0.0,2.453000068664551,Schroeder J.,1980
65.0,0.0,10.0,0.0,0.0,0.0,25.0,0.0,0.0,0.0,0.0,0.0,2.46399998664856,Schroeder J.,1980
0.0,0.0,0.0,0.0,0.0,0.0,53.8,0.0,0.0,0.0,44.0,2.2,2.5220000743865967,Gray P.E.,1982
0.0,0.0,0.0,0.0,0.0,0.0,48.7,0.0,0.0,0.0,48.7,2.6,2.505000114440918,Gray P.E.,1982
0.0,0.0,0.0,0.0,0.0,0.0,43.2,0.0,0.0,0.0,52.8,4.0,2.469000101089477,Gray P.E.,1982
0.0,0.0,0.0,0.0,0.0,0.0,37.5,0.0,0.0,0.0,56.2,6.3,2.437999963760376,Gray P.E.,1982
0.0,0.0,0.0,0.0,0.0,0.0,31.3,0.0,0.0,0.0,58.0,10.7,2.407999992370605,Gray P.E.,1982
0.0,0.0,0.0,0.0,0.0,0.0,25.4,0.0,0.0,0.0,59.4,15.2,2.371000051498413,Gray P.E.,1982
0.0,0.0,0.0,0.0,0.0,0.0,20.0,0.0,0.0,0.0,60.0,20.0,2.3310000896453857,Gray P.E.,1982
60.0,0.0,0.0,0.0,0.0,0.0,20.0,0.0,0.0,20.0,0.0,0.0,2.619999885559082,Fujino S.,1995
0.0,0.0,35.0,0.0,0.0,0.0,0.0,0.0,0.0,65.0,0.0,0.0,2.880000114440918,Fujino S.,1995
100.0,0.0,0.0,0.0,0.0,0.0,0.0,0.0,0.0,0.0,0.0,0.0,2.190000057220459,Shelby J.E.,1979
65.0,0.0,0.0,0.0,0.0,0.0,0.0,0.0,0.0,35.0,0.0,0.0,2.690000057220459,Shelby J.E.,1979
55.0,0.0,0.0,0.0,0.0,0.0,0.0,0.0,0.0,45.0,0.0,0.0,2.8399999141693115,Shelby J.E.,1979
45.0,0.0,0.0,0.0,0.0,0.0,0.0,0.0,0.0,55.0,0.0,0.0,2.9200000762939453,Shelby J.E.,1979
61.84,0.0,0.0,3.3,0.0,0.0,4.79,0.0,0.0,30.06,0.0,0.0,2.75,Kruchinin Yu.D.,1978
66.63,0.0,0.0,8.57,0.0,0.0,4.77,0.0,0.0,20.03,0.0,0.0,2.8299999237060547,Kruchinin Yu.D.,1978
66.63,0.0,0.0,5.76,0.0,0.0,4.74,0.0,0.0,22.87,0.0,0.0,2.75,Kruchinin Yu.D.,1978
73.89,0.0,0.0,1.05,8.12,0.0,16.94,0.0,0.0,0.0,0.0,0.0,2.619999885559082,Kruchinin Yu.D.,1978
77.34,0.0,0.0,2.49,8.38,0.0,11.79,0.0,0.0,0.0,0.0,0.0,2.549999952316284,Kruchinin Yu.D.,1978
75.31,0.0,0.0,5.83,10.14,0.0,8.71,0.0,0.0,0.0,0.0,0.0,2.539999961853028,Kruchinin Yu.D.,1978
0.0,0.0,0.0,0.0,0.0,0.0,0.0,0.0,50.0,0.0,50.0,0.0,2.4649999141693115,Mamoshin V.L.,1988
0.0,0.0,0.0,0.0,0.0,0.0,0.0,0.0,40.0,10.0,50.0,0.0,2.4809999465942383,Mamoshin V.L.,1988
0.0,0.0,0.0,0.0,0.0,0.0,0.0,0.0,30.0,20.0,50.0,0.0,2.5480000972747803,Mamoshin V.L.,1988
0.0,0.0,0.0,0.0,0.0,0.0,0.0,0.0,25.0,25.0,50.0,0.0,2.558000087738037,Mamoshin V.L.,1988
0.0,0.0,0.0,0.0,0.0,0.0,0.0,0.0,20.0,30.0,50.0,0.0,2.571000099182129,Mamoshin V.L.,1988
0.0,0.0,0.0,0.0,0.0,0.0,0.0,0.0,10.0,40.0,50.0,0.0,2.61899995803833,Mamoshin V.L.,1988
0.0,0.0,0.0,0.0,0.0,0.0,0.0,0.0,0.0,50.0,50.0,0.0,2.6480000019073486,Mamoshin V.L.,1988
0.0,0.0,0.0,0.0,0.0,0.0,0.0,0.0,50.0,0.0,50.0,0.0,2.949382781982422,Soga N.,1988
0.0,0.0,0.0,0.0,0.0,0.0,0.0,0.0,37.5,12.5,50.0,0.0,2.51611590385437,Soga N.,1988
0.0,0.0,0.0,0.0,0.0,0.0,0.0,0.0,25.0,25.0,50.0,0.0,2.597483396530152,Soga N.,1988
0.0,0.0,0.0,0.0,0.0,0.0,0.0,0.0,12.5,37.5,50.0,0.0,2.615616798400879,Soga N.,1988
0.0,0.0,0.0,0.0,0.0,0.0,0.0,0.0,0.0,50.0,50.0,0.0,2.654449224472046,Soga N.,1988
0.0,0.0,0.0,19.82,24.27,0.0,0.0,0.0,0.0,0.0,55.91,0.0,3.0299999713897705,Kinser D.L.,1971
0.0,55.0,0.0,0.0,0.0,0.0,0.0,0.0,0.0,0.0,45.0,0.0,2.749000072479248,Hayashi T.,1979
0.0,60.0,0.0,0.0,0.0,0.0,0.0,0.0,0.0,0.0,40.0,0.0,2.7809998989105225,Hayashi T.,1979
0.0,65.0,0.0,0.0,0.0,0.0,0.0,0.0,0.0,0.0,35.0,0.0,2.888999938964844,Hayashi T.,1979
0.0,70.0,0.0,0.0,0.0,0.0,0.0,0.0,0.0,0.0,30.0,0.0,2.924999952316284,Hayashi T.,1979
74.59,0.0,0.59,0.0,0.0,0.0,15.04,0.0,0.45,9.33,0.0,0.0,2.513000011444092,Minko N.I.,1972
76.2,0.0,0.4,0.0,0.0,0.0,11.62,2.75,0.0,9.02,0.0,0.0,2.4600000381469727,Kohlrausch F.,1891
81.74,0.0,0.31,0.0,0.0,0.0,1.42,8.89,0.0,7.64,0.0,0.0,2.369999885559082,Kohlrausch F.,1891
73.53,0.0,0.24,0.0,0.0,0.17,14.32,4.68,0.31,6.75,0.0,0.0,2.4600000381469727,Kohlrausch F.,1891
68.83,0.0,1.7,0.0,0.0,0.17,14.11,4.02,0.0,11.17,0.0,0.0,2.4800000190734863,Kohlrausch F.,1891
72.08,0.0,1.3,0.0,0.0,0.3,17.52,3.9,0.0,4.9,0.0,0.0,2.450000047683716,Kohlrausch F.,1891
77.1,0.0,0.0,0.0,0.0,0.0,3.67,19.23,0.0,0.0,0.0,0.0,2.3970000743865967,Mylius F.,1888
82.05,0.0,0.0,0.0,0.0,0.0,1.42,8.89,0.0,7.64,0.0,0.0,2.38700008392334,Mylius F.,1888
62.58,0.0,5.31,0.0,0.0,0.0,0.0,0.0,0.0,0.0,32.11,0.0,2.539999961853028,Mezinskis G.,1995
60.61,0.0,0.9,0.0,0.0,0.0,0.0,0.0,0.0,0.0,38.49,0.0,2.539999961853028,Mezinskis G.,1995
60.5,0.0,0.99,0.0,0.0,0.0,0.0,0.0,0.0,0.0,38.51,0.0,2.549999952316284,Mezinskis G.,1995
56.33,0.0,3.25,0.0,0.0,0.0,0.0,0.0,0.0,0.0,40.43,0.0,2.569999933242798,Mezinskis G.,1995
54.76,0.0,1.33,0.0,0.0,0.0,0.0,0.0,0.0,0.0,43.91,0.0,2.609999895095825,Mezinskis G.,1995
0.0,0.0,0.0,0.0,0.0,0.0,50.0,0.0,0.0,0.0,50.0,0.0,2.509999990463257,Shmatok L.K.,1992
100.0,0.0,0.0,0.0,0.0,0.0,0.0,0.0,0.0,0.0,0.0,0.0,2.2039999961853027,Hirao K.,1995
95.0,5.0,0.0,0.0,0.0,0.0,0.0,0.0,0.0,0.0,0.0,0.0,2.157000064849853,Hirao K.,1995
92.0,8.0,0.0,0.0,0.0,0.0,0.0,0.0,0.0,0.0,0.0,0.0,2.193000078201294,Hirao K.,1995
90.0,10.0,0.0,0.0,0.0,0.0,0.0,0.0,0.0,0.0,0.0,0.0,2.194999933242798,Hirao K.,1995
100.0,0.0,0.0,0.0,0.0,0.0,0.0,0.0,0.0,0.0,0.0,0.0,2.200999975204468,Yuritsyn N.S.,1988
100.0,0.0,0.0,0.0,0.0,0.0,0.0,0.0,0.0,0.0,0.0,0.0,2.2039999961853027,Hirao K.,1991
71.86,0.0,0.46,0.0,0.0,0.0,13.36,0.0,5.14,9.18,0.0,0.0,2.490000009536743,Jenaer Glaswerk,1978
45.24,0.44,9.0,0.9,3.88,0.0,0.67,0.0,0.0,39.87,0.0,0.0,2.950000047683716,Saduakasov A.S.,1978
45.09,0.7,11.01,1.89,6.22,0.0,1.05,0.0,0.0,34.05,0.0,0.0,2.992000102996826,Saduakasov A.S.,1978
0.0,0.0,0.0,0.0,38.0,0.0,0.0,0.0,0.0,0.0,62.0,0.0,3.009999990463257,Farley J.M.,1975
0.0,0.0,0.0,41.0,0.0,0.0,0.0,0.0,0.0,0.0,59.0,0.0,2.8399999141693115,Murawski L.,1973
0.0,0.0,0.0,44.0,0.0,0.0,0.0,0.0,0.0,0.0,56.0,0.0,2.880000114440918,Murawski L.,1973
0.0,0.0,0.0,47.0,0.0,0.0,0.0,0.0,0.0,0.0,53.0,0.0,2.900000095367432,Murawski L.,1973
0.0,0.0,0.0,50.0,0.0,0.0,0.0,0.0,0.0,0.0,50.0,0.0,2.9200000762939453,Murawski L.,1973
0.0,0.0,0.0,55.0,0.0,0.0,0.0,0.0,0.0,0.0,45.0,0.0,3.069999933242798,Murawski L.,1973
0.0,0.0,40.0,0.0,0.0,0.0,0.0,0.0,0.0,60.0,0.0,0.0,2.497883081436157,Khodakovskaya R,1986
10.0,0.0,36.0,0.0,0.0,0.0,0.0,0.0,0.0,54.0,0.0,0.0,2.908219575881958,Khodakovskaya R,1986
20.0,0.0,32.0,0.0,0.0,0.0,0.0,0.0,0.0,48.0,0.0,0.0,2.8878865242004395,Khodakovskaya R,1986
30.0,0.0,28.0,0.0,0.0,0.0,0.0,0.0,0.0,42.0,0.0,0.0,2.84490966796875,Khodakovskaya R,1986
40.0,0.0,24.0,0.0,0.0,0.0,0.0,0.0,0.0,36.0,0.0,0.0,2.8026278018951416,Khodakovskaya R,1986
50.0,0.0,20.0,0.0,0.0,0.0,0.0,0.0,0.0,30.0,0.0,0.0,2.728505373001098,Khodakovskaya R,1986
60.0,0.0,16.0,0.0,0.0,0.0,0.0,0.0,0.0,24.0,0.0,0.0,2.643495559692383,Khodakovskaya R,1986
70.0,0.0,12.0,0.0,0.0,0.0,0.0,0.0,0.0,18.0,0.0,0.0,2.570396661758423,Khodakovskaya R,1986
75.0,0.0,10.0,0.0,0.0,0.0,0.0,0.0,0.0,15.0,0.0,0.0,2.508711338043213,Khodakovskaya R,1986
52.34,2.25,27.93,0.0,0.0,0.0,17.48,0.0,0.0,0.0,0.0,0.0,2.9059998989105225,Khodakovskaya R,1990
45.35,15.31,24.2,0.0,0.0,0.0,15.14,0.0,0.0,0.0,0.0,0.0,2.73799991607666,Khodakovskaya R,1990
100.0,0.0,0.0,0.0,0.0,0.0,0.0,0.0,0.0,0.0,0.0,0.0,2.190000057220459,Blaginina L.A.,1986
97.7,2.3,0.0,0.0,0.0,0.0,0.0,0.0,0.0,0.0,0.0,0.0,2.197000026702881,Kamiya K.,1982
96.2,3.8,0.0,0.0,0.0,0.0,0.0,0.0,0.0,0.0,0.0,0.0,2.157000064849853,Kamiya K.,1982
93.8,6.2,0.0,0.0,0.0,0.0,0.0,0.0,0.0,0.0,0.0,0.0,2.1659998893737797,Kamiya K.,1982
76.0,0.0,0.0,0.0,0.0,0.0,24.0,0.0,0.0,0.0,0.0,0.0,2.427184581756592,Soga N.,1983
71.0,0.0,0.0,0.0,0.0,0.0,29.0,0.0,0.0,0.0,0.0,0.0,2.531645536422729,Soga N.,1983
63.5,0.0,0.0,0.0,0.0,0.0,36.5,0.0,0.0,0.0,0.0,0.0,2.5,Soga N.,1983
72.03,0.0,0.87,0.0,0.0,0.0,12.44,0.0,5.15,9.51,0.0,0.0,2.5,Hatsuta H.,1980
72.03,0.0,0.87,0.0,0.0,0.0,12.44,0.0,5.15,9.51,0.0,0.0,2.5,Hatsuta H.,1980
75.0,0.0,25.0,0.0,0.0,0.0,0.0,0.0,0.0,0.0,0.0,0.0,2.430000066757202,Makishima A.,1992
0.0,0.0,0.0,0.0,0.0,0.0,50.0,0.0,0.0,0.0,50.0,0.0,2.5390000343322754,Vaivad Ya.A.,1983
5.0,0.0,0.0,0.0,0.0,0.0,47.5,0.0,0.0,0.0,47.5,0.0,2.500999927520752,Vaivad Ya.A.,1983
9.2,0.0,0.0,0.0,0.0,0.0,45.4,0.0,0.0,0.0,45.4,0.0,2.489000082015991,Vaivad Ya.A.,1983
0.0,0.0,0.0,0.0,0.0,0.0,33.3,0.0,0.0,0.0,66.7,0.0,2.470999956130981,Vaivad Ya.A.,1983
7.4,0.0,0.0,0.0,0.0,0.0,30.9,0.0,0.0,0.0,61.7,0.0,2.503000020980835,Vaivad Ya.A.,1983
14.6,0.0,0.0,0.0,0.0,0.0,28.5,0.0,0.0,0.0,56.9,0.0,2.5199999809265137,Vaivad Ya.A.,1983
25.5,0.0,0.0,0.0,0.0,0.0,24.8,0.0,0.0,0.0,49.7,0.0,2.5160000324249268,Vaivad Ya.A.,1983
40.0,0.0,0.0,0.0,0.0,0.0,20.0,0.0,0.0,0.0,40.0,0.0,2.4600000381469727,Vaivad Ya.A.,1983
0.0,0.0,0.0,0.0,0.0,0.0,25.0,0.0,0.0,0.0,75.0,0.0,2.441999912261963,Vaivad Ya.A.,1983
7.2,0.0,0.0,0.0,0.0,0.0,23.2,0.0,0.0,0.0,69.6,0.0,2.4749999046325684,Vaivad Ya.A.,1983
17.3,0.0,0.0,0.0,0.0,0.0,20.7,0.0,0.0,0.0,62.0,0.0,2.526000022888184,Vaivad Ya.A.,1983
27.9,0.0,0.0,0.0,0.0,0.0,18.0,0.0,0.0,0.0,54.1,0.0,2.5409998893737797,Vaivad Ya.A.,1983
43.6,0.0,0.0,0.0,0.0,0.0,14.1,0.0,0.0,0.0,42.3,0.0,2.490999937057495,Vaivad Ya.A.,1983
60.0,0.0,0.0,0.0,0.0,0.0,10.0,0.0,0.0,0.0,30.0,0.0,2.4059998989105225,Vaivad Ya.A.,1983
100.0,0.0,0.0,0.0,0.0,0.0,0.0,0.0,0.0,0.0,0.0,0.0,2.203000068664551,Vaivad Ya.A.,1983
69.5,0.0,7.0,0.0,0.0,0.0,0.0,0.0,23.5,0.0,0.0,0.0,2.503999948501587,Dorzhiev D.B.,1981
69.5,0.0,10.0,0.0,0.0,0.0,0.0,0.0,20.5,0.0,0.0,0.0,2.492000102996826,Dorzhiev D.B.,1981
69.5,0.0,12.1,0.0,0.0,0.0,0.0,0.0,18.4,0.0,0.0,0.0,2.4830000400543213,Dorzhiev D.B.,1981
69.5,0.0,15.25,0.0,0.0,0.0,0.0,0.0,15.25,0.0,0.0,0.0,2.486000061035156,Dorzhiev D.B.,1981
69.5,0.0,16.9,0.0,0.0,0.0,0.0,0.0,13.6,0.0,0.0,0.0,2.492000102996826,Dorzhiev D.B.,1981
69.5,0.0,19.2,0.0,0.0,0.0,0.0,0.0,11.3,0.0,0.0,0.0,2.499000072479248,Dorzhiev D.B.,1981
69.6,0.0,5.1,0.0,0.0,0.0,25.3,0.0,0.0,0.0,0.0,0.0,2.4830000400543213,Dorzhiev D.B.,1983
69.6,0.0,8.7,0.0,0.0,0.0,21.7,0.0,0.0,0.0,0.0,0.0,2.4679999351501465,Dorzhiev D.B.,1983
69.6,0.0,15.2,0.0,0.0,0.0,15.2,0.0,0.0,0.0,0.0,0.0,2.414999961853028,Dorzhiev D.B.,1983
69.6,0.0,19.2,0.0,0.0,0.0,11.2,0.0,0.0,0.0,0.0,0.0,2.424999952316284,Dorzhiev D.B.,1983
45.0,0.0,0.0,10.0,0.0,0.0,0.0,0.0,0.0,45.0,0.0,0.0,3.119999885559082,Kruchinin Yu.D.,1979
45.0,0.0,0.0,15.0,0.0,0.0,0.0,0.0,0.0,40.0,0.0,0.0,3.190000057220459,Kruchinin Yu.D.,1979
45.0,0.0,0.0,20.0,0.0,0.0,0.0,0.0,0.0,35.0,0.0,0.0,3.2699999809265137,Kruchinin Yu.D.,1979
45.0,0.0,0.0,25.0,0.0,0.0,0.0,0.0,0.0,30.0,0.0,0.0,3.319999933242798,Kruchinin Yu.D.,1979
45.0,0.0,0.0,30.0,0.0,0.0,0.0,0.0,0.0,25.0,0.0,0.0,3.390000104904175,Kruchinin Yu.D.,1979
50.0,0.0,0.0,15.0,0.0,0.0,0.0,0.0,0.0,35.0,0.0,0.0,3.0799999237060547,Kruchinin Yu.D.,1979
50.0,0.0,0.0,20.0,0.0,0.0,0.0,0.0,0.0,30.0,0.0,0.0,3.150000095367432,Kruchinin Yu.D.,1979
50.0,0.0,0.0,25.0,0.0,0.0,0.0,0.0,0.0,25.0,0.0,0.0,3.220000028610229,Kruchinin Yu.D.,1979
50.0,0.0,0.0,30.0,0.0,0.0,0.0,0.0,0.0,20.0,0.0,0.0,3.289999961853028,Kruchinin Yu.D.,1979
50.0,0.0,0.0,35.0,0.0,0.0,0.0,0.0,0.0,15.0,0.0,0.0,3.3499999046325684,Kruchinin Yu.D.,1979
50.0,0.0,0.0,40.0,0.0,0.0,0.0,0.0,0.0,10.0,0.0,0.0,3.400000095367432,Kruchinin Yu.D.,1979
55.0,0.0,0.0,10.0,0.0,0.0,0.0,0.0,0.0,35.0,0.0,0.0,2.990000009536743,Kruchinin Yu.D.,1979
55.0,0.0,0.0,15.0,0.0,0.0,0.0,0.0,0.0,30.0,0.0,0.0,3.039999961853028,Kruchinin Yu.D.,1979
55.0,0.0,0.0,20.0,0.0,0.0,0.0,0.0,0.0,25.0,0.0,0.0,3.0999999046325684,Kruchinin Yu.D.,1979
55.0,0.0,0.0,25.0,0.0,0.0,0.0,0.0,0.0,20.0,0.0,0.0,3.1600000858306885,Kruchinin Yu.D.,1979
55.0,0.0,0.0,30.0,0.0,0.0,0.0,0.0,0.0,15.0,0.0,0.0,3.200000047683716,Kruchinin Yu.D.,1979
55.0,0.0,0.0,35.0,0.0,0.0,0.0,0.0,0.0,10.0,0.0,0.0,3.2699999809265137,Kruchinin Yu.D.,1979
60.0,0.0,0.0,5.0,0.0,0.0,0.0,0.0,0.0,35.0,0.0,0.0,2.859999895095825,Kruchinin Yu.D.,1979
60.0,0.0,0.0,10.0,0.0,0.0,0.0,0.0,0.0,30.0,0.0,0.0,2.900000095367432,Kruchinin Yu.D.,1979
60.0,0.0,0.0,15.0,0.0,0.0,0.0,0.0,0.0,25.0,0.0,0.0,2.9600000381469727,Kruchinin Yu.D.,1979
60.0,0.0,0.0,20.0,0.0,0.0,0.0,0.0,0.0,20.0,0.0,0.0,3.009999990463257,Kruchinin Yu.D.,1979
47.5,0.0,0.0,0.0,0.0,0.0,24.94,0.0,0.0,27.56,0.0,0.0,2.760999917984009,Lim Gi-Hong,1989
47.1,0.0,0.0,0.0,0.0,0.0,24.73,0.0,0.0,27.34,0.83,0.0,2.736000061035156,Lim Gi-Hong,1989
46.71,0.0,0.0,0.0,0.0,0.0,24.53,0.0,0.0,27.11,1.65,0.0,2.726999998092652,Lim Gi-Hong,1989
44.86,0.0,0.0,0.0,0.0,0.0,23.56,0.0,0.0,26.04,5.54,0.0,2.696000099182129,Lim Gi-Hong,1989
0.0,0.0,40.0,0.0,0.0,0.0,0.0,0.0,0.0,60.0,0.0,0.0,2.907000064849853,Jong Won Won,1994
5.0,0.0,38.0,0.0,0.0,0.0,0.0,0.0,0.0,57.0,0.0,0.0,2.8970000743865967,Jong Won Won,1994
10.0,0.0,36.0,0.0,0.0,0.0,0.0,0.0,0.0,54.0,0.0,0.0,2.8919999599456787,Jong Won Won,1994
15.0,0.0,34.0,0.0,0.0,0.0,0.0,0.0,0.0,51.0,0.0,0.0,2.881999969482422,Jong Won Won,1994
20.0,0.0,32.0,0.0,0.0,0.0,0.0,0.0,0.0,48.0,0.0,0.0,2.874000072479248,Jong Won Won,1994
30.0,0.0,28.0,0.0,0.0,0.0,0.0,0.0,0.0,42.0,0.0,0.0,2.8299999237060547,Jong Won Won,1994
5.0,0.0,31.67,0.0,0.0,0.0,0.0,0.0,0.0,63.33,0.0,0.0,2.921999931335449,Jong Won Won,1994
10.0,0.0,30.0,0.0,0.0,0.0,0.0,0.0,0.0,60.0,0.0,0.0,2.9170000553131104,Jong Won Won,1994
15.0,0.0,28.33,0.0,0.0,0.0,0.0,0.0,0.0,56.67,0.0,0.0,2.9049999713897705,Jong Won Won,1994
20.0,0.0,26.67,0.0,0.0,0.0,0.0,0.0,0.0,53.33,0.0,0.0,2.8980000019073486,Jong Won Won,1994
30.0,0.0,23.33,0.0,0.0,0.0,0.0,0.0,0.0,46.67,0.0,0.0,2.861999988555908,Jong Won Won,1994
99.38,0.0,0.62,0.0,0.0,0.0,0.0,0.0,0.0,0.0,0.0,0.0,2.2039999961853027,Demskaya E.L.,1983
97.72,0.0,2.28,0.0,0.0,0.0,0.0,0.0,0.0,0.0,0.0,0.0,2.21399998664856,Demskaya E.L.,1983
96.9,0.0,3.1,0.0,0.0,0.0,0.0,0.0,0.0,0.0,0.0,0.0,2.2219998836517334,Demskaya E.L.,1983
96.36,0.0,3.64,0.0,0.0,0.0,0.0,0.0,0.0,0.0,0.0,0.0,2.2160000801086426,Demskaya E.L.,1983
93.86,0.0,6.14,0.0,0.0,0.0,0.0,0.0,0.0,0.0,0.0,0.0,2.243000030517578,Demskaya E.L.,1983
71.8,0.0,1.18,0.0,0.0,0.0,15.09,0.64,4.19,7.1,0.0,0.0,2.4800000190734863,Glass Bulbs Lim,1970
100.0,0.0,0.0,0.0,0.0,0.0,0.0,0.0,0.0,0.0,0.0,0.0,2.200000047683716,Glass Tubes and,1970
100.0,0.0,0.0,0.0,0.0,0.0,0.0,0.0,0.0,0.0,0.0,0.0,2.0199999809265137,Glass Tubes and,1970
66.13,0.0,0.0,0.0,0.0,0.0,0.0,33.04,0.84,0.0,0.0,0.0,2.4779999256134038,Antonova N.I.,1975
66.47,0.0,0.0,0.0,0.0,0.0,0.0,31.41,2.13,0.0,0.0,0.0,2.4790000915527344,Antonova N.I.,1975
67.04,0.0,0.0,0.0,0.0,0.0,0.0,30.11,2.85,0.0,0.0,0.0,2.46399998664856,Antonova N.I.,1975
64.88,0.0,0.0,0.0,0.0,0.0,0.0,31.3,3.82,0.0,0.0,0.0,2.4779999256134038,Antonova N.I.,1975
63.3,0.0,0.0,0.0,0.0,0.0,0.0,30.8,5.9,0.0,0.0,0.0,2.4830000400543213,Antonova N.I.,1975
63.9,0.0,0.0,0.0,0.0,0.0,0.0,35.16,0.0,0.94,0.0,0.0,2.4809999465942383,Antonova N.I.,1975
66.31,0.0,0.0,0.0,0.0,0.0,0.0,30.95,0.0,2.74,0.0,0.0,2.4809999465942383,Antonova N.I.,1975
64.2,0.0,0.0,0.0,0.0,0.0,0.0,32.0,0.0,3.8,0.0,0.0,2.502000093460083,Antonova N.I.,1975
62.0,0.0,0.0,0.0,0.0,0.0,0.0,33.3,0.0,4.7,0.0,0.0,2.496000051498413,Antonova N.I.,1975
60.97,0.0,0.0,0.0,0.0,0.0,0.0,33.97,0.0,5.06,0.0,0.0,2.5209999084472656,Antonova N.I.,1975
0.0,0.0,0.0,0.0,0.0,0.0,0.0,0.0,50.0,0.0,50.0,0.0,2.559999942779541,Alekseev N.E.,1982
0.0,0.0,2.5,0.0,0.0,0.0,0.0,0.0,45.0,0.0,52.5,0.0,2.450000047683716,Alekseev N.E.,1982
56.63,0.0,3.45,0.0,0.51,0.43,10.65,0.0,3.04,25.29,0.0,0.0,2.630000114440918,Kitaigorodskii ,1965
80.0,0.0,0.0,0.0,0.0,0.0,20.0,0.0,0.0,0.0,0.0,0.0,2.3959999084472656,Vargin V.V.,1956
77.6,3.0,0.0,0.0,0.0,0.0,19.4,0.0,0.0,0.0,0.0,0.0,2.430000066757202,Vargin V.V.,1956
75.2,6.0,0.0,0.0,0.0,0.0,18.8,0.0,0.0,0.0,0.0,0.0,2.4670000076293945,Vargin V.V.,1956
72.8,9.0,0.0,0.0,0.0,0.0,18.2,0.0,0.0,0.0,0.0,0.0,2.503999948501587,Vargin V.V.,1956
70.4,12.0,0.0,0.0,0.0,0.0,17.6,0.0,0.0,0.0,0.0,0.0,2.5380001068115234,Vargin V.V.,1956
68.0,15.0,0.0,0.0,0.0,0.0,17.0,0.0,0.0,0.0,0.0,0.0,2.572000026702881,Vargin V.V.,1956
65.6,18.0,0.0,0.0,0.0,0.0,16.4,0.0,0.0,0.0,0.0,0.0,2.6029999256134038,Vargin V.V.,1956
63.2,21.0,0.0,0.0,0.0,0.0,15.8,0.0,0.0,0.0,0.0,0.0,2.634999990463257,Vargin V.V.,1956
60.8,24.0,0.0,0.0,0.0,0.0,15.2,0.0,0.0,0.0,0.0,0.0,2.6679999828338623,Vargin V.V.,1956
58.4,27.0,0.0,0.0,0.0,0.0,14.6,0.0,0.0,0.0,0.0,0.0,2.697000026702881,Vargin V.V.,1956
56.0,30.0,0.0,0.0,0.0,0.0,14.0,0.0,0.0,0.0,0.0,0.0,2.7239999771118164,Vargin V.V.,1956
50.0,5.0,15.0,0.0,0.0,0.0,0.0,0.0,0.0,30.0,0.0,0.0,2.759999990463257,Kuznetsov A.Ya.,1965
50.0,5.0,15.0,0.0,0.0,0.0,0.0,0.0,0.0,30.0,0.0,0.0,2.759999990463257,Kuznetsov A.Ya.,1965
50.0,5.0,15.0,0.0,0.0,0.0,0.0,0.0,0.0,30.0,0.0,0.0,2.759999990463257,Kuznetsov A.Ya.,1965
50.0,5.0,15.0,0.0,0.0,0.0,0.0,0.0,0.0,30.0,0.0,0.0,2.759999990463257,Kuznetsov A.Ya.,1965
45.0,10.0,10.0,0.0,0.0,0.0,0.0,0.0,0.0,35.0,0.0,0.0,2.799999952316284,Kuznetsov A.Ya.,1965
45.0,10.0,10.0,0.0,0.0,0.0,0.0,0.0,0.0,35.0,0.0,0.0,2.869999885559082,Kuznetsov A.Ya.,1965
45.0,10.0,10.0,0.0,0.0,0.0,0.0,0.0,0.0,35.0,0.0,0.0,2.799999952316284,Kuznetsov A.Ya.,1965
40.0,15.0,5.0,0.0,0.0,0.0,0.0,0.0,0.0,40.0,0.0,0.0,2.880000114440918,Kuznetsov A.Ya.,1965
40.0,15.0,5.0,0.0,0.0,0.0,0.0,0.0,0.0,40.0,0.0,0.0,2.869999885559082,Kuznetsov A.Ya.,1965
40.0,15.0,5.0,0.0,0.0,0.0,0.0,0.0,0.0,40.0,0.0,0.0,2.8499999046325684,Kuznetsov A.Ya.,1965
40.0,20.0,5.0,0.0,0.0,0.0,0.0,0.0,0.0,35.0,0.0,0.0,2.900000095367432,Kuznetsov A.Ya.,1965
40.0,20.0,10.0,0.0,0.0,0.0,0.0,0.0,0.0,30.0,0.0,0.0,2.789999961853028,Kuznetsov A.Ya.,1965
40.0,20.0,10.0,0.0,0.0,0.0,0.0,0.0,0.0,30.0,0.0,0.0,2.789999961853028,Kuznetsov A.Ya.,1965
40.0,20.0,10.0,0.0,0.0,0.0,0.0,0.0,0.0,30.0,0.0,0.0,2.789999961853028,Kuznetsov A.Ya.,1965
40.0,20.0,10.0,0.0,0.0,0.0,0.0,0.0,0.0,30.0,0.0,0.0,2.789999961853028,Kuznetsov A.Ya.,1965
40.0,20.0,15.0,0.0,0.0,0.0,0.0,0.0,0.0,25.0,0.0,0.0,2.7799999713897705,Kuznetsov A.Ya.,1965
40.0,20.0,15.0,0.0,0.0,0.0,0.0,0.0,0.0,25.0,0.0,0.0,2.7799999713897705,Kuznetsov A.Ya.,1965
40.0,20.0,20.0,0.0,0.0,0.0,0.0,0.0,0.0,20.0,0.0,0.0,2.799999952316284,Kuznetsov A.Ya.,1965
69.0,0.0,0.0,0.0,0.0,0.0,31.0,0.0,0.0,0.0,0.0,0.0,2.4059998989105225,Mekki A.,1997
80.0,0.0,0.0,0.0,0.0,0.0,20.0,0.0,0.0,0.0,0.0,0.0,2.378000020980835,Ivanov A.O.,1962
89.22,0.0,0.0,0.0,0.0,0.0,10.78,0.0,0.0,0.0,0.0,0.0,2.2939999103546143,Massol J.-J.,1973
82.25,0.0,0.0,0.0,0.0,0.0,17.75,0.0,0.0,0.0,0.0,0.0,2.367000102996826,Massol J.-J.,1973
76.94,0.0,0.0,0.0,0.0,0.0,23.06,0.0,0.0,0.0,0.0,0.0,2.4200000762939453,Massol J.-J.,1973
72.52,0.0,1.39,0.0,0.0,0.0,13.93,0.0,5.39,6.76,0.0,0.0,2.4649999141693115,Andryukhina T.D,1986
72.61,0.0,1.35,0.0,0.0,0.0,13.88,0.0,5.34,6.82,0.0,0.0,2.4649999141693115,Andryukhina T.D,1986
0.0,0.0,0.0,0.0,0.0,0.0,50.0,0.0,0.0,0.0,50.0,0.0,2.5799999237060547,Sato R.,1997
0.0,0.0,0.0,0.0,50.0,0.0,0.0,0.0,0.0,0.0,50.0,0.0,3.0899999141693115,Sayer M.,1972
0.0,50.0,0.0,0.0,0.0,0.0,0.0,0.0,0.0,0.0,50.0,0.0,2.869999885559082,Sayer M.,1972
0.0,0.0,0.0,0.0,0.0,0.0,0.0,0.0,0.0,0.0,100.0,0.0,2.5199999809265137,Higazy A.A.,1985
60.0,0.0,0.0,0.0,0.0,0.0,40.0,0.0,0.0,0.0,0.0,0.0,2.519348621368408,Ravaine D.,1982
65.0,0.0,0.0,0.0,0.0,0.0,35.0,0.0,0.0,0.0,0.0,0.0,2.4978392124176025,Ravaine D.,1982
70.0,0.0,0.0,0.0,0.0,0.0,30.0,0.0,0.0,0.0,0.0,0.0,2.470581531524658,Ravaine D.,1982
74.0,0.0,0.0,0.0,0.0,0.0,26.0,0.0,0.0,0.0,0.0,0.0,2.4426229000091557,Ravaine D.,1982
78.0,0.0,0.0,0.0,0.0,0.0,22.0,0.0,0.0,0.0,0.0,0.0,2.4056155681610107,Ravaine D.,1982
79.0,0.0,0.0,0.0,0.0,0.0,21.0,0.0,0.0,0.0,0.0,0.0,2.3972363471984863,Ravaine D.,1982
66.67,0.0,0.0,0.0,0.0,0.0,0.0,33.33,0.0,0.0,0.0,0.0,2.469922542572021,Ravaine D.,1982
75.0,0.0,0.0,0.0,0.0,0.0,0.0,25.0,0.0,0.0,0.0,0.0,2.3798928260803223,Ravaine D.,1982
80.0,0.0,0.0,0.0,0.0,0.0,0.0,20.0,0.0,0.0,0.0,0.0,2.389526128768921,Ravaine D.,1982
0.0,0.0,0.0,0.0,0.0,0.0,0.0,0.0,0.0,30.0,70.0,0.0,2.890000104904175,Sahar M.R.,1994
0.0,0.0,0.0,0.0,0.0,0.0,0.0,0.0,10.0,30.0,60.0,0.0,2.8299999237060547,Sahar M.R.,1994
0.0,0.0,0.0,0.0,0.0,0.0,0.0,0.0,20.0,30.0,50.0,0.0,2.690000057220459,Sahar M.R.,1994
0.0,0.0,0.0,0.0,0.0,0.0,0.0,0.0,25.0,30.0,45.0,0.0,2.5999999046325684,Sahar M.R.,1994
0.0,0.0,0.0,0.0,0.0,0.0,0.0,0.0,30.0,30.0,40.0,0.0,2.490000009536743,Sahar M.R.,1994
0.0,0.0,0.0,0.0,0.0,0.0,0.0,0.0,35.0,30.0,35.0,0.0,2.3499999046325684,Sahar M.R.,1994
0.0,0.0,0.0,0.0,0.0,0.0,0.0,0.0,0.0,45.0,55.0,0.0,2.6559998989105225,Bridge B.,1988
0.0,0.0,8.0,0.0,0.0,0.0,44.4,0.0,0.0,0.0,47.6,0.0,2.650000095367432,Montagne L.,1997
0.0,0.0,9.3,0.0,0.0,0.0,45.7,0.0,0.0,0.0,45.0,0.0,2.6600000858306885,Montagne L.,1997
0.0,0.0,11.4,0.0,0.0,0.0,44.5,0.0,0.0,0.0,44.1,0.0,2.650000095367432,Montagne L.,1997
0.0,0.0,14.7,0.0,0.0,0.0,42.2,0.0,0.0,0.0,43.1,0.0,2.640000104904175,Montagne L.,1997
0.0,0.0,20.3,0.0,0.0,0.0,40.4,0.0,0.0,0.0,39.3,0.0,2.569999933242798,Montagne L.,1997
0.0,0.0,9.1,0.0,0.0,0.0,36.6,0.0,0.0,0.0,54.3,0.0,2.559000015258789,Sakka S.,1981
0.0,0.0,9.1,0.0,0.0,0.0,28.6,0.0,0.0,7.2,55.1,0.0,2.556999921798706,Sakka S.,1981
0.0,0.0,9.1,0.0,0.0,0.0,21.5,0.0,0.0,14.3,55.1,0.0,2.588000059127808,Sakka S.,1981
0.0,0.0,9.3,0.0,0.0,0.0,14.6,0.0,0.0,22.0,54.1,0.0,2.601999998092652,Sakka S.,1981
0.0,0.0,9.1,0.0,0.0,0.0,7.3,0.0,0.0,29.0,54.6,0.0,2.5969998836517334,Sakka S.,1981
0.0,0.0,9.1,0.0,0.0,0.0,0.0,0.0,0.0,36.3,54.6,0.0,2.5810000896453857,Sakka S.,1981
0.0,0.0,9.1,0.0,0.0,0.0,28.6,0.0,7.2,0.0,55.1,0.0,2.5789999961853027,Sakka S.,1981
0.0,0.0,9.0,0.0,0.0,0.0,21.4,0.0,14.3,0.0,55.3,0.0,2.5799999237060547,Sakka S.,1981
0.0,0.0,9.0,0.0,0.0,0.0,14.3,0.0,21.4,0.0,55.3,0.0,2.572999954223633,Sakka S.,1981
0.0,0.0,0.0,0.0,0.0,0.0,50.0,0.0,0.0,0.0,50.0,0.0,2.50600004196167,Ota R.,1987
100.0,0.0,0.0,0.0,0.0,0.0,0.0,0.0,0.0,0.0,0.0,0.0,2.200000047683716,Alekseenko M.P.,1962
0.0,0.0,0.0,0.0,10.0,0.0,0.0,0.0,0.0,0.0,90.0,0.0,2.8529999256134038,Muromtseva M.E.,1985
0.0,0.0,0.0,0.0,20.0,0.0,0.0,0.0,0.0,0.0,80.0,0.0,2.844000101089477,Muromtseva M.E.,1985
0.0,0.0,0.0,0.0,30.0,0.0,0.0,0.0,0.0,0.0,70.0,0.0,2.9739999771118164,Muromtseva M.E.,1985
0.0,0.0,0.0,0.0,40.0,0.0,0.0,0.0,0.0,0.0,60.0,0.0,2.98799991607666,Muromtseva M.E.,1985
0.0,0.0,0.0,0.0,50.0,0.0,0.0,0.0,0.0,0.0,50.0,0.0,3.174999952316284,Muromtseva M.E.,1985
0.0,0.0,0.0,0.0,0.0,50.0,0.0,0.0,0.0,0.0,50.0,0.0,2.928999900817871,Muromtseva M.E.,1985
