Repository: nicotouge/density

**Magma oceans on young planets play a critical role in shaping their atmospheres and mantles. Recent observations
of ultra-short-period (USP) exoplanets, such as K2-141b, provided materials to further investigate the physical
properties of these oceans. While existing machine learning models can predict their viscosity, no model currently
addresses glass density in a wide range of melt compositions.
This study introduces a novel artificial neural network (ANN) model to predict glass density from melt compositions.
We apply this model to estimate the surface density of an hypothetical glassy magma ocean on K2-141b.**


This project was carried out under the supervision of Charles Le Losq.

File: SCIGLASS_DATASET.csv (part 10 of 20)
sio2,tio2,al2o3,feo,fe2o3,mno,na2o,k2o,mgo,cao,p2o5,h2o,d,Author,Year
0.0,0.0,0.0,0.0,20.0,10.0,0.0,0.0,0.0,0.0,70.0,0.0,2.9679999351501465,Muromtseva M.E.,1985
0.0,0.0,0.0,0.0,20.0,30.0,0.0,0.0,0.0,0.0,50.0,0.0,3.200000047683716,Muromtseva M.E.,1985
0.0,25.0,0.0,0.0,0.0,0.0,0.0,0.0,45.0,0.0,30.0,0.0,2.9049999713897705,Kishioka A.,1978
0.0,30.0,0.0,0.0,0.0,0.0,0.0,0.0,40.0,0.0,30.0,0.0,2.921999931335449,Kishioka A.,1978
0.0,35.0,0.0,0.0,0.0,0.0,0.0,0.0,35.0,0.0,30.0,0.0,2.940000057220459,Kishioka A.,1978
0.0,40.0,0.0,0.0,0.0,0.0,0.0,0.0,30.0,0.0,30.0,0.0,2.953000068664551,Kishioka A.,1978
0.0,45.0,0.0,0.0,0.0,0.0,0.0,0.0,25.0,0.0,30.0,0.0,2.970000028610229,Kishioka A.,1978
0.0,50.0,0.0,0.0,0.0,0.0,0.0,0.0,20.0,0.0,30.0,0.0,2.983999967575073,Kishioka A.,1978
0.0,15.0,0.0,0.0,0.0,0.0,0.0,0.0,50.0,0.0,35.0,0.0,2.782000064849853,Kishioka A.,1978
0.0,20.0,0.0,0.0,0.0,0.0,0.0,0.0,45.0,0.0,35.0,0.0,2.805000066757202,Kishioka A.,1978
0.0,25.0,0.0,0.0,0.0,0.0,0.0,0.0,40.0,0.0,35.0,0.0,2.828000068664551,Kishioka A.,1978
0.0,20.0,0.0,0.0,0.0,0.0,0.0,0.0,0.0,50.0,30.0,0.0,3.002000093460083,Kishioka A.,1978
0.0,25.0,0.0,0.0,0.0,0.0,0.0,0.0,0.0,45.0,30.0,0.0,3.0160000324249268,Kishioka A.,1978
0.0,30.0,0.0,0.0,0.0,0.0,0.0,0.0,0.0,40.0,30.0,0.0,3.0290000438690186,Kishioka A.,1978
0.0,35.0,0.0,0.0,0.0,0.0,0.0,0.0,0.0,35.0,30.0,0.0,3.0439999103546143,Kishioka A.,1978
0.0,0.0,16.0,0.0,0.0,0.0,21.0,0.0,0.0,0.0,63.0,0.0,2.563999891281128,Kishioka A.,1978
0.0,0.0,19.0,0.0,0.0,0.0,18.0,0.0,0.0,0.0,63.0,0.0,2.572000026702881,Kishioka A.,1978
0.0,0.0,23.0,0.0,0.0,0.0,14.0,0.0,0.0,0.0,63.0,0.0,2.575999975204468,Kishioka A.,1978
0.0,0.0,5.0,0.0,0.0,0.0,35.0,0.0,0.0,0.0,60.0,0.0,2.4730000495910645,Kishioka A.,1978
0.0,0.0,10.0,0.0,0.0,0.0,30.0,0.0,0.0,0.0,60.0,0.0,2.526000022888184,Kishioka A.,1978
0.0,0.0,15.0,0.0,0.0,0.0,25.0,0.0,0.0,0.0,60.0,0.0,2.553999900817871,Kishioka A.,1978
0.0,0.0,20.0,0.0,0.0,0.0,20.0,0.0,0.0,0.0,60.0,0.0,2.572999954223633,Kishioka A.,1978
0.0,0.0,5.0,0.0,0.0,0.0,30.0,0.0,0.0,0.0,65.0,0.0,2.506999969482422,Kishioka A.,1978
0.0,0.0,10.0,0.0,0.0,0.0,25.0,0.0,0.0,0.0,65.0,0.0,2.559000015258789,Kishioka A.,1978
0.0,0.0,5.0,0.0,0.0,0.0,46.0,0.0,0.0,0.0,49.0,0.0,2.563999891281128,Kishioka A.,1978
0.0,0.0,10.0,0.0,0.0,0.0,41.0,0.0,0.0,0.0,49.0,0.0,2.6040000915527344,Kishioka A.,1978
0.0,0.0,5.0,0.0,0.0,0.0,52.5,0.0,0.0,0.0,42.5,0.0,2.601999998092652,Kishioka A.,1978
0.0,0.0,10.0,0.0,0.0,0.0,47.5,0.0,0.0,0.0,42.5,0.0,2.63700008392334,Kishioka A.,1978
0.0,0.0,16.0,0.0,0.0,0.0,41.5,0.0,0.0,0.0,42.5,0.0,2.6519999504089355,Kishioka A.,1978
0.0,0.0,5.0,0.0,0.0,0.0,57.5,0.0,0.0,0.0,37.5,0.0,2.621000051498413,Kishioka A.,1978
0.0,0.0,10.0,0.0,0.0,0.0,52.5,0.0,0.0,0.0,37.5,0.0,2.614000082015991,Kishioka A.,1978
0.0,0.0,15.0,0.0,0.0,0.0,47.5,0.0,0.0,0.0,37.5,0.0,2.611000061035156,Kishioka A.,1978
0.0,0.0,20.0,0.0,0.0,0.0,42.5,0.0,0.0,0.0,37.5,0.0,2.608999967575073,Kishioka A.,1978
0.0,0.0,24.0,0.0,0.0,0.0,38.5,0.0,0.0,0.0,37.5,0.0,2.5789999961853027,Kishioka A.,1978
0.0,0.0,15.0,0.0,0.0,0.0,52.5,0.0,0.0,0.0,32.5,0.0,2.5429999828338623,Kishioka A.,1978
0.0,0.0,20.0,0.0,0.0,0.0,47.5,0.0,0.0,0.0,32.5,0.0,2.5510001182556152,Kishioka A.,1978
0.0,0.0,25.0,0.0,0.0,0.0,42.5,0.0,0.0,0.0,32.5,0.0,2.549999952316284,Kishioka A.,1978
0.0,0.0,30.0,0.0,0.0,0.0,37.5,0.0,0.0,0.0,32.5,0.0,2.539999961853028,Kishioka A.,1978
0.0,0.0,5.0,0.0,0.0,0.0,0.0,35.0,0.0,0.0,60.0,0.0,2.4159998893737797,Kishioka A.,1978
0.0,0.0,10.0,0.0,0.0,0.0,0.0,30.0,0.0,0.0,60.0,0.0,2.4570000171661377,Kishioka A.,1978
0.0,0.0,15.0,0.0,0.0,0.0,0.0,25.0,0.0,0.0,60.0,0.0,2.503999948501587,Kishioka A.,1978
0.0,0.0,17.5,0.0,0.0,0.0,0.0,22.5,0.0,0.0,60.0,0.0,2.526000022888184,Kishioka A.,1978
0.0,0.0,5.0,0.0,0.0,0.0,0.0,39.5,0.0,0.0,55.5,0.0,2.434999942779541,Kishioka A.,1978
0.0,0.0,11.5,0.0,0.0,0.0,0.0,33.0,0.0,0.0,55.5,0.0,2.493000030517578,Kishioka A.,1978
0.0,0.0,10.0,0.0,0.0,0.0,0.0,41.0,0.0,0.0,49.0,0.0,2.506999969482422,Kishioka A.,1978
0.0,0.0,15.0,0.0,0.0,0.0,0.0,36.0,0.0,0.0,49.0,0.0,2.5350000858306885,Kishioka A.,1978
0.0,0.0,5.0,0.0,0.0,0.0,0.0,50.0,0.0,0.0,45.0,0.0,2.4779999256134038,Kishioka A.,1978
0.0,0.0,10.0,0.0,0.0,0.0,0.0,45.0,0.0,0.0,45.0,0.0,2.5280001163482666,Kishioka A.,1978
0.0,0.0,15.0,0.0,0.0,0.0,0.0,40.0,0.0,0.0,45.0,0.0,2.5299999713897705,Kishioka A.,1978
0.0,0.0,20.0,0.0,0.0,0.0,0.0,35.0,0.0,0.0,45.0,0.0,2.5350000858306885,Kishioka A.,1978
0.0,0.0,5.0,0.0,0.0,0.0,0.0,55.0,0.0,0.0,40.0,0.0,2.526000022888184,Kishioka A.,1978
0.0,0.0,10.0,0.0,0.0,0.0,0.0,50.0,0.0,0.0,40.0,0.0,2.499000072479248,Kishioka A.,1978
0.0,0.0,15.0,0.0,0.0,0.0,0.0,45.0,0.0,0.0,40.0,0.0,2.492000102996826,Kishioka A.,1978
0.0,0.0,20.0,0.0,0.0,0.0,0.0,40.0,0.0,0.0,40.0,0.0,2.494999885559082,Kishioka A.,1978
0.0,0.0,25.0,0.0,0.0,0.0,0.0,35.0,0.0,0.0,40.0,0.0,2.4820001125335693,Kishioka A.,1978
0.0,0.0,30.0,0.0,0.0,0.0,0.0,30.0,0.0,0.0,40.0,0.0,2.470999956130981,Kishioka A.,1978
0.0,0.0,0.0,0.0,0.0,0.0,0.0,0.0,0.0,54.95,45.05,0.0,2.7039999961853027,Abe Y.,1975
65.96,0.0,34.04,0.0,0.0,0.0,0.0,0.0,0.0,0.0,0.0,0.0,2.559999942779541,Ootsuka T.,1997
0.0,0.0,0.0,0.0,0.0,0.0,51.0,0.0,0.0,0.0,49.0,0.0,2.503999948501587,Eisenberg A.,1968
0.0,0.0,0.0,0.0,0.0,0.0,50.85,0.0,0.0,0.0,49.15,0.0,2.510999917984009,Eisenberg A.,1968
0.0,0.0,0.0,0.0,0.0,0.0,52.1,0.0,0.0,0.0,47.9,0.0,2.51200008392334,Eisenberg A.,1968
0.0,0.0,0.0,0.0,0.0,0.0,54.5,0.0,0.0,0.0,45.5,0.0,2.5179998874664307,Eisenberg A.,1968
0.0,0.0,0.0,0.0,0.0,0.0,57.0,0.0,0.0,0.0,43.0,0.0,2.5199999809265137,Eisenberg A.,1968
0.0,0.0,0.0,0.0,0.0,0.0,60.0,0.0,0.0,0.0,40.0,0.0,2.5339999198913574,Eisenberg A.,1968
0.0,0.0,0.0,0.0,0.0,0.0,61.7,0.0,0.0,0.0,38.3,0.0,2.5360000133514404,Eisenberg A.,1968
74.96,0.0,0.0,0.0,0.0,0.0,24.99,0.0,0.0,0.0,0.0,0.05,2.444999933242798,Takata M.,1980
73.11,0.0,0.0,0.0,0.0,0.0,24.38,0.0,0.0,0.0,0.0,2.51,2.427999973297119,Takata M.,1980
71.55,0.0,0.0,0.0,0.0,0.0,23.83,0.0,0.0,0.0,0.0,4.62,2.424000024795532,Takata M.,1980
70.76,0.0,0.0,0.0,0.0,0.0,23.59,0.0,0.0,0.0,0.0,5.65,2.4100000858306885,Takata M.,1980
69.11,0.0,0.0,0.0,0.0,0.0,23.04,0.0,0.0,0.0,0.0,7.85,2.3949999809265137,Takata M.,1980
66.65,0.0,0.0,0.0,0.0,0.0,22.2,0.0,0.0,0.0,0.0,11.15,2.384999990463257,Takata M.,1980
65.78,0.0,0.0,0.0,0.0,0.0,21.93,0.0,0.0,0.0,0.0,12.29,2.375999927520752,Takata M.,1980
64.74,0.0,0.0,0.0,0.0,0.0,21.59,0.0,0.0,0.0,0.0,13.67,2.36299991607666,Takata M.,1980
62.95,0.0,0.0,0.0,0.0,0.0,20.98,0.0,0.0,0.0,0.0,16.07,2.361000061035156,Takata M.,1980
61.76,0.0,0.0,0.0,0.0,0.0,20.57,0.0,0.0,0.0,0.0,17.67,2.3499999046325684,Takata M.,1980
61.44,0.0,0.0,0.0,0.0,0.0,20.48,0.0,0.0,0.0,0.0,18.08,2.336999893188477,Takata M.,1980
58.52,0.0,0.0,0.0,0.0,0.0,19.51,0.0,0.0,0.0,0.0,21.97,2.3340001106262207,Takata M.,1980
56.3,0.0,0.0,0.0,0.0,0.0,18.75,0.0,0.0,0.0,0.0,24.95,2.303999900817871,Takata M.,1980
46.26,0.0,0.0,0.0,0.0,0.0,15.42,0.0,0.0,0.0,0.0,38.32,2.196000099182129,Takata M.,1980
43.41,0.0,0.0,0.0,0.0,0.0,14.46,0.0,0.0,0.0,0.0,42.13,2.1589999198913574,Takata M.,1980
42.55,0.0,0.0,0.0,0.0,0.0,14.17,0.0,0.0,0.0,0.0,43.28,2.150000095367432,Takata M.,1980
34.2,0.0,0.0,0.0,0.0,0.0,11.39,0.0,0.0,0.0,0.0,54.41,2.013999938964844,Takata M.,1980
30.09,0.0,0.0,0.0,0.0,0.0,10.02,0.0,0.0,0.0,0.0,59.88,1.937999963760376,Takata M.,1980
26.32,0.0,0.0,0.0,0.0,0.0,8.77,0.0,0.0,0.0,0.0,64.91,1.8509999513626096,Takata M.,1980
25.65,0.0,0.0,0.0,0.0,0.0,8.55,0.0,0.0,0.0,0.0,65.8,1.8279999494552608,Takata M.,1980
12.16,0.0,0.0,0.0,0.0,0.0,4.05,0.0,0.0,0.0,0.0,83.79,1.440999984741211,Takata M.,1980
75.0,0.0,15.0,0.0,0.0,0.0,0.0,0.0,10.0,0.0,0.0,0.0,2.470000028610229,Nemkovich I.K.,1974
58.26,0.84,9.31,0.0,5.4,0.0,3.48,0.86,10.69,11.16,0.0,0.0,2.7880001068115234,Beall G.H.,1977
64.91,0.0,8.99,0.0,0.0,0.0,0.0,0.0,0.0,26.1,0.0,0.0,2.619999885559082,Dumbaugh W.H.,1976
100.0,0.0,0.0,0.0,0.0,0.0,0.0,0.0,0.0,0.0,0.0,0.0,2.200999975204468,Byurganovskaya ,1967
95.24,0.0,0.0,0.0,0.0,0.0,4.76,0.0,0.0,0.0,0.0,0.0,2.309999942779541,Byurganovskaya ,1967
90.91,0.0,0.0,0.0,0.0,0.0,9.09,0.0,0.0,0.0,0.0,0.0,2.2739999294281006,Byurganovskaya ,1967
83.33,0.0,0.0,0.0,0.0,0.0,16.67,0.0,0.0,0.0,0.0,0.0,2.345000028610229,Byurganovskaya ,1967
80.0,0.0,0.0,0.0,0.0,0.0,20.0,0.0,0.0,0.0,0.0,0.0,2.388999938964844,Byurganovskaya ,1967
0.0,0.0,25.0,0.0,0.0,0.0,0.0,0.0,0.0,0.0,75.0,0.0,2.569000005722046,Byurganovskaya ,1967
57.5,0.0,7.5,0.0,2.5,0.0,0.0,0.0,2.5,30.0,0.0,0.0,2.7980000972747803,Aslanova M.S.,1967
60.0,0.0,7.5,0.0,2.5,0.0,0.0,0.0,2.5,27.5,0.0,0.0,2.759999990463257,Aslanova M.S.,1967
62.5,0.0,7.5,0.0,2.5,0.0,0.0,0.0,2.5,25.0,0.0,0.0,2.733999967575073,Aslanova M.S.,1967
65.0,0.0,7.5,0.0,2.5,0.0,0.0,0.0,2.5,22.5,0.0,0.0,2.720999956130981,Aslanova M.S.,1967
57.5,0.0,7.5,0.0,2.5,0.0,0.0,0.0,5.0,27.5,0.0,0.0,2.746000051498413,Aslanova M.S.,1967
60.0,0.0,7.5,0.0,2.5,0.0,0.0,0.0,5.0,25.0,0.0,0.0,2.7090001106262207,Aslanova M.S.,1967
62.5,0.0,7.5,0.0,2.5,0.0,0.0,0.0,5.0,22.5,0.0,0.0,2.697999954223633,Aslanova M.S.,1967
65.0,0.0,7.5,0.0,2.5,0.0,0.0,0.0,5.0,20.0,0.0,0.0,2.6640000343322754,Aslanova M.S.,1967
57.5,0.0,7.5,0.0,5.0,0.0,0.0,0.0,2.5,27.5,0.0,0.0,2.726999998092652,Aslanova M.S.,1967
60.0,0.0,7.5,0.0,5.0,0.0,0.0,0.0,2.5,25.0,0.0,0.0,2.7230000495910645,Aslanova M.S.,1967
62.5,0.0,7.5,0.0,5.0,0.0,0.0,0.0,2.5,22.5,0.0,0.0,2.690000057220459,Aslanova M.S.,1967
65.0,0.0,7.5,0.0,5.0,0.0,0.0,0.0,2.5,20.0,0.0,0.0,2.693000078201294,Aslanova M.S.,1967
56.63,0.0,3.45,0.0,0.51,0.43,10.65,0.0,3.04,25.29,0.0,0.0,2.630000114440918,Kitaigorodskii ,1967
40.38,10.22,15.88,0.0,0.14,0.0,0.0,0.0,33.38,0.0,0.0,0.0,2.869999885559082,Petrova V.Z.,1967
0.0,0.0,0.0,0.0,0.0,0.0,0.0,0.0,0.0,0.0,100.0,0.0,2.4140000343322754,Stachel D.,1995
0.0,0.0,0.0,0.0,0.0,0.0,0.0,0.0,0.0,46.81,53.19,0.0,2.789999961853028,Urusovskaya L.N,1983
0.0,0.0,0.0,0.0,0.0,0.0,0.0,0.0,39.25,0.0,60.75,0.0,2.5,Urusovskaya L.N,1983
66.99,0.0,15.28,0.0,0.0,17.73,0.0,0.0,0.0,0.0,0.0,0.0,2.686000108718872,Field M.,1971
66.63,0.0,16.8,0.0,0.0,0.0,0.0,0.0,0.0,16.58,0.0,0.0,2.5429999828338623,Field M.,1971
67.14,0.0,17.01,6.08,1.09,0.0,0.0,0.0,8.67,0.0,0.0,0.0,2.5920000076293945,Field M.,1971
50.23,0.0,0.0,0.0,0.0,0.0,0.0,0.0,0.0,49.77,0.0,0.0,2.8949999809265137,Richet P.,1991
93.85,0.0,6.15,0.0,0.0,0.0,0.0,0.0,0.0,0.0,0.0,0.0,2.2809998989105225,Morikawa H.,1982
87.16,0.0,12.84,0.0,0.0,0.0,0.0,0.0,0.0,0.0,0.0,0.0,2.361999988555908,Morikawa H.,1982
71.79,0.0,28.21,0.0,0.0,0.0,0.0,0.0,0.0,0.0,0.0,0.0,2.552999973297119,Morikawa H.,1982
62.92,0.0,37.08,0.0,0.0,0.0,0.0,0.0,0.0,0.0,0.0,0.0,2.630000114440918,Morikawa H.,1982
53.08,0.0,46.92,0.0,0.0,0.0,0.0,0.0,0.0,0.0,0.0,0.0,2.734999895095825,Morikawa H.,1982
0.0,0.0,0.0,0.0,0.0,0.0,50.0,0.0,0.0,0.0,50.0,0.0,2.5,Waseda Y.,1990
0.0,0.0,0.0,0.0,0.0,0.0,0.0,0.0,50.0,0.0,50.0,0.0,2.490000009536743,Waseda Y.,1990
0.0,0.0,0.0,0.0,0.0,0.0,0.0,0.0,0.0,50.0,50.0,0.0,2.6600000858306885,Waseda Y.,1990
100.0,0.0,0.0,0.0,0.0,0.0,0.0,0.0,0.0,0.0,0.0,0.0,2.2039999961853027,Demskaya E.L.,1989
98.93,0.0,0.0,0.0,0.0,0.0,0.0,0.0,0.0,0.0,1.07,0.0,2.250999927520752,Demskaya E.L.,1989
94.05,0.0,0.0,0.0,0.0,0.0,0.0,0.0,0.0,0.0,5.95,0.0,2.2809998989105225,Demskaya E.L.,1989
90.97,0.0,0.0,0.0,0.0,0.0,0.0,0.0,0.0,0.0,9.03,0.0,2.303999900817871,Demskaya E.L.,1989
87.63,0.0,0.0,0.0,0.0,0.0,0.0,0.0,0.0,0.0,12.37,0.0,2.380000114440918,Demskaya E.L.,1989
84.64,0.0,0.0,0.0,0.0,0.0,0.0,0.0,0.0,0.0,15.36,0.0,2.441999912261963,Demskaya E.L.,1989
100.0,0.0,0.0,0.0,0.0,0.0,0.0,0.0,0.0,0.0,0.0,0.0,2.20199990272522,Deng Z.,1988
97.8,2.2,0.0,0.0,0.0,0.0,0.0,0.0,0.0,0.0,0.0,0.0,2.1989998817443848,Deng Z.,1988
96.11,3.89,0.0,0.0,0.0,0.0,0.0,0.0,0.0,0.0,0.0,0.0,2.1989998817443848,Deng Z.,1988
95.34,4.66,0.0,0.0,0.0,0.0,0.0,0.0,0.0,0.0,0.0,0.0,2.2070000171661377,Deng Z.,1988
94.49,5.51,0.0,0.0,0.0,0.0,0.0,0.0,0.0,0.0,0.0,0.0,2.200000047683716,Deng Z.,1988
93.86,6.14,0.0,0.0,0.0,0.0,0.0,0.0,0.0,0.0,0.0,0.0,2.190999984741211,Deng Z.,1988
93.08,6.92,0.0,0.0,0.0,0.0,0.0,0.0,0.0,0.0,0.0,0.0,2.20199990272522,Deng Z.,1988
94.33,5.67,0.0,0.0,0.0,0.0,0.0,0.0,0.0,0.0,0.0,0.0,2.191999912261963,Deng Z.,1988
90.28,0.0,0.0,0.0,0.0,0.0,9.72,0.0,0.0,0.0,0.0,0.0,2.2799999713897705,Saha S.K.,1990
80.49,0.0,0.0,0.0,0.0,0.0,19.51,0.0,0.0,0.0,0.0,0.0,2.319999933242798,Saha S.K.,1990
75.58,0.0,0.0,0.0,0.0,0.0,24.42,0.0,0.0,0.0,0.0,0.0,2.369999885559082,Saha S.K.,1990
0.0,0.0,0.0,0.0,0.0,0.0,0.0,0.0,60.0,0.0,40.0,0.0,2.240000009536743,Sahar M.R.,1996
0.0,0.0,0.0,0.0,0.0,0.0,0.0,0.0,50.0,0.0,50.0,0.0,2.299999952316284,Sahar M.R.,1996
0.0,0.0,0.0,0.0,0.0,0.0,0.0,0.0,40.0,0.0,60.0,0.0,2.490000009536743,Sahar M.R.,1996
0.0,0.0,0.0,0.0,0.0,0.0,0.0,0.0,35.0,0.0,65.0,0.0,2.5899999141693115,Sahar M.R.,1996
0.0,0.0,0.0,0.0,0.0,0.0,0.0,0.0,30.0,0.0,70.0,0.0,2.7100000381469727,Sahar M.R.,1996
0.0,0.0,0.0,0.0,0.0,0.0,0.0,0.0,20.0,0.0,80.0,0.0,2.9800000190734863,Sahar M.R.,1996
0.0,0.0,0.0,0.0,0.0,0.0,0.0,0.0,0.0,60.0,40.0,0.0,3.359999895095825,Sahar M.R.,1996
0.0,0.0,0.0,0.0,0.0,0.0,0.0,0.0,0.0,50.0,50.0,0.0,3.200000047683716,Sahar M.R.,1996
0.0,0.0,0.0,0.0,0.0,0.0,0.0,0.0,0.0,40.0,60.0,0.0,3.0199999809265137,Sahar M.R.,1996
0.0,0.0,0.0,0.0,0.0,0.0,0.0,0.0,0.0,30.0,70.0,0.0,2.680000066757202,Sahar M.R.,1996
6.49,0.0,15.94,0.0,0.0,0.0,0.0,0.0,9.74,67.83,0.0,0.0,2.950000047683716,Hafner H.C.,1958
94.17,5.83,0.0,0.0,0.0,0.0,0.0,0.0,0.0,0.0,0.0,0.0,2.197999954223633,Pavlova G.A.,1986
93.86,6.14,0.0,0.0,0.0,0.0,0.0,0.0,0.0,0.0,0.0,0.0,2.2070000171661377,Pavlova G.A.,1986
87.47,12.53,0.0,0.0,0.0,0.0,0.0,0.0,0.0,0.0,0.0,0.0,2.213000059127808,Pavlova G.A.,1986
87.79,12.21,0.0,0.0,0.0,0.0,0.0,0.0,0.0,0.0,0.0,0.0,2.2149999141693115,Pavlova G.A.,1980
100.0,0.0,0.0,0.0,0.0,0.0,0.0,0.0,0.0,0.0,0.0,0.0,2.20199990272522,Goto T.,1983
94.17,5.83,0.0,0.0,0.0,0.0,0.0,0.0,0.0,0.0,0.0,0.0,2.190000057220459,Hayashi T.,1983
89.98,10.02,0.0,0.0,0.0,0.0,0.0,0.0,0.0,0.0,0.0,0.0,2.200000047683716,Hayashi T.,1983
84.25,15.75,0.0,0.0,0.0,0.0,0.0,0.0,0.0,0.0,0.0,0.0,2.289999961853028,Hayashi T.,1983
80.04,19.96,0.0,0.0,0.0,0.0,0.0,0.0,0.0,0.0,0.0,0.0,2.380000114440918,Hayashi T.,1983
74.32,0.0,0.0,0.0,0.0,0.0,24.78,0.0,0.0,0.0,0.0,0.9,2.424999952316284,Nogami M.,1983
70.65,0.0,0.0,0.0,0.0,0.0,23.55,0.0,0.0,0.0,0.0,5.8,2.4119999408721924,Nogami M.,1983
0.0,0.0,0.0,0.0,0.0,0.0,50.0,0.0,0.0,0.0,50.0,0.0,2.5,Ota R.,1987
0.0,0.0,25.0,0.0,0.0,0.0,0.0,0.0,0.0,0.0,75.0,0.0,2.5510001182556152,Polukhin V.N.,1971
0.0,0.0,25.0,0.0,0.0,0.0,0.0,0.0,0.0,0.0,75.0,0.0,2.6050000190734863,Demkina L.I.,1988
100.0,0.0,0.0,0.0,0.0,0.0,0.0,0.0,0.0,0.0,0.0,0.0,2.203000068664551,Hwa Luu-Gen,1998
99.17,0.0,0.0,0.0,0.0,0.0,0.0,0.0,0.0,0.0,0.0,0.83,2.200999975204468,Kawaguchi T.,1984
70.0,0.0,0.0,0.0,0.0,0.0,30.0,0.0,0.0,0.0,0.0,0.0,2.4590001106262207,Paul A.,1984
100.0,0.0,0.0,0.0,0.0,0.0,0.0,0.0,0.0,0.0,0.0,0.0,2.200999975204468,Hereil P.,1985
100.0,0.0,0.0,0.0,0.0,0.0,0.0,0.0,0.0,0.0,0.0,0.0,2.200000047683716,Yamane M.,1979
70.65,0.0,0.0,0.0,0.0,0.0,0.0,0.0,0.0,0.0,29.35,0.0,2.3529999256134038,Klimanskii S.P.,1984
69.25,0.0,0.0,0.0,0.0,0.0,0.0,0.0,0.0,0.0,30.75,0.0,2.375999927520752,Klimanskii S.P.,1984
60.19,0.0,0.0,0.0,0.0,0.0,0.0,0.0,0.0,0.0,39.81,0.0,2.5510001182556152,Klimanskii S.P.,1984
49.46,0.0,7.53,0.0,0.0,0.0,0.0,0.0,43.01,0.0,0.0,0.0,2.690000057220459,Verdier P.,1982
64.53,0.0,8.93,0.0,0.0,0.0,0.0,0.0,0.0,26.53,0.0,0.0,2.609999895095825,Kim Young Keun,1998
62.78,0.0,9.24,0.0,0.0,0.0,0.0,0.0,0.0,27.98,0.0,0.0,2.6630001068115234,Kim Young Keun,1998
61.98,0.0,7.59,0.0,0.0,0.0,0.0,0.0,0.0,30.43,0.0,0.0,2.6600000858306885,Kim Young Keun,1998
60.03,0.0,9.22,0.0,0.0,0.0,0.0,0.0,0.0,30.75,0.0,0.0,2.703000068664551,Kim Young Keun,1998
57.7,0.0,10.02,0.0,0.0,0.0,0.0,0.0,0.0,32.28,0.0,0.0,2.7309999465942383,Kim Young Keun,1998
64.69,0.0,8.95,0.0,0.0,0.0,0.0,0.0,1.5,24.86,0.0,0.0,2.6059999465942383,Kim Young Keun,1998
63.53,0.0,8.79,0.0,0.0,0.0,0.0,0.0,7.63,20.05,0.0,0.0,2.5980000495910645,Kim Young Keun,1998
62.68,0.0,8.68,0.0,0.0,0.0,0.0,0.0,12.02,16.62,0.0,0.0,2.5840001106262207,Kim Young Keun,1998
62.19,0.0,8.61,0.0,0.0,0.0,0.0,0.0,14.93,14.27,0.0,0.0,2.568000078201294,Kim Young Keun,1998
65.09,0.0,9.01,0.0,0.0,0.88,0.0,0.0,0.0,25.02,0.0,0.0,2.614000082015991,Kim Young Keun,1998
65.43,0.0,9.05,0.0,0.0,2.65,0.0,0.0,0.0,22.86,0.0,0.0,2.61899995803833,Kim Young Keun,1998
65.71,0.0,9.1,0.0,0.0,4.45,0.0,0.0,0.0,20.74,0.0,0.0,2.621000051498413,Kim Young Keun,1998
100.0,0.0,0.0,0.0,0.0,0.0,0.0,0.0,0.0,0.0,0.0,0.0,2.20199990272522,Jabra R.,1980
98.0,0.0,0.0,0.0,0.0,0.0,0.0,0.0,0.0,0.0,2.0,0.0,2.203000068664551,Jabra R.,1980
96.5,0.0,0.0,0.0,0.0,0.0,0.0,0.0,0.0,0.0,3.5,0.0,2.2170000076293945,Jabra R.,1980
95.0,0.0,0.0,0.0,0.0,0.0,0.0,0.0,0.0,0.0,5.0,0.0,2.220000028610229,Jabra R.,1980
93.0,0.0,0.0,0.0,0.0,0.0,0.0,0.0,0.0,0.0,7.0,0.0,2.188999891281128,Jabra R.,1980
91.0,0.0,0.0,0.0,0.0,0.0,0.0,0.0,0.0,0.0,9.0,0.0,2.246000051498413,Jabra R.,1980
90.0,0.0,0.0,0.0,0.0,0.0,0.0,0.0,0.0,0.0,10.0,0.0,2.25,Jabra R.,1980
85.0,0.0,0.0,0.0,0.0,0.0,0.0,0.0,0.0,0.0,15.0,0.0,2.2850000858306885,Jabra R.,1980
72.0,0.0,1.0,0.0,0.0,0.0,13.0,1.0,4.0,9.0,0.0,0.0,2.470999956130981,Phalippou J.,1981
75.67,0.0,0.0,0.0,0.0,0.0,24.33,0.0,0.0,0.0,0.0,0.001,2.470000028610229,Unuma H.,1987
75.74,0.0,0.0,0.0,0.0,0.0,24.25,0.0,0.0,0.0,0.0,0.007,2.470000028610229,Unuma H.,1987
100.0,0.0,0.0,0.0,0.0,0.0,0.0,0.0,0.0,0.0,0.0,0.0,2.20199990272522,Rathmann C.L.,1968
94.33,5.67,0.0,0.0,0.0,0.0,0.0,0.0,0.0,0.0,0.0,0.0,2.213000059127808,Rathmann C.L.,1968
0.0,0.0,0.0,0.0,0.0,0.0,0.0,0.0,0.0,0.0,100.0,0.0,2.4140000343322754,Meyer K.,1998
0.0,0.0,0.0,0.0,0.0,0.0,0.0,0.0,0.0,4.1,95.9,0.0,2.430000066757202,Meyer K.,1998
0.0,0.0,0.0,0.0,0.0,0.0,0.0,0.0,0.0,9.4,90.6,0.0,2.444000005722046,Meyer K.,1998
0.0,0.0,0.0,0.0,0.0,0.0,0.0,0.0,0.0,15.7,84.3,0.0,2.4539999961853027,Meyer K.,1998
0.0,0.0,0.0,0.0,0.0,0.0,0.0,0.0,0.0,19.6,80.4,0.0,2.4539999961853027,Meyer K.,1998
0.0,0.0,0.0,0.0,0.0,0.0,0.0,0.0,0.0,24.8,75.2,0.0,2.431999921798706,Meyer K.,1998
0.0,0.0,0.0,0.0,0.0,0.0,0.0,0.0,0.0,30.6,69.4,0.0,2.424000024795532,Meyer K.,1998
0.0,0.0,0.0,0.0,0.0,0.0,0.0,0.0,0.0,32.7,67.3,0.0,2.453000068664551,Meyer K.,1998
0.0,0.0,0.0,0.0,0.0,0.0,0.0,0.0,0.0,39.1,60.9,0.0,2.4749999046325684,Meyer K.,1998
0.0,0.0,0.0,0.0,0.0,0.0,0.0,0.0,0.0,44.7,55.3,0.0,2.546999931335449,Meyer K.,1998
0.0,0.0,0.0,0.0,0.0,0.0,0.0,0.0,0.0,49.6,50.4,0.0,2.6480000019073486,Meyer K.,1998
0.0,0.0,0.0,0.0,0.0,0.0,50.5,0.0,0.0,0.0,49.5,0.0,2.5199999809265137,Hoppe U.,1998
48.05,0.0,18.88,0.0,0.0,0.0,0.0,0.0,15.92,17.16,0.0,0.0,2.75,Lederer K.,1998
48.05,0.0,18.88,0.0,0.0,0.0,0.0,0.0,15.92,17.16,0.0,0.0,2.7850000858306885,Lederer K.,1998
48.05,0.0,18.88,0.0,0.0,0.0,0.0,0.0,15.92,17.16,0.0,0.0,2.809000015258789,Lederer K.,1998
48.05,0.0,18.88,0.0,0.0,0.0,0.0,0.0,15.92,17.16,0.0,0.0,2.8340001106262207,Lederer K.,1998
48.05,0.0,18.88,0.0,0.0,0.0,0.0,0.0,15.92,17.16,0.0,0.0,2.8529999256134038,Lederer K.,1998
48.05,0.0,18.88,0.0,0.0,0.0,0.0,0.0,15.92,17.16,0.0,0.0,2.869999885559082,Lederer K.,1998
60.0,0.0,10.0,0.0,0.0,0.0,0.0,0.0,15.0,15.0,0.0,0.0,2.680999994277954,Bukhmastov V.I.,1971
55.0,0.0,10.0,0.0,0.0,0.0,0.0,0.0,20.0,15.0,0.0,0.0,2.750999927520752,Bukhmastov V.I.,1971
60.0,0.0,10.0,0.0,0.0,0.0,0.0,0.0,10.0,20.0,0.0,0.0,2.687000036239624,Bukhmastov V.I.,1971
55.0,0.0,10.0,0.0,0.0,0.0,0.0,0.0,15.0,20.0,0.0,0.0,2.760999917984009,Bukhmastov V.I.,1971
50.0,0.0,10.0,0.0,0.0,0.0,0.0,0.0,20.0,20.0,0.0,0.0,2.8299999237060547,Bukhmastov V.I.,1971
60.0,0.0,10.0,0.0,0.0,0.0,0.0,0.0,5.0,25.0,0.0,0.0,2.686000108718872,Bukhmastov V.I.,1971
55.0,0.0,10.0,0.0,0.0,0.0,0.0,0.0,10.0,25.0,0.0,0.0,2.760999917984009,Bukhmastov V.I.,1971
50.0,0.0,10.0,0.0,0.0,0.0,0.0,0.0,15.0,25.0,0.0,0.0,2.822999954223633,Bukhmastov V.I.,1971
45.0,0.0,10.0,0.0,0.0,0.0,0.0,0.0,20.0,25.0,0.0,0.0,2.877000093460083,Bukhmastov V.I.,1971
60.0,0.0,10.0,0.0,0.0,0.0,0.0,0.0,0.0,30.0,0.0,0.0,2.694999933242798,Bukhmastov V.I.,1971
55.0,0.0,10.0,0.0,0.0,0.0,0.0,0.0,5.0,30.0,0.0,0.0,2.7860000133514404,Bukhmastov V.I.,1971
50.0,0.0,10.0,0.0,0.0,0.0,0.0,0.0,10.0,30.0,0.0,0.0,2.8289999961853027,Bukhmastov V.I.,1971
45.0,0.0,10.0,0.0,0.0,0.0,0.0,0.0,15.0,30.0,0.0,0.0,2.88100004196167,Bukhmastov V.I.,1971
40.0,0.0,10.0,0.0,0.0,0.0,0.0,0.0,20.0,30.0,0.0,0.0,2.933000087738037,Bukhmastov V.I.,1971
55.0,0.0,10.0,0.0,0.0,0.0,0.0,0.0,0.0,35.0,0.0,0.0,2.7780001163482666,Bukhmastov V.I.,1971
50.0,0.0,10.0,0.0,0.0,0.0,0.0,0.0,5.0,35.0,0.0,0.0,2.825999975204468,Bukhmastov V.I.,1971
45.0,0.0,10.0,0.0,0.0,0.0,0.0,0.0,10.0,35.0,0.0,0.0,2.86899995803833,Bukhmastov V.I.,1971
40.0,0.0,10.0,0.0,0.0,0.0,0.0,0.0,15.0,35.0,0.0,0.0,2.8989999294281006,Bukhmastov V.I.,1971
35.0,0.0,10.0,0.0,0.0,0.0,0.0,0.0,20.0,35.0,0.0,0.0,2.970999956130981,Bukhmastov V.I.,1971
50.0,0.0,10.0,0.0,0.0,0.0,0.0,0.0,0.0,40.0,0.0,0.0,2.8340001106262207,Bukhmastov V.I.,1971
45.0,0.0,10.0,0.0,0.0,0.0,0.0,0.0,5.0,40.0,0.0,0.0,2.8559999465942383,Bukhmastov V.I.,1971
40.0,0.0,10.0,0.0,0.0,0.0,0.0,0.0,10.0,40.0,0.0,0.0,2.9200000762939453,Bukhmastov V.I.,1971
35.0,0.0,10.0,0.0,0.0,0.0,0.0,0.0,15.0,40.0,0.0,0.0,2.9670000076293945,Bukhmastov V.I.,1971
45.0,0.0,10.0,0.0,0.0,0.0,0.0,0.0,0.0,45.0,0.0,0.0,2.8940000534057617,Bukhmastov V.I.,1971
40.0,0.0,10.0,0.0,0.0,0.0,0.0,0.0,5.0,45.0,0.0,0.0,2.9230000972747803,Bukhmastov V.I.,1971
35.0,0.0,10.0,0.0,0.0,0.0,0.0,0.0,10.0,45.0,0.0,0.0,2.9660000801086426,Bukhmastov V.I.,1971
40.0,0.0,10.0,0.0,0.0,0.0,0.0,0.0,0.0,50.0,0.0,0.0,2.924999952316284,Bukhmastov V.I.,1971
35.0,0.0,10.0,0.0,0.0,0.0,0.0,0.0,5.0,50.0,0.0,0.0,2.9539999961853027,Bukhmastov V.I.,1971
55.0,0.0,15.0,0.0,0.0,0.0,0.0,0.0,0.0,30.0,0.0,0.0,2.726999998092652,Bukhmastov V.I.,1971
55.0,0.0,15.0,0.0,0.0,0.0,0.0,0.0,5.0,25.0,0.0,0.0,2.7230000495910645,Bukhmastov V.I.,1971
55.0,0.0,15.0,0.0,0.0,0.0,0.0,0.0,10.0,20.0,0.0,0.0,2.719000101089477,Bukhmastov V.I.,1971
50.0,0.0,15.0,0.0,0.0,0.0,0.0,0.0,0.0,35.0,0.0,0.0,2.7739999294281006,Bukhmastov V.I.,1971
50.0,0.0,15.0,0.0,0.0,0.0,0.0,0.0,5.0,30.0,0.0,0.0,2.7850000858306885,Bukhmastov V.I.,1971
50.0,0.0,15.0,0.0,0.0,0.0,0.0,0.0,10.0,25.0,0.0,0.0,2.753999948501587,Bukhmastov V.I.,1971
50.0,0.0,15.0,0.0,0.0,0.0,0.0,0.0,15.0,20.0,0.0,0.0,2.75,Bukhmastov V.I.,1971
45.0,0.0,15.0,0.0,0.0,0.0,0.0,0.0,0.0,40.0,0.0,0.0,2.8399999141693115,Bukhmastov V.I.,1971
45.0,0.0,15.0,0.0,0.0,0.0,0.0,0.0,5.0,35.0,0.0,0.0,2.8580000400543213,Bukhmastov V.I.,1971
45.0,0.0,15.0,0.0,0.0,0.0,0.0,0.0,10.0,30.0,0.0,0.0,2.8499999046325684,Bukhmastov V.I.,1971
45.0,0.0,15.0,0.0,0.0,0.0,0.0,0.0,15.0,25.0,0.0,0.0,2.8340001106262207,Bukhmastov V.I.,1971
45.0,0.0,15.0,0.0,0.0,0.0,0.0,0.0,20.0,20.0,0.0,0.0,2.8469998836517334,Bukhmastov V.I.,1971
40.0,0.0,15.0,0.0,0.0,0.0,0.0,0.0,0.0,45.0,0.0,0.0,2.901000022888184,Bukhmastov V.I.,1971
40.0,0.0,15.0,0.0,0.0,0.0,0.0,0.0,5.0,40.0,0.0,0.0,2.9049999713897705,Bukhmastov V.I.,1971
40.0,0.0,15.0,0.0,0.0,0.0,0.0,0.0,10.0,35.0,0.0,0.0,2.8959999084472656,Bukhmastov V.I.,1971
40.0,0.0,15.0,0.0,0.0,0.0,0.0,0.0,15.0,30.0,0.0,0.0,2.9019999504089355,Bukhmastov V.I.,1971
40.0,0.0,15.0,0.0,0.0,0.0,0.0,0.0,20.0,25.0,0.0,0.0,2.9049999713897705,Bukhmastov V.I.,1971
40.0,0.0,15.0,0.0,0.0,0.0,0.0,0.0,25.0,20.0,0.0,0.0,2.9100000858306885,Bukhmastov V.I.,1971
35.0,0.0,15.0,0.0,0.0,0.0,0.0,0.0,0.0,50.0,0.0,0.0,2.936000108718872,Bukhmastov V.I.,1971
35.0,0.0,15.0,0.0,0.0,0.0,0.0,0.0,5.0,45.0,0.0,0.0,2.937000036239624,Bukhmastov V.I.,1971
35.0,0.0,15.0,0.0,0.0,0.0,0.0,0.0,10.0,40.0,0.0,0.0,2.930999994277954,Bukhmastov V.I.,1971
35.0,0.0,15.0,0.0,0.0,0.0,0.0,0.0,15.0,35.0,0.0,0.0,2.937000036239624,Bukhmastov V.I.,1971
35.0,0.0,15.0,0.0,0.0,0.0,0.0,0.0,20.0,30.0,0.0,0.0,2.937999963760376,Bukhmastov V.I.,1971
35.0,0.0,15.0,0.0,0.0,0.0,0.0,0.0,25.0,25.0,0.0,0.0,2.943000078201294,Bukhmastov V.I.,1971
30.0,0.0,15.0,0.0,0.0,0.0,0.0,0.0,15.0,40.0,0.0,0.0,2.9670000076293945,Bukhmastov V.I.,1971
30.0,0.0,15.0,0.0,0.0,0.0,0.0,0.0,20.0,35.0,0.0,0.0,2.970999956130981,Bukhmastov V.I.,1971
30.0,0.0,15.0,0.0,0.0,0.0,0.0,0.0,25.0,30.0,0.0,0.0,2.9749999046325684,Bukhmastov V.I.,1971
60.0,0.0,0.0,0.0,0.0,0.0,5.0,0.0,15.0,20.0,0.0,0.0,2.6730000972747803,Taskaev V.I.,1971
60.0,0.0,0.0,0.0,0.0,2.0,5.0,0.0,15.0,18.0,0.0,0.0,2.678999900817871,Taskaev V.I.,1971
60.0,0.0,0.0,0.0,0.0,4.0,5.0,0.0,15.0,16.0,0.0,0.0,2.684999942779541,Taskaev V.I.,1971
60.0,0.0,0.0,0.0,0.0,6.0,5.0,0.0,15.0,14.0,0.0,0.0,2.7039999961853027,Taskaev V.I.,1971
60.0,0.0,0.0,0.0,0.0,8.0,5.0,0.0,15.0,12.0,0.0,0.0,2.719000101089477,Taskaev V.I.,1971
60.0,0.0,0.0,0.0,0.0,10.0,5.0,0.0,15.0,10.0,0.0,0.0,2.73799991607666,Taskaev V.I.,1971
60.0,0.0,0.0,0.0,0.0,12.0,5.0,0.0,15.0,8.0,0.0,0.0,2.7669999599456787,Taskaev V.I.,1971
60.0,0.0,0.0,0.0,0.0,14.0,5.0,0.0,15.0,6.0,0.0,0.0,2.7720000743865967,Taskaev V.I.,1971
60.0,0.0,0.0,0.0,0.0,16.0,5.0,0.0,15.0,4.0,0.0,0.0,2.7769999504089355,Taskaev V.I.,1971
60.0,0.0,0.0,0.0,0.0,18.0,5.0,0.0,15.0,2.0,0.0,0.0,2.7780001163482666,Taskaev V.I.,1971
60.0,0.0,0.0,0.0,0.0,20.0,5.0,0.0,15.0,0.0,0.0,0.0,2.782000064849853,Taskaev V.I.,1971
60.0,0.0,0.0,0.0,0.0,2.0,5.0,0.0,13.0,20.0,0.0,0.0,2.690999984741211,Taskaev V.I.,1971
60.0,0.0,0.0,0.0,0.0,4.0,5.0,0.0,11.0,20.0,0.0,0.0,2.7079999446868896,Taskaev V.I.,1971
60.0,0.0,0.0,0.0,0.0,6.0,5.0,0.0,9.0,20.0,0.0,0.0,2.7239999771118164,Taskaev V.I.,1971
60.0,0.0,0.0,0.0,0.0,8.0,5.0,0.0,7.0,20.0,0.0,0.0,2.749000072479248,Taskaev V.I.,1971
60.0,0.0,0.0,0.0,0.0,10.0,5.0,0.0,5.0,20.0,0.0,0.0,2.7730000019073486,Taskaev V.I.,1971
60.0,0.0,0.0,0.0,0.0,12.0,5.0,0.0,3.0,20.0,0.0,0.0,2.7850000858306885,Taskaev V.I.,1971
60.0,0.0,0.0,0.0,0.0,15.0,5.0,0.0,0.0,20.0,0.0,0.0,2.799000024795532,Taskaev V.I.,1971
66.58,0.0,5.56,0.0,0.73,0.0,14.81,0.0,2.47,9.85,0.0,0.0,2.513000011444092,Farger N.E.,1974
0.0,25.0,0.0,0.0,25.0,0.0,0.0,0.0,0.0,0.0,50.0,0.0,2.990000009536743,Bobkova N.M.,1976
83.33,0.0,0.0,0.0,0.0,0.0,16.67,0.0,0.0,0.0,0.0,0.0,2.3399999141693115,Topping J.A.,1968
78.26,0.0,4.35,0.0,0.0,0.0,17.39,0.0,0.0,0.0,0.0,0.0,2.390000104904175,Topping J.A.,1968
72.73,0.0,9.09,0.0,0.0,0.0,18.18,0.0,0.0,0.0,0.0,0.0,2.4549999237060547,Topping J.A.,1968
60.0,0.0,20.0,0.0,0.0,0.0,20.0,0.0,0.0,0.0,0.0,0.0,2.4100000858306885,Topping J.A.,1968
57.14,0.0,22.45,0.0,0.0,0.0,20.41,0.0,0.0,0.0,0.0,0.0,2.450000047683716,Topping J.A.,1968
75.94,0.0,0.0,0.0,0.0,0.0,15.5,0.0,0.0,8.56,0.0,0.0,2.4800000190734863,Syritskaya Z.M.,1963
75.94,0.0,0.0,0.0,0.0,0.0,15.5,0.0,0.0,8.56,0.0,0.0,2.4600000381469727,Syritskaya Z.M.,1963
62.4,0.0,0.0,0.0,0.0,0.0,37.6,0.0,0.0,0.0,0.0,0.0,2.74399995803833,Klonkowski A.,1985
62.4,0.0,5.8,0.0,0.0,0.0,31.8,0.0,0.0,0.0,0.0,0.0,2.6700000762939453,Klonkowski A.,1985
62.4,0.0,0.0,0.0,0.0,0.0,0.0,37.6,0.0,0.0,0.0,0.0,2.5160000324249268,Klonkowski A.,1985
62.4,0.0,5.8,0.0,0.0,0.0,0.0,31.8,0.0,0.0,0.0,0.0,2.496999979019165,Klonkowski A.,1985
84.8,0.0,0.0,0.0,0.0,0.0,15.2,0.0,0.0,0.0,0.0,0.0,2.316999912261963,Bartholomew R.F,1982
46.0,0.0,0.0,0.0,0.0,0.0,8.3,0.0,0.0,0.0,0.0,45.7,2.1410000324249268,Bartholomew R.F,1982
43.5,0.0,0.0,0.0,0.0,0.0,7.8,0.0,0.0,0.0,0.0,48.7,2.118000030517578,Bartholomew R.F,1982
36.9,0.0,0.0,0.0,0.0,0.0,6.6,0.0,0.0,0.0,0.0,56.5,2.1010000705718994,Bartholomew R.F,1982
80.49,0.0,0.0,0.0,0.0,0.0,19.51,0.0,0.0,0.0,0.0,0.0,2.400000095367432,Skanavi G.I.,1958
81.58,0.0,0.0,0.0,0.0,0.0,15.82,2.6,0.0,0.0,0.0,0.0,2.359999895095825,Skanavi G.I.,1958
83.85,0.0,0.0,0.0,0.0,0.0,8.13,8.02,0.0,0.0,0.0,0.0,2.400000095367432,Skanavi G.I.,1958
85.03,0.0,0.0,0.0,0.0,0.0,4.12,10.85,0.0,0.0,0.0,0.0,2.400000095367432,Skanavi G.I.,1958
86.25,0.0,0.0,0.0,0.0,0.0,0.0,13.75,0.0,0.0,0.0,0.0,2.400000095367432,Skanavi G.I.,1958
100.0,0.0,0.0,0.0,0.0,0.0,0.0,0.0,0.0,0.0,0.0,0.0,2.194000005722046,Sherwood D.S.,1986
62.46,0.0,16.28,0.4,0.0,0.0,0.053,0.42,9.86,10.52,0.0,0.0,2.5820000171661377,Bouhifd M.A.,1998
46.38,0.76,8.64,2.35,0.0,0.0,2.37,0.35,13.66,25.49,0.0,0.0,2.812999963760376,Bouhifd M.A.,1998
72.0,0.0,0.0,0.0,12.0,0.0,16.0,0.0,0.0,0.0,0.0,0.0,2.7100000381469727,Pronkin A.A.,1990
72.0,0.0,0.0,0.0,12.0,0.0,16.0,0.0,0.0,0.0,0.0,0.0,2.690000057220459,Pronkin A.A.,1990
84.83,0.0,0.0,0.0,0.2,0.0,14.97,0.0,0.0,0.0,0.0,0.0,2.3420000076293945,Glombik B.,1995
79.85,0.0,0.0,0.0,0.19,0.0,19.96,0.0,0.0,0.0,0.0,0.0,2.3940000534057617,Glombik B.,1995
74.84,0.0,0.0,0.0,0.21,0.0,24.95,0.0,0.0,0.0,0.0,0.0,2.440999984741211,Glombik B.,1995
69.86,0.0,0.0,0.0,0.2,0.0,29.94,0.0,0.0,0.0,0.0,0.0,2.4760000705718994,Glombik B.,1995
64.87,0.0,0.0,0.0,0.2,0.0,34.93,0.0,0.0,0.0,0.0,0.0,2.503999948501587,Glombik B.,1995
59.9,0.0,0.0,0.0,0.17,0.0,39.93,0.0,0.0,0.0,0.0,0.0,2.5299999713897705,Glombik B.,1995
61.8,0.0,12.1,0.0,0.0,0.0,4.0,0.0,0.0,22.1,0.0,0.0,2.365999937057495,Mazelev L.Ya.,1960
59.3,0.0,11.6,0.0,0.0,0.0,7.9,0.0,0.0,21.2,0.0,0.0,2.430000066757202,Mazelev L.Ya.,1960
58.1,0.0,11.4,0.0,0.0,0.0,9.7,0.0,0.0,20.8,0.0,0.0,2.549999952316284,Mazelev L.Ya.,1960
49.45,0.0,12.09,0.0,0.0,0.0,0.0,0.0,10.79,27.67,0.0,0.0,2.450000047683716,Mazelev L.Ya.,1960
46.8,0.0,11.5,0.0,0.0,0.0,5.3,0.0,10.2,26.2,0.0,0.0,2.490000009536743,Mazelev L.Ya.,1960
48.0,0.0,11.8,0.0,0.0,0.0,3.0,0.0,10.4,26.8,0.0,0.0,2.490000009536743,Mazelev L.Ya.,1960
47.5,0.0,11.6,0.0,0.0,0.0,4.1,0.0,10.3,26.5,0.0,0.0,2.5299999713897705,Mazelev L.Ya.,1960
54.0,0.0,11.7,0.0,0.0,24.6,9.7,0.0,0.0,0.0,0.0,0.0,2.7709999084472656,Mazelev L.Ya.,1960
54.9,0.0,11.5,0.0,0.0,24.1,9.5,0.0,0.0,0.0,0.0,0.0,2.680999994277954,Mazelev L.Ya.,1960
55.7,0.0,11.3,0.0,0.0,23.6,9.4,0.0,0.0,0.0,0.0,0.0,2.782999992370605,Mazelev L.Ya.,1960
56.69,0.0,11.08,0.0,0.0,23.15,9.08,0.0,0.0,0.0,0.0,0.0,2.782999992370605,Mazelev L.Ya.,1960
100.0,0.0,0.0,0.0,0.0,0.0,0.0,0.0,0.0,0.0,0.0,0.0,2.200000047683716,Tso S.T.,1982
79.84,0.0,20.16,0.0,0.0,0.0,0.0,0.0,0.0,0.0,0.0,0.0,2.4200000762939453,Tso S.T.,1982
67.42,0.0,26.51,0.0,0.0,0.0,0.0,0.0,0.0,6.07,0.0,0.0,2.5199999809265137,Tso S.T.,1982
67.04,0.0,0.0,0.0,0.0,0.0,32.96,0.0,0.0,0.0,0.0,0.0,2.484999895095825,Westrum E.F.Jr.,1989
67.74,0.0,0.0,0.0,0.0,0.0,0.0,32.26,0.0,0.0,0.0,0.0,2.4719998836517334,Westrum E.F.Jr.,1989
62.0,0.0,0.0,0.0,0.0,0.0,26.0,0.0,12.0,0.0,0.0,0.0,2.5220000743865967,Galant E.I.,1978
0.0,0.0,0.0,0.0,0.0,0.0,29.81,0.0,0.0,0.0,69.56,0.63,2.430999994277954,Moustafa Y.M.,1998
0.0,0.0,0.0,0.0,0.0,0.0,44.51,0.0,0.0,0.0,54.41,1.08,2.5220000743865967,Moustafa Y.M.,1998
0.0,0.0,0.0,0.0,0.0,0.0,48.1,0.0,0.0,0.0,48.1,3.8,2.5209999084472656,Moustafa Y.M.,1998
69.8,0.0,4.54,0.0,0.0,0.0,25.65,0.0,0.0,0.0,0.0,0.0,2.5,Houde-Walter S.,1988
43.9,0.0,33.7,0.0,0.0,0.0,0.0,0.0,0.0,22.4,0.0,0.0,2.6449999809265137,Wishmann F.G.,1987
46.7,0.0,29.4,0.0,0.0,0.0,0.0,0.0,0.0,23.9,0.0,0.0,2.624000072479248,Wishmann F.G.,1987
49.6,0.0,25.1,0.0,0.0,0.0,0.0,0.0,0.0,25.3,0.0,0.0,2.609999895095825,Wishmann F.G.,1987
51.7,0.0,22.0,0.0,0.0,0.0,0.0,0.0,0.0,26.3,0.0,0.0,2.6029999256134038,Wishmann F.G.,1987
54.1,0.0,18.4,0.0,0.0,0.0,0.0,0.0,0.0,27.5,0.0,0.0,2.6010000705718994,Wishmann F.G.,1987
56.1,0.0,15.2,0.0,0.0,0.0,0.0,0.0,0.0,28.7,0.0,0.0,2.6010000705718994,Wishmann F.G.,1987
57.9,0.0,12.4,0.0,0.0,0.0,0.0,0.0,0.0,29.7,0.0,0.0,2.6010000705718994,Wishmann F.G.,1987
59.5,0.0,10.3,0.0,0.0,0.0,0.0,0.0,0.0,30.2,0.0,0.0,2.5980000495910645,Wishmann F.G.,1987
61.0,0.0,8.1,0.0,0.0,0.0,0.0,0.0,0.0,30.9,0.0,0.0,2.5999999046325684,Wishmann F.G.,1987
62.1,0.0,6.4,0.0,0.0,0.0,0.0,0.0,0.0,31.5,0.0,0.0,2.5980000495910645,Wishmann F.G.,1987
63.1,0.0,4.9,0.0,0.0,0.0,0.0,0.0,0.0,32.0,0.0,0.0,2.595000028610229,Wishmann F.G.,1987
60.0,20.0,0.0,0.0,0.0,0.0,20.0,0.0,0.0,0.0,0.0,0.0,2.640000104904175,Vogel E.M.,1988
50.0,30.0,0.0,0.0,0.0,0.0,20.0,0.0,0.0,0.0,0.0,0.0,2.8499999046325684,Vogel E.M.,1988
70.0,10.0,0.0,0.0,0.0,0.0,20.0,0.0,0.0,0.0,0.0,0.0,2.5299999713897705,Vogel E.M.,1988
100.0,0.0,0.0,0.0,0.0,0.0,0.0,0.0,0.0,0.0,0.0,0.0,2.200000047683716,Spierings G.A.C,1982
80.0,0.0,0.0,0.0,0.0,0.0,20.0,0.0,0.0,0.0,0.0,0.0,2.390000104904175,Spierings G.A.C,1982
70.0,0.0,0.0,0.0,0.0,0.0,30.0,0.0,0.0,0.0,0.0,0.0,2.470000028610229,Spierings G.A.C,1982
60.0,0.0,0.0,0.0,0.0,0.0,20.0,0.0,0.0,20.0,0.0,0.0,2.630000114440918,Spierings G.A.C,1982
74.38,0.0,0.0,0.0,0.44,0.0,16.57,0.0,0.0,8.62,0.0,0.0,2.4779999256134038,Moore H.,1949
75.38,0.0,0.0,0.0,1.29,0.0,16.79,0.0,0.0,6.55,0.0,0.0,2.4790000915527344,Moore H.,1949
75.89,0.0,0.0,0.0,1.72,0.0,16.9,0.0,0.0,5.49,0.0,0.0,2.4790000915527344,Moore H.,1949
74.05,0.0,0.0,0.0,0.14,0.0,16.49,0.0,0.0,9.33,0.0,0.0,2.4779999256134038,Moore H.,1949
76.57,0.0,0.0,0.0,0.42,0.0,8.53,5.61,0.0,8.87,0.0,0.0,2.470000028610229,Moore H.,1949
77.51,0.0,0.0,0.0,0.41,0.0,5.08,8.02,0.0,8.98,0.0,0.0,2.4600000381469727,Moore H.,1949
66.67,0.0,0.0,0.0,0.0,0.0,33.33,0.0,0.0,0.0,0.0,0.0,2.490000009536743,Jiang Zhonghong,1987
50.0,0.0,0.0,0.0,0.0,0.0,50.0,0.0,0.0,0.0,0.0,0.0,2.562000036239624,Jiang Zhonghong,1987
80.0,0.0,0.0,0.0,0.0,0.0,0.0,20.0,0.0,0.0,0.0,0.0,2.388000011444092,Jiang Zhonghong,1987
66.67,0.0,0.0,0.0,0.0,0.0,0.0,33.33,0.0,0.0,0.0,0.0,2.4649999141693115,Jiang Zhonghong,1987
100.0,0.0,0.0,0.0,0.0,0.0,0.0,0.0,0.0,0.0,0.0,0.0,2.203000068664551,Jiang Zhonghong,1987
100.0,0.0,0.0,0.0,0.0,0.0,0.0,0.0,0.0,0.0,0.0,0.0,2.2039999961853027,Frost D.,1952
62.27,0.0,6.53,0.0,0.0,0.0,31.2,0.0,0.0,0.0,0.0,0.0,2.5,Studt P.L.,1962
80.0,0.0,0.0,0.0,0.0,0.0,20.0,0.0,0.0,0.0,0.0,0.0,2.390000104904175,Shmidt Yu.A.,1964
80.0,0.0,0.0,0.0,0.0,0.0,0.0,20.0,0.0,0.0,0.0,0.0,2.3919999599456787,Shmidt Yu.A.,1964
67.8,0.0,0.0,0.0,0.0,0.0,16.1,0.0,16.1,0.0,0.0,0.0,2.4739999771118164,Ohta H.,1975
68.4,0.0,0.0,0.0,0.0,0.0,12.9,2.9,15.8,0.0,0.0,0.0,2.463000059127808,Ohta H.,1975
68.8,0.0,0.0,0.0,0.0,0.0,10.6,4.7,15.9,0.0,0.0,0.0,2.4560000896453857,Ohta H.,1975
68.83,0.0,0.0,0.0,0.0,0.0,7.79,7.79,15.58,0.0,0.0,0.0,2.45199990272522,Ohta H.,1975
67.5,0.0,0.0,0.0,0.0,0.0,5.4,10.2,16.9,0.0,0.0,0.0,2.453000068664551,Ohta H.,1975
80.0,0.0,0.0,0.0,0.0,0.0,20.0,0.0,0.0,0.0,0.0,0.0,2.380000114440918,Khalifa F.A.,1989
75.0,0.0,0.0,0.0,0.0,0.0,25.0,0.0,0.0,0.0,0.0,0.0,2.400000095367432,Khalifa F.A.,1989
70.0,0.0,0.0,0.0,0.0,0.0,30.0,0.0,0.0,0.0,0.0,0.0,2.430000066757202,Khalifa F.A.,1989
50.0,0.0,0.0,0.0,0.0,0.0,50.0,0.0,0.0,0.0,0.0,0.0,2.539999961853028,Khalifa F.A.,1989
100.0,0.0,0.0,0.0,0.0,0.0,0.0,0.0,0.0,0.0,0.0,0.0,2.1989998817443848,Cohen A.F.,1958
100.0,0.0,0.0,0.0,0.0,0.0,0.0,0.0,0.0,0.0,0.0,0.0,2.200000047683716,Lane D.W.,1990
0.0,0.0,0.0,0.0,0.0,0.0,0.0,0.0,0.0,35.0,65.0,0.0,2.549999952316284,Edirisinghe S.P,1989
72.26,0.0,14.84,0.0,0.0,0.0,0.0,0.0,0.0,12.9,0.0,0.0,2.4800000190734863,Corning Glass W,1967
70.0,0.0,0.0,0.0,0.0,0.0,20.0,0.0,0.0,10.0,0.0,0.0,2.562999963760376,Inoguchi K.,1998
100.0,0.0,0.0,0.0,0.0,0.0,0.0,0.0,0.0,0.0,0.0,0.0,2.200999975204468,Fagaly R.L.,1978
100.0,0.0,0.0,0.0,0.0,0.0,0.0,0.0,0.0,0.0,0.0,0.0,2.1989998817443848,Birch F.,1940
45.95,0.0,0.41,0.0,0.0,0.0,24.24,0.0,0.0,26.81,2.59,0.0,2.7100000381469727,Krajewski A.,1985
45.76,0.0,0.83,0.0,0.0,0.0,24.14,0.0,0.0,26.69,2.58,0.0,2.700000047683716,Krajewski A.,1985
45.37,0.0,1.66,0.0,0.0,0.0,23.94,0.0,0.0,26.47,2.56,0.0,2.700000047683716,Krajewski A.,1985
43.05,0.0,6.7,0.0,0.0,0.0,22.71,0.0,0.0,25.11,2.43,0.0,2.690000057220459,Krajewski A.,1985
41.47,0.0,10.11,0.0,0.0,0.0,21.88,0.0,0.0,24.2,2.34,0.0,2.680000066757202,Krajewski A.,1985
46.01,0.0,0.0,0.0,0.26,0.0,24.28,0.0,0.0,26.85,2.6,0.0,2.720000028610229,Krajewski A.,1985
45.65,0.0,0.0,0.0,1.06,0.0,24.09,0.0,0.0,26.63,2.57,0.0,2.7300000190734863,Krajewski A.,1985
45.14,0.0,0.0,0.0,2.15,0.0,23.82,0.0,0.0,26.34,2.54,0.0,2.740000009536743,Krajewski A.,1985
44.12,0.0,0.0,0.0,4.38,0.0,23.28,0.0,0.0,25.74,2.49,0.0,2.7799999713897705,Krajewski A.,1985
100.0,0.0,0.0,0.0,0.0,0.0,0.0,0.0,0.0,0.0,0.0,0.0,2.2070000171661377,Birch F.,1936
69.9,0.0,0.0,0.0,0.0,0.0,19.4,0.0,0.0,10.7,0.0,0.0,2.5309998989105225,Hense C.R.,1988
66.05,0.0,33.95,0.0,0.0,0.0,0.0,0.0,0.0,0.0,0.0,0.0,2.559999942779541,Ootsuka T.,1996
72.71,0.0,0.0,0.0,0.0,0.0,14.48,0.0,0.0,12.81,0.0,0.0,2.5199999809265137,Ohta H.,1978
69.73,0.0,0.0,0.0,0.0,0.0,14.91,0.0,0.0,13.19,2.17,0.0,2.509999990463257,Ohta H.,1978
68.58,3.79,0.0,0.0,0.0,0.0,14.66,0.0,0.0,12.97,0.0,0.0,2.586999893188477,Ohta H.,1978
64.34,7.68,0.0,0.0,0.0,0.0,14.85,0.0,0.0,13.13,0.0,0.0,2.651000022888184,Ohta H.,1978
59.99,11.67,0.0,0.0,0.0,0.0,15.04,0.0,0.0,13.3,0.0,0.0,2.719000101089477,Ohta H.,1978
69.14,0.0,3.0,0.0,0.0,0.0,14.79,0.0,0.0,13.07,0.0,0.0,2.5360000133514404,Ohta H.,1978
65.43,0.0,6.12,0.0,0.0,0.0,15.1,0.0,0.0,13.35,0.0,0.0,2.549000024795532,Ohta H.,1978
61.55,0.0,9.38,0.0,0.0,0.0,15.43,0.0,0.0,13.64,0.0,0.0,2.563999891281128,Ohta H.,1978
0.0,0.0,0.0,0.0,0.0,0.0,30.0,0.0,0.0,0.0,70.0,0.0,2.390000104904175,Naraev V.N.,1998
0.0,0.0,0.0,0.0,0.0,0.0,35.0,0.0,0.0,0.0,65.0,0.0,2.4100000858306885,Naraev V.N.,1998
0.0,0.0,0.0,0.0,0.0,0.0,40.0,0.0,0.0,0.0,60.0,0.0,2.450000047683716,Naraev V.N.,1998
0.0,0.0,0.0,0.0,0.0,0.0,45.0,0.0,0.0,0.0,55.0,0.0,2.470000028610229,Naraev V.N.,1998
0.0,0.0,0.0,0.0,0.0,0.0,50.0,0.0,0.0,0.0,50.0,0.0,2.490000009536743,Naraev V.N.,1998
0.0,0.0,0.0,0.0,0.0,0.0,55.0,0.0,0.0,0.0,45.0,0.0,2.509999990463257,Naraev V.N.,1998
71.5,0.0,1.5,0.0,0.0,0.0,17.0,0.0,3.0,7.0,0.0,0.0,2.4719998836517334,Schleifer P.,1969
71.5,0.0,1.5,0.0,0.0,0.0,17.0,0.0,3.0,7.0,0.0,0.0,2.4779999256134038,Schleifer P.,1969
46.0,0.0,10.17,0.0,0.0,43.83,0.0,0.0,0.0,0.0,0.0,0.0,3.299999952316284,Fulrath R.M.,1968
41.86,0.0,17.62,0.0,0.0,40.52,0.0,0.0,0.0,0.0,0.0,0.0,3.200000047683716,Fulrath R.M.,1968
35.66,0.0,14.01,0.0,0.0,50.34,0.0,0.0,0.0,0.0,0.0,0.0,3.450000047683716,Fulrath R.M.,1968
59.95,0.0,0.0,0.0,0.0,0.0,0.0,19.9,0.0,20.15,0.0,0.0,2.5999999046325684,Troll C.,1998
50.94,8.29,20.38,0.0,0.0,0.0,0.0,0.0,20.39,0.0,0.0,0.0,2.7100000381469727,Barry T.I.,1978
50.24,9.56,20.1,0.0,0.0,0.0,0.0,0.0,20.1,0.0,0.0,0.0,2.7260000705718994,Barry T.I.,1978
50.13,9.53,19.8,0.0,0.0,0.0,0.0,0.0,20.53,0.0,0.0,0.0,2.7260000705718994,Barry T.I.,1978
61.06,0.0,22.38,0.0,7.63,0.0,0.62,1.39,1.15,5.77,0.0,0.0,2.713000059127808,DeGuire E.J.,1984
63.64,0.0,12.93,0.0,0.0,0.0,13.83,2.8,3.27,3.53,0.0,0.0,2.4800000190734863,Dumbaugh W.H.,1980
0.0,0.0,0.0,0.0,17.71,0.0,4.56,0.0,0.0,0.0,77.72,0.0,2.7799999713897705,Yu Xiaoyan,1995
0.0,0.0,1.0,0.0,23.83,0.0,0.0,0.0,0.0,0.0,75.17,0.0,2.789999961853028,Yu Xiaoyan,1995
0.0,0.0,2.0,0.0,24.76,0.0,0.0,0.0,0.0,0.0,73.24,0.0,2.950000047683716,Yu Xiaoyan,1995
0.0,0.0,0.0,0.0,31.74,0.0,13.26,0.0,0.0,0.0,55.0,0.0,3.039999961853028,Yu Xiaoyan,1995
0.0,0.0,0.0,0.0,34.2,0.0,0.0,0.0,0.0,0.0,65.8,0.0,2.9600000381469727,Yu Xiaoyan,1995
0.0,0.0,0.87,0.0,35.37,0.0,0.0,0.0,0.0,0.0,63.76,0.0,3.049999952316284,Yu Xiaoyan,1995
63.8,0.0,16.0,0.0,0.0,0.0,0.0,0.0,10.1,10.1,0.0,0.0,2.5899999141693115,Sarkisov P.D.,1995
44.0,0.0,12.0,0.0,0.0,0.0,0.0,0.0,10.0,34.0,0.0,0.0,2.8399999141693115,Sarkisov P.D.,1995
100.0,0.0,0.0,0.0,0.0,0.0,0.0,0.0,0.0,0.0,0.0,0.0,2.203000068664551,Clasen R.,1995
100.0,0.0,0.0,0.0,0.0,0.0,0.0,0.0,0.0,0.0,0.0,0.0,2.200999975204468,Clasen R.,1995
100.0,0.0,0.0,0.0,0.0,0.0,0.0,0.0,0.0,0.0,0.0,0.0,2.200999975204468,Clasen R.,1995
100.0,0.0,0.0,0.0,0.0,0.0,0.0,0.0,0.0,0.0,0.0,0.0,2.203000068664551,Clasen R.,1995
100.0,0.0,0.0,0.0,0.0,0.0,0.0,0.0,0.0,0.0,0.0,0.0,2.20199990272522,Fisher R.A.,1969
100.0,0.0,0.0,0.0,0.0,0.0,0.0,0.0,0.0,0.0,0.0,0.0,2.2039999961853027,Gibbons R.V.,1971
60.0,0.0,10.0,0.0,0.0,0.0,0.0,0.0,0.0,30.0,0.0,0.0,2.6700000762939453,Ecolivet C.,1984
0.0,0.0,50.0,0.0,0.0,0.0,0.0,0.0,0.0,50.0,0.0,0.0,2.880000114440918,Yeganeh-Haeri A,1998
70.0,0.0,0.0,0.0,0.0,0.0,30.0,0.0,0.0,0.0,0.0,0.0,2.4715890884399414,Dietzel A.H.,1983
70.0,0.0,0.0,0.0,0.0,0.0,0.0,30.0,0.0,0.0,0.0,0.0,2.490889549255371,Dietzel A.H.,1983
100.0,0.0,0.0,0.0,0.0,0.0,0.0,0.0,0.0,0.0,0.0,0.0,2.203000068664551,Primak W.,1958
100.0,0.0,0.0,0.0,0.0,0.0,0.0,0.0,0.0,0.0,0.0,0.0,2.200000047683716,Gulati S.T.,1998
100.0,0.0,0.0,0.0,0.0,0.0,0.0,0.0,0.0,0.0,0.0,0.0,2.219000101089477,Fukuhara M.,1994
100.0,0.0,0.0,0.0,0.0,0.0,0.0,0.0,0.0,0.0,0.0,0.0,2.220000028610229,Fukuhara M.,1994
80.08,0.0,0.0,0.0,0.0,0.0,14.56,0.0,0.0,5.36,0.0,0.0,2.4119999408721924,Sehgal J.,1998
79.67,0.0,0.0,0.0,0.0,0.0,9.65,0.0,0.0,10.67,0.0,0.0,2.433000087738037,Sehgal J.,1998
75.19,0.0,0.0,0.0,0.0,0.0,19.44,0.0,0.0,5.37,0.0,0.0,2.4600000381469727,Sehgal J.,1998
74.81,0.0,0.0,0.0,0.0,0.0,14.5,0.0,0.0,10.69,0.0,0.0,2.4809999465942383,Sehgal J.,1998
74.43,0.0,0.0,0.0,0.0,0.0,9.62,0.0,0.0,15.95,0.0,0.0,2.503000020980835,Sehgal J.,1998
