Repository: nicotouge/density

**Magma oceans on young planets play a critical role in shaping their atmospheres and mantles. Recent observations
of ultra-short-period (USP) exoplanets, such as K2-141b, provided materials to further investigate the physical
properties of these oceans. While existing machine learning models can predict their viscosity, no model currently
addresses glass density in a wide range of melt compositions.
This study introduces a novel artificial neural network (ANN) model to predict glass density from melt compositions.
We apply this model to estimate the surface density of an hypothetical glassy magma ocean on K2-141b.**


This project was carried out under the supervision of Charles Le Losq.

File: SCIGLASS_DATASET.csv (part 11 of 20)
sio2,tio2,al2o3,feo,fe2o3,mno,na2o,k2o,mgo,cao,p2o5,h2o,d,Author,Year
69.93,0.0,0.0,0.0,0.0,0.0,19.37,0.0,0.0,10.7,0.0,0.0,2.5239999294281006,Sehgal J.,1998
71.53,0.0,0.64,0.0,0.026,0.0,14.14,0.19,5.88,7.6,0.0,0.0,2.490000009536743,Novotny V.,1978
70.23,0.0,0.29,0.0,0.03,0.0,14.28,0.19,6.88,8.1,0.0,0.0,2.490000009536743,Novotny V.,1978
72.18,0.0,1.23,0.0,0.075,0.0,13.07,0.38,6.06,7.01,0.0,0.0,2.490000009536743,Novotny V.,1978
100.0,0.0,0.0,0.0,0.0,0.0,0.0,0.0,0.0,0.0,0.0,0.0,2.2070000171661377,Salmang H.,1930
75.0,0.0,0.0,0.0,0.0,0.0,25.0,0.0,0.0,0.0,0.0,0.0,2.400000095367432,Shelby J.E.,1998
75.0,0.0,0.0,0.0,0.0,0.0,0.0,25.0,0.0,0.0,0.0,0.0,2.450000047683716,Shelby J.E.,1998
64.7,0.0,0.0,0.0,0.0,0.0,35.3,0.0,0.0,0.0,0.0,0.0,2.505000114440918,Hahnert M.,1967
65.7,0.0,0.0,0.0,0.0,0.0,34.3,0.0,0.0,0.0,0.0,0.0,2.494999885559082,Hahnert M.,1967
66.7,0.0,0.0,0.0,0.0,0.0,33.3,0.0,0.0,0.0,0.0,0.0,2.490000009536743,Hahnert M.,1967
67.7,0.0,0.0,0.0,0.0,0.0,32.3,0.0,0.0,0.0,0.0,0.0,2.484999895095825,Hahnert M.,1967
68.7,0.0,0.0,0.0,0.0,0.0,31.3,0.0,0.0,0.0,0.0,0.0,2.4800000190734863,Hahnert M.,1967
69.7,0.0,0.0,0.0,0.0,0.0,30.3,0.0,0.0,0.0,0.0,0.0,2.470000028610229,Hahnert M.,1967
70.6,0.0,0.0,0.0,0.0,0.0,29.4,0.0,0.0,0.0,0.0,0.0,2.461999893188477,Hahnert M.,1967
71.6,0.0,0.0,0.0,0.0,0.0,28.4,0.0,0.0,0.0,0.0,0.0,2.4549999237060547,Hahnert M.,1967
72.6,0.0,0.0,0.0,0.0,0.0,27.4,0.0,0.0,0.0,0.0,0.0,2.450000047683716,Hahnert M.,1967
73.6,0.0,0.0,0.0,0.0,0.0,26.4,0.0,0.0,0.0,0.0,0.0,2.440000057220459,Hahnert M.,1967
74.6,0.0,0.0,0.0,0.0,0.0,25.4,0.0,0.0,0.0,0.0,0.0,2.434000015258789,Hahnert M.,1967
75.6,0.0,0.0,0.0,0.0,0.0,24.4,0.0,0.0,0.0,0.0,0.0,2.424999952316284,Hahnert M.,1967
76.6,0.0,0.0,0.0,0.0,0.0,23.4,0.0,0.0,0.0,0.0,0.0,2.414999961853028,Hahnert M.,1967
77.5,0.0,0.0,0.0,0.0,0.0,22.5,0.0,0.0,0.0,0.0,0.0,2.4100000858306885,Hahnert M.,1967
78.5,0.0,0.0,0.0,0.0,0.0,21.5,0.0,0.0,0.0,0.0,0.0,2.400000095367432,Hahnert M.,1967
79.5,0.0,0.0,0.0,0.0,0.0,20.5,0.0,0.0,0.0,0.0,0.0,2.390000104904175,Hahnert M.,1967
80.5,0.0,0.0,0.0,0.0,0.0,19.5,0.0,0.0,0.0,0.0,0.0,2.384999990463257,Hahnert M.,1967
86.6,0.0,0.0,0.0,0.0,0.0,13.4,0.0,0.0,0.0,0.0,0.0,2.319999933242798,Hahnert M.,1967
82.45,0.0,0.0,0.0,0.0,0.0,17.55,0.0,0.0,0.0,0.0,0.0,2.3299999237060547,Gehlhoff G.,1925
77.15,0.0,0.0,0.0,0.0,0.0,17.48,0.0,0.0,5.37,0.0,0.0,2.4100000858306885,Gehlhoff G.,1925
71.88,0.0,0.0,0.0,0.0,0.0,17.42,0.0,0.0,10.7,0.0,0.0,2.509999990463257,Gehlhoff G.,1925
66.65,0.0,0.0,0.0,0.0,0.0,17.36,0.0,0.0,15.99,0.0,0.0,2.559999942779541,Gehlhoff G.,1925
61.46,0.0,0.0,0.0,0.0,0.0,17.3,0.0,0.0,21.24,0.0,0.0,2.619999885559082,Gehlhoff G.,1925
56.3,0.0,0.0,0.0,0.0,0.0,17.24,0.0,0.0,26.46,0.0,0.0,2.690000057220459,Gehlhoff G.,1925
51.18,0.0,0.0,0.0,0.0,0.0,17.18,0.0,0.0,31.64,0.0,0.0,2.7100000381469727,Gehlhoff G.,1925
79.66,0.0,0.0,0.0,0.0,0.0,17.37,0.0,2.97,0.0,0.0,0.0,2.3299999237060547,Gehlhoff G.,1925
76.91,0.0,0.0,0.0,0.0,0.0,17.21,0.0,5.88,0.0,0.0,0.0,2.3499999046325684,Gehlhoff G.,1925
75.56,0.0,0.0,0.0,0.0,0.0,17.12,0.0,7.31,0.0,0.0,0.0,2.390000104904175,Gehlhoff G.,1925
74.22,0.0,0.0,0.0,0.0,0.0,17.04,0.0,8.74,0.0,0.0,0.0,2.4100000858306885,Gehlhoff G.,1925
71.58,0.0,0.0,0.0,0.0,0.0,16.88,0.0,11.54,0.0,0.0,0.0,2.430000066757202,Gehlhoff G.,1925
68.99,0.0,0.0,0.0,0.0,0.0,16.72,0.0,14.29,0.0,0.0,0.0,2.430000066757202,Gehlhoff G.,1925
63.96,0.0,0.0,0.0,0.0,0.0,16.41,0.0,19.63,0.0,0.0,0.0,2.470000028610229,Gehlhoff G.,1925
62.73,0.0,0.0,0.0,0.0,0.0,16.34,0.0,20.94,0.0,0.0,0.0,2.4800000190734863,Gehlhoff G.,1925
61.51,0.0,0.0,0.0,0.0,0.0,16.26,0.0,22.23,0.0,0.0,0.0,2.5,Gehlhoff G.,1925
59.1,0.0,0.0,0.0,0.0,0.0,16.11,0.0,24.78,0.0,0.0,0.0,2.5,Gehlhoff G.,1925
51.02,0.0,0.0,0.0,0.0,0.0,15.62,0.0,33.36,0.0,0.0,0.0,2.490000009536743,Gehlhoff G.,1925
80.43,0.0,1.8,0.0,0.0,0.0,17.77,0.0,0.0,0.0,0.0,0.0,2.359999895095825,Gehlhoff G.,1925
78.36,0.0,3.65,0.0,0.0,0.0,17.99,0.0,0.0,0.0,0.0,0.0,2.390000104904175,Gehlhoff G.,1925
76.24,0.0,5.54,0.0,0.0,0.0,18.22,0.0,0.0,0.0,0.0,0.0,2.4100000858306885,Gehlhoff G.,1925
75.52,0.0,6.18,0.0,0.0,0.0,18.3,0.0,0.0,0.0,0.0,0.0,2.400000095367432,Gehlhoff G.,1925
74.06,0.0,7.48,0.0,0.0,0.0,18.46,0.0,0.0,0.0,0.0,0.0,2.430000066757202,Gehlhoff G.,1925
71.82,0.0,9.48,0.0,0.0,0.0,18.71,0.0,0.0,0.0,0.0,0.0,2.430000066757202,Gehlhoff G.,1925
79.93,0.0,0.0,0.0,1.95,0.0,18.11,0.0,0.0,0.0,0.0,0.0,2.4200000762939453,Gehlhoff G.,1925
77.24,0.0,0.0,0.0,4.04,0.0,18.72,0.0,0.0,0.0,0.0,0.0,2.4600000381469727,Gehlhoff G.,1925
74.37,0.0,0.0,0.0,6.26,0.0,19.37,0.0,0.0,0.0,0.0,0.0,2.539999961853028,Gehlhoff G.,1925
71.29,0.0,0.0,0.0,8.65,0.0,20.06,0.0,0.0,0.0,0.0,0.0,2.630000114440918,Gehlhoff G.,1925
67.97,0.0,0.0,0.0,11.22,0.0,20.81,0.0,0.0,0.0,0.0,0.0,2.700000047683716,Gehlhoff G.,1925
64.41,0.0,0.0,0.0,13.98,0.0,21.61,0.0,0.0,0.0,0.0,0.0,2.75,Gehlhoff G.,1925
65.0,0.0,9.0,0.0,0.0,0.0,0.0,0.0,0.0,26.0,0.0,0.0,2.621999979019165,Murach J.,1998
65.0,0.0,5.0,0.0,0.0,0.0,0.0,0.0,0.0,30.0,0.0,0.0,2.6419999599456787,Murach J.,1998
58.0,0.0,9.0,0.0,0.0,0.0,0.0,0.0,0.0,33.0,0.0,0.0,2.720999956130981,Murach J.,1998
53.0,0.0,9.0,0.0,0.0,0.0,0.0,0.0,0.0,38.0,0.0,0.0,2.76200008392334,Murach J.,1998
100.0,0.0,0.0,0.0,0.0,0.0,0.0,0.0,0.0,0.0,0.0,0.0,2.200000047683716,Russell R.,1944
100.0,0.0,0.0,0.0,0.0,0.0,0.0,0.0,0.0,0.0,0.0,0.0,2.20199990272522,Salmang H.,1935
71.39,0.0,0.85,0.0,0.0,0.0,14.39,0.0,5.95,7.42,0.0,0.0,2.253000020980835,Amjad M.A.,1998
72.13,0.0,1.07,0.0,0.0,0.0,13.65,0.0,0.75,12.4,0.0,0.0,2.4749999046325684,Amjad M.A.,1998
69.8,0.0,1.04,0.0,0.0,0.0,15.88,0.0,3.12,10.16,0.0,0.0,2.493000030517578,Amjad M.A.,1998
69.8,0.0,1.04,0.0,0.0,0.0,15.88,0.0,3.12,10.16,0.0,0.0,2.486000061035156,Amjad M.A.,1998
69.8,0.0,1.04,0.0,0.0,0.0,15.88,0.0,3.12,10.16,0.0,0.0,2.500999927520752,Amjad M.A.,1998
100.0,0.0,0.0,0.0,0.0,0.0,0.0,0.0,0.0,0.0,0.0,0.0,2.194999933242798,Madelung E.,1921
0.0,0.0,0.0,0.0,0.0,0.0,0.0,35.0,0.0,0.0,65.0,0.0,2.38100004196167,Song Xiuyu,1990
0.0,0.0,0.0,0.0,0.0,0.0,0.0,0.0,0.0,35.0,65.0,0.0,2.5339999198913574,Song Xiuyu,1990
100.0,0.0,0.0,0.0,0.0,0.0,0.0,0.0,0.0,0.0,0.0,0.0,2.2100000381469727,Andersson S.,1992
80.0,0.0,0.0,0.0,0.0,0.0,13.33,0.0,0.0,6.67,0.0,0.0,2.4200000762939453,Kuhne K.,1961
75.95,0.0,0.0,0.0,0.0,0.0,17.72,0.0,0.0,6.33,0.0,0.0,2.484999895095825,Kuhne K.,1961
71.43,0.0,0.0,0.0,0.0,0.0,22.62,0.0,0.0,5.95,0.0,0.0,2.515000104904175,Kuhne K.,1961
77.92,0.0,0.0,0.0,0.0,0.0,12.99,0.0,2.6,6.49,0.0,0.0,2.427999973297119,Kuhne K.,1961
75.0,0.0,0.0,0.0,0.0,0.0,12.5,0.0,6.25,6.25,0.0,0.0,2.450000047683716,Kuhne K.,1961
77.42,0.0,3.23,0.0,0.0,0.0,12.9,0.0,0.0,6.45,0.0,0.0,2.430000066757202,Kuhne K.,1961
77.92,0.0,0.0,0.0,0.0,0.0,12.99,2.6,0.0,6.49,0.0,0.0,2.4600000381469727,Kuhne K.,1961
75.95,0.0,0.0,0.0,0.0,0.0,12.66,5.06,0.0,6.33,0.0,0.0,2.492000102996826,Kuhne K.,1961
74.07,0.0,0.0,0.0,0.0,0.0,12.35,7.41,0.0,6.17,0.0,0.0,2.5179998874664307,Kuhne K.,1961
71.43,0.0,0.0,0.0,0.0,0.0,11.9,10.71,0.0,5.95,0.0,0.0,2.5299999713897705,Kuhne K.,1961
77.92,0.0,0.0,0.0,0.0,0.0,12.99,0.0,0.0,9.09,0.0,0.0,2.444999933242798,Kuhne K.,1961
74.07,0.0,0.0,0.0,0.0,0.0,12.35,0.0,0.0,13.58,0.0,0.0,2.502000093460083,Kuhne K.,1961
70.59,0.0,0.0,0.0,0.0,0.0,11.76,0.0,0.0,17.65,0.0,0.0,2.559999942779541,Kuhne K.,1961
75.0,6.25,0.0,0.0,0.0,0.0,12.5,0.0,0.0,6.25,0.0,0.0,2.5,Kuhne K.,1961
75.0,0.0,0.0,0.0,0.0,6.25,12.5,0.0,0.0,6.25,0.0,0.0,2.5,Kuhne K.,1961
77.42,0.0,0.0,0.0,3.23,0.0,12.9,0.0,0.0,6.45,0.0,0.0,2.539999961853028,Kuhne K.,1961
71.89,0.0,0.88,0.0,0.0,0.0,12.5,0.0,5.17,9.56,0.0,0.0,2.4800000190734863,Tichy P.,1975
67.71,0.0,16.21,0.0,0.0,0.0,0.31,0.0,15.77,0.0,0.0,0.0,2.490000009536743,Tichy P.,1975
98.0,0.0,0.0,0.0,2.0,0.0,0.0,0.0,0.0,0.0,0.0,0.0,2.150000095367432,Brahma P.,1991
93.0,0.0,0.0,0.0,7.0,0.0,0.0,0.0,0.0,0.0,0.0,0.0,2.240000009536743,Brahma P.,1991
90.0,0.0,0.0,0.0,10.0,0.0,0.0,0.0,0.0,0.0,0.0,0.0,2.259999990463257,Brahma P.,1991
71.54,0.098,7.91,1.01,0.19,0.051,2.3,3.75,0.21,0.95,0.098,11.89,2.400000095367432,Kawai S.,1966
52.65,0.45,9.45,9.25,0.99,0.31,2.34,1.19,7.12,10.46,0.069,5.72,2.869999885559082,Kawai S.,1966
78.85,0.0,0.0,0.0,0.0,0.0,21.15,0.0,0.0,0.0,0.0,0.0,2.3980000019073486,Kaps C.,1992
71.5,0.0,12.9,0.0,0.0,0.0,0.0,0.0,15.6,0.0,0.0,0.0,2.4760000705718994,Heidenreich E.,1974
66.53,0.0,12.09,0.0,0.0,0.0,7.09,0.0,14.29,0.0,0.0,0.0,2.4800000190734863,Heidenreich E.,1974
69.4,0.0,0.0,0.0,0.0,0.0,30.6,0.0,0.0,0.0,0.0,0.0,2.4059998989105225,Johnson J.A.,1999
66.7,0.0,0.0,0.0,4.6,0.0,28.7,0.0,0.0,0.0,0.0,0.0,2.5899999141693115,Johnson J.A.,1999
61.66,0.0,0.0,0.0,8.51,0.0,29.83,0.0,0.0,0.0,0.0,0.0,2.6700000762939453,Johnson J.A.,1999
56.47,0.0,0.0,0.0,13.04,0.0,30.49,0.0,0.0,0.0,0.0,0.0,2.759999990463257,Johnson J.A.,1999
52.15,0.0,0.0,0.0,17.98,0.0,29.87,0.0,0.0,0.0,0.0,0.0,2.8399999141693115,Johnson J.A.,1999
72.5,2.5,0.0,0.0,0.0,0.0,25.0,0.0,0.0,0.0,0.0,0.0,2.3959999084472656,Brazgovskaya A.,1980
62.5,12.5,0.0,0.0,0.0,0.0,25.0,0.0,0.0,0.0,0.0,0.0,2.5510001182556152,Brazgovskaya A.,1980
57.5,17.5,0.0,0.0,0.0,0.0,25.0,0.0,0.0,0.0,0.0,0.0,2.632999897003174,Brazgovskaya A.,1980
52.5,22.5,0.0,0.0,0.0,0.0,25.0,0.0,0.0,0.0,0.0,0.0,2.7160000801086426,Brazgovskaya A.,1980
47.5,27.5,0.0,0.0,0.0,0.0,25.0,0.0,0.0,0.0,0.0,0.0,2.7909998893737797,Brazgovskaya A.,1980
42.5,32.5,0.0,0.0,0.0,0.0,25.0,0.0,0.0,0.0,0.0,0.0,2.877000093460083,Brazgovskaya A.,1980
75.04,0.0,0.0,0.0,0.0,0.0,24.96,0.0,0.0,0.0,0.0,0.0,2.434999942779541,Bonetti G.,1971
74.83,0.0,0.0,0.0,0.0,0.0,15.02,0.0,10.16,0.0,0.0,0.0,2.4100000858306885,Bonetti G.,1971
0.0,0.0,0.0,0.0,0.0,0.0,0.0,0.0,0.0,0.0,100.0,0.0,2.5199999809265137,Khafagy A.H.,1992
7.92,0.0,27.68,0.0,0.0,0.0,0.0,0.0,6.92,57.48,0.0,0.0,2.927999973297119,Sampaio J.A.,1999
92.2,0.0,0.0,0.0,0.0,0.0,7.8,0.0,0.0,0.0,0.0,0.0,2.259999990463257,Charles R.J.,1966
84.9,0.0,0.0,0.0,0.0,0.0,15.1,0.0,0.0,0.0,0.0,0.0,2.338000059127808,Charles R.J.,1966
69.8,0.0,0.0,0.0,0.0,0.0,30.2,0.0,0.0,0.0,0.0,0.0,2.4719998836517334,Charles R.J.,1966
55.8,0.0,0.0,0.0,0.0,0.0,44.2,0.0,0.0,0.0,0.0,0.0,2.5350000858306885,Charles R.J.,1966
92.4,0.0,0.0,0.0,0.0,0.0,0.0,7.6,0.0,0.0,0.0,0.0,2.2790000438690186,Charles R.J.,1966
85.8,0.0,0.0,0.0,0.0,0.0,0.0,14.2,0.0,0.0,0.0,0.0,2.3410000801086426,Charles R.J.,1966
69.6,0.0,0.0,0.0,0.0,0.0,0.0,30.4,0.0,0.0,0.0,0.0,2.4489998817443848,Charles R.J.,1966
58.3,0.0,0.0,0.0,0.0,0.0,0.0,41.7,0.0,0.0,0.0,0.0,2.486000061035156,Charles R.J.,1966
65.35,0.0,8.89,0.0,0.0,0.0,0.0,0.0,14.99,10.77,0.0,0.0,2.5299999713897705,Baiteneva R.A.,1973
61.4,0.0,9.05,0.0,0.0,0.0,0.0,0.0,7.63,21.93,0.0,0.0,2.7100000381469727,Baiteneva R.A.,1973
62.74,0.0,9.24,0.0,0.0,0.0,0.0,0.0,0.0,28.01,0.0,0.0,2.7300000190734863,Baiteneva R.A.,1973
61.2,0.0,6.01,0.0,0.0,0.0,0.0,0.0,0.0,32.79,0.0,0.0,2.799999952316284,Baiteneva R.A.,1973
51.9,0.0,9.18,0.0,0.0,0.0,0.0,0.0,0.0,38.93,0.0,0.0,2.8399999141693115,Baiteneva R.A.,1973
44.74,0.0,11.72,0.0,0.0,0.0,0.0,0.0,22.23,21.31,0.0,0.0,2.819999933242798,Baiteneva R.A.,1973
40.47,0.0,11.92,0.0,0.0,0.0,0.0,0.0,15.08,32.52,0.0,0.0,2.819999933242798,Baiteneva R.A.,1973
44.46,0.0,5.82,0.0,0.0,0.0,0.0,0.0,7.37,42.35,0.0,0.0,2.880000114440918,Baiteneva R.A.,1973
77.79,0.0,0.0,0.0,0.0,0.0,22.21,0.0,0.0,0.0,0.0,0.0,2.401000022888184,Havenaar I.,1952
90.0,0.0,0.0,0.0,0.0,0.0,10.0,0.0,0.0,0.0,0.0,0.0,2.2890000343322754,Iwamoto N.,1979
85.0,0.0,0.0,0.0,0.0,0.0,15.0,0.0,0.0,0.0,0.0,0.0,2.33899998664856,Iwamoto N.,1979
70.0,0.0,0.0,0.0,0.0,0.0,30.0,0.0,0.0,0.0,0.0,0.0,2.483999967575073,Iwamoto N.,1979
60.0,0.0,0.0,0.0,0.0,0.0,40.0,0.0,0.0,0.0,0.0,0.0,2.5239999294281006,Iwamoto N.,1979
84.2,0.0,7.97,0.57,0.0,0.0,3.99,2.6,0.0,0.67,0.0,0.0,2.380000114440918,Love M.S.,1991
0.0,0.0,40.0,0.0,0.0,0.0,0.0,0.0,0.0,60.0,0.0,0.0,2.8959999084472656,Hwa Luu-Gen,1999
1.23,0.0,39.51,0.0,0.0,0.0,0.0,0.0,0.0,59.26,0.0,0.0,2.884999990463257,Hwa Luu-Gen,1999
78.0,0.0,2.0,0.0,0.0,0.0,15.0,0.0,5.0,0.0,0.0,0.0,2.385999917984009,Sehgal J.,1999
78.0,0.0,1.0,0.0,0.0,0.0,7.0,14.0,0.0,0.0,0.0,0.0,2.4100000858306885,Sehgal J.,1999
78.0,0.0,2.0,0.0,0.0,0.0,15.0,0.0,4.0,1.0,0.0,0.0,2.3949999809265137,Sehgal J.,1999
78.0,0.0,2.0,0.0,0.0,0.0,13.0,2.0,4.0,1.0,0.0,0.0,2.3949999809265137,Sehgal J.,1999
77.23,0.0,1.98,0.0,0.0,0.0,14.85,0.0,2.97,2.97,0.0,0.0,2.407000064849853,Sehgal J.,1999
80.0,0.0,0.0,0.0,0.0,0.0,15.0,0.0,0.0,5.0,0.0,0.0,2.4100000858306885,Sehgal J.,1999
75.0,0.0,1.0,0.0,0.0,0.0,8.0,16.0,0.0,0.0,0.0,0.0,2.430000066757202,Sehgal J.,1999
78.0,0.0,2.0,0.0,0.0,0.0,0.0,15.0,0.0,5.0,0.0,0.0,2.4130001068115234,Sehgal J.,1999
81.0,0.0,1.0,0.0,0.0,0.0,6.0,12.0,0.0,0.0,0.0,0.0,2.380000114440918,Sehgal J.,1999
80.0,0.0,0.0,0.0,0.0,0.0,10.0,0.0,0.0,10.0,0.0,0.0,2.430000066757202,Sehgal J.,1999
75.0,0.0,0.0,0.0,0.0,0.0,20.0,0.0,0.0,5.0,0.0,0.0,2.4600000381469727,Sehgal J.,1999
73.0,0.0,6.0,0.0,0.0,0.0,16.0,0.0,0.0,5.0,0.0,0.0,2.4609999656677246,Sehgal J.,1999
78.0,0.0,2.0,0.0,0.0,0.0,5.0,10.0,0.0,5.0,0.0,0.0,2.421999931335449,Sehgal J.,1999
64.0,0.0,13.0,0.0,0.0,0.0,17.0,0.0,0.0,6.0,0.0,0.0,2.48799991607666,Sehgal J.,1999
78.0,0.0,2.0,0.0,0.0,0.0,15.0,0.0,0.0,5.0,0.0,0.0,2.4210000038146973,Sehgal J.,1999
78.0,0.0,2.0,0.0,0.0,0.0,10.0,5.0,0.0,5.0,0.0,0.0,2.4210000038146973,Sehgal J.,1999
75.0,0.0,0.0,0.0,0.0,0.0,15.0,0.0,0.0,10.0,0.0,0.0,2.4800000190734863,Sehgal J.,1999
55.0,0.0,21.0,0.0,0.0,0.0,18.0,0.0,0.0,6.0,0.0,0.0,2.532000064849853,Sehgal J.,1999
75.0,0.0,0.0,0.0,0.0,0.0,10.0,0.0,0.0,15.0,0.0,0.0,2.5,Sehgal J.,1999
70.0,0.0,0.0,0.0,0.0,0.0,20.0,0.0,0.0,10.0,0.0,0.0,2.5199999809265137,Sehgal J.,1999
72.0,0.0,1.0,0.0,0.0,0.0,12.0,1.0,5.0,9.0,0.0,0.0,2.5,Sehgal J.,1999
100.0,0.0,0.0,0.0,0.0,0.0,0.0,0.0,0.0,0.0,0.0,0.0,2.200000047683716,Sehgal J.,1999
100.0,0.0,0.0,0.0,0.0,0.0,0.0,0.0,0.0,0.0,0.0,0.0,2.200000047683716,Abd El-Moneim A,1998
40.0,0.0,10.0,0.0,0.0,0.0,0.0,0.0,0.0,50.0,0.0,0.0,2.8499999046325684,Ota R.,1993
0.0,0.0,0.0,0.0,0.0,0.0,0.0,0.0,0.0,0.0,100.0,0.0,2.470999956130981,Hudgens J.J.,1998
0.0,0.0,0.0,0.0,0.0,0.0,5.0,0.0,0.0,0.0,95.0,0.0,2.437999963760376,Hudgens J.J.,1998
0.0,0.0,0.0,0.0,0.0,0.0,10.0,0.0,0.0,0.0,90.0,0.0,2.433000087738037,Hudgens J.J.,1998
0.0,0.0,0.0,0.0,0.0,0.0,15.0,0.0,0.0,0.0,85.0,0.0,2.4110000133514404,Hudgens J.J.,1998
0.0,0.0,0.0,0.0,0.0,0.0,20.0,0.0,0.0,0.0,80.0,0.0,2.384999990463257,Hudgens J.J.,1998
0.0,0.0,0.0,0.0,0.0,0.0,25.0,0.0,0.0,0.0,75.0,0.0,2.3970000743865967,Hudgens J.J.,1998
0.0,0.0,0.0,0.0,0.0,0.0,30.0,0.0,0.0,0.0,70.0,0.0,2.4179999828338623,Hudgens J.J.,1998
0.0,0.0,0.0,0.0,0.0,0.0,35.0,0.0,0.0,0.0,65.0,0.0,2.443000078201294,Hudgens J.J.,1998
0.0,0.0,0.0,0.0,0.0,0.0,40.0,0.0,0.0,0.0,60.0,0.0,2.4790000915527344,Hudgens J.J.,1998
0.0,0.0,0.0,0.0,0.0,0.0,45.0,0.0,0.0,0.0,55.0,0.0,2.486999988555908,Hudgens J.J.,1998
0.0,0.0,0.0,0.0,0.0,0.0,50.0,0.0,0.0,0.0,50.0,0.0,2.506999969482422,Hudgens J.J.,1998
0.0,0.0,0.0,0.0,25.0,0.0,0.0,0.0,0.0,0.0,75.0,0.0,2.680000066757202,Mogus-Milankovi,1998
0.0,0.0,1.0,0.0,22.0,0.0,6.0,0.0,0.0,0.0,71.0,0.0,2.8299999237060547,Mogus-Milankovi,1998
0.0,0.0,2.0,0.0,28.0,0.0,0.0,0.0,0.0,0.0,70.0,0.0,2.7300000190734863,Mogus-Milankovi,1998
0.0,0.0,0.0,0.0,30.0,0.0,9.0,0.0,0.0,0.0,61.0,0.0,3.069999933242798,Mogus-Milankovi,1998
0.0,0.0,0.0,0.0,32.0,0.0,13.0,0.0,0.0,0.0,55.0,0.0,2.9800000190734863,Mogus-Milankovi,1998
0.0,0.0,1.0,0.0,46.0,0.0,0.0,0.0,0.0,0.0,53.0,0.0,3.069999933242798,Mogus-Milankovi,1998
0.0,0.0,10.68,0.0,0.0,37.0,0.0,0.0,0.0,0.0,52.32,0.0,2.6760001182556152,Kuznetsov E.V.,1967
63.66,0.0,10.89,0.0,0.0,0.0,0.0,0.0,12.25,13.2,0.0,0.0,2.5899999141693115,Wada M.,1974
72.74,0.0,1.17,0.0,0.0,0.0,13.52,0.64,4.46,7.47,0.0,0.0,2.4800000190734863,Wada M.,1974
62.75,11.57,1.91,3.85,1.53,0.14,1.91,0.76,3.21,12.37,0.0,0.0,2.75,Lebedeva G.A.,1995
58.22,8.29,9.61,1.34,0.83,0.047,4.04,0.73,1.35,15.55,0.0,0.0,2.740000009536743,Lebedeva G.A.,1995
61.69,10.58,0.019,0.026,0.008,4.11,23.5,0.02,0.016,0.034,0.0,0.0,2.7799999713897705,Lebedeva G.A.,1995
52.44,1.6,0.019,0.009,0.004,12.15,0.01,9.15,0.016,24.6,0.0,0.0,2.799999952316284,Lebedeva G.A.,1995
62.45,2.98,0.29,0.12,0.052,0.008,0.96,0.063,0.15,32.92,0.0,0.0,2.8499999046325684,Lebedeva G.A.,1995
60.9,9.08,0.019,0.026,0.008,6.99,22.8,0.033,0.078,0.067,0.0,0.0,2.8499999046325684,Lebedeva G.A.,1995
52.04,6.37,0.018,0.035,0.019,5.51,0.01,3.97,0.062,31.97,0.0,0.0,2.759999990463257,Lebedeva G.A.,1995
48.81,16.52,0.29,0.13,0.083,0.014,8.37,2.39,23.07,0.32,0.0,0.0,2.950000047683716,Lebedeva G.A.,1996
62.74,0.0,13.12,0.0,0.0,0.0,0.0,0.0,24.14,0.0,0.0,0.0,2.388999938964844,Loehman R.E.,1980
50.13,0.0,12.5,0.0,0.0,0.0,0.0,0.0,37.37,0.0,0.0,0.0,2.621000051498413,Loehman R.E.,1980
60.01,0.0,9.7,0.0,0.0,0.0,0.0,0.0,30.3,0.0,0.0,0.0,2.509000062942505,Loehman R.E.,1980
70.92,0.03,0.35,0.64,0.0,0.0,13.56,0.13,5.3,9.07,0.0,0.0,2.497999906539917,Richet P.,1997
0.0,0.0,2.0,0.0,0.0,0.0,40.0,0.0,0.0,0.0,58.0,0.0,2.470000028610229,Gray P.E.,1986
0.0,0.0,2.0,0.0,0.0,0.0,45.0,0.0,0.0,0.0,53.0,0.0,2.5,Gray P.E.,1986
48.8,0.0,7.3,0.0,0.0,43.9,0.0,0.0,0.0,0.0,0.0,0.0,3.220000028610229,Pastuszak R.,1982
63.16,0.0,5.26,0.0,0.0,0.0,0.0,0.0,0.0,31.58,0.0,0.0,2.6700000762939453,Verdier P.,1982
48.77,0.0,7.29,0.0,0.0,43.94,0.0,0.0,0.0,0.0,0.0,0.0,3.220000028610229,Verdier P.,1982
50.0,0.0,25.0,0.0,0.0,0.0,0.0,0.0,0.0,25.0,0.0,0.0,2.640000104904175,Cukierman M.,1973
79.03,0.0,9.31,0.0,1.49,0.0,3.88,3.65,0.62,2.01,0.0,0.0,2.3959999084472656,Hochella M.F.,1984
49.48,0.0,7.17,0.0,0.28,6.18,0.0,0.0,14.27,22.63,0.0,0.0,2.890000104904175,Yoshiki B.,1952
51.18,0.0,7.61,0.0,0.41,12.8,0.0,0.0,9.96,18.04,0.0,0.0,2.950000047683716,Yoshiki B.,1952
55.36,0.0,6.64,0.0,0.31,8.47,0.0,0.0,10.94,18.29,0.0,0.0,2.890000104904175,Yoshiki B.,1952
60.74,0.0,0.0,0.0,0.0,0.0,39.26,0.0,0.0,0.0,0.0,0.0,2.650000095367432,Rajendran V.,1997
60.74,0.0,0.0,0.0,0.0,0.0,39.26,0.0,0.0,0.0,0.0,0.0,2.651000022888184,Rajendran V.,1997
60.74,0.0,0.0,0.0,0.0,0.0,39.25,0.0,0.0,0.0,0.0,0.0,2.651000022888184,Rajendran V.,1997
78.0,0.0,2.0,0.0,0.0,0.0,20.0,0.0,0.0,0.0,0.0,0.0,2.380000114440918,Belyustin A.A.,1975
70.0,0.0,10.0,0.0,0.0,0.0,20.0,0.0,0.0,0.0,0.0,0.0,2.400000095367432,Belyustin A.A.,1975
69.0,0.0,4.0,0.0,0.0,0.0,27.0,0.0,0.0,0.0,0.0,0.0,2.4600000381469727,Belyustin A.A.,1975
73.91,0.0,0.0,0.0,0.0,0.0,16.46,0.0,0.0,9.63,0.0,0.0,2.569999933242798,Moore H.,1951
74.05,0.0,0.0,0.0,0.13,0.0,16.49,0.0,0.0,9.33,0.0,0.0,2.490000009536743,Moore H.,1951
74.1,0.0,0.0,0.0,0.17,0.0,16.5,0.0,0.0,9.23,0.0,0.0,2.490000009536743,Moore H.,1951
74.15,0.0,0.0,0.0,0.21,0.0,16.51,0.0,0.0,9.13,0.0,0.0,2.490000009536743,Moore H.,1951
74.38,0.0,0.0,0.0,0.44,0.0,16.57,0.0,0.0,8.62,0.0,0.0,2.490000009536743,Moore H.,1951
75.89,0.0,0.0,0.0,1.72,0.0,16.9,0.0,0.0,5.49,0.0,0.0,2.490000009536743,Moore H.,1951
75.0,0.0,0.0,0.0,0.0,0.0,13.0,0.0,12.0,0.0,0.0,0.0,2.4059998989105225,Aleinikov F.K.,1967
75.0,0.0,0.0,0.0,0.0,0.0,11.0,2.0,12.0,0.0,0.0,0.0,2.3970000743865967,Aleinikov F.K.,1967
75.0,0.0,0.0,0.0,0.0,0.0,9.0,4.0,12.0,0.0,0.0,0.0,2.3940000534057617,Aleinikov F.K.,1967
75.0,0.0,0.0,0.0,0.0,0.0,7.0,6.0,12.0,0.0,0.0,0.0,2.3959999084472656,Aleinikov F.K.,1967
75.0,0.0,0.0,0.0,0.0,0.0,3.0,10.0,12.0,0.0,0.0,0.0,2.3949999809265137,Aleinikov F.K.,1967
75.0,0.0,0.0,0.0,0.0,0.0,0.0,13.0,12.0,0.0,0.0,0.0,2.4049999713897705,Aleinikov F.K.,1967
62.5,0.0,0.0,0.0,0.0,0.0,12.5,0.0,0.0,25.0,0.0,0.0,2.6530001163482666,Aleinikov F.K.,1967
67.22,0.0,7.5,0.0,0.25,0.0,7.22,0.0,7.42,10.39,0.0,0.0,2.5420000553131104,Yoshiki B.,1952
69.09,0.0,7.66,0.0,0.054,0.0,7.61,0.0,4.99,10.6,0.0,0.0,2.51200008392334,Yoshiki B.,1952
4.0,0.0,30.0,0.0,0.0,0.0,0.0,0.0,0.0,66.0,0.0,0.0,2.950000047683716,Onoda G.Y.,1970
4.0,0.0,30.0,0.0,0.0,0.0,6.0,0.0,0.0,60.0,0.0,0.0,2.950000047683716,Onoda G.Y.,1970
4.0,0.0,30.0,0.0,0.0,0.0,12.0,0.0,0.0,54.0,0.0,0.0,2.880000114440918,Onoda G.Y.,1970
4.0,0.0,30.0,0.0,0.0,0.0,16.0,0.0,0.0,50.0,0.0,0.0,2.75,Onoda G.Y.,1970
4.0,0.0,30.0,0.0,0.0,0.0,19.0,0.0,0.0,47.0,0.0,0.0,2.5799999237060547,Onoda G.Y.,1970
4.0,0.0,30.0,0.0,0.0,0.0,0.0,0.0,3.0,63.0,0.0,0.0,2.930000066757202,Onoda G.Y.,1970
4.0,0.0,30.0,0.0,0.0,0.0,0.0,0.0,6.0,60.0,0.0,0.0,2.900000095367432,Onoda G.Y.,1970
4.0,0.0,30.0,0.0,0.0,0.0,0.0,0.0,9.0,57.0,0.0,0.0,2.859999895095825,Onoda G.Y.,1970
4.0,0.0,30.0,0.0,0.0,0.0,0.0,0.0,12.0,54.0,0.0,0.0,2.869999885559082,Onoda G.Y.,1970
7.0,0.0,30.0,0.0,0.0,0.0,0.0,0.0,0.0,63.0,0.0,0.0,2.9600000381469727,Onoda G.Y.,1970
10.0,0.0,30.0,0.0,0.0,0.0,0.0,0.0,0.0,60.0,0.0,0.0,2.9600000381469727,Onoda G.Y.,1970
4.0,0.0,32.0,0.0,0.0,0.0,0.0,0.0,0.0,64.0,0.0,0.0,2.9600000381469727,Onoda G.Y.,1970
77.64,0.16,8.85,1.56,0.096,0.054,5.28,2.77,0.28,1.53,0.013,1.76,2.2799999713897705,Murase T.,1973
65.9,0.75,11.17,2.42,1.41,0.092,4.44,0.81,5.42,6.43,0.074,1.09,2.5899999141693115,Murase T.,1973
71.98,0.0,0.0,0.0,0.0,0.0,8.61,5.01,0.0,12.69,0.0,1.7,2.430000066757202,Murase T.,1973
71.8,0.0,0.98,0.0,0.0,0.0,14.3,0.0,5.28,7.64,0.0,0.0,2.5,Silvestrovich S,1971
71.25,0.0,1.96,0.0,0.0,0.0,15.09,0.0,4.51,7.19,0.0,0.0,2.500999927520752,Silvestrovich S,1971
82.35,0.0,0.0,0.0,0.0,0.0,17.65,0.0,0.0,0.0,0.0,0.0,2.375,Araujo R.J.,1997
62.84,0.0,11.45,0.0,0.0,0.0,15.51,10.2,0.0,0.0,0.0,0.0,2.4800000190734863,Zhukovskii G.Yu,1918
0.0,0.0,0.0,0.0,0.0,0.0,50.5,0.0,0.0,0.0,49.5,0.0,2.506999969482422,Walter G.,2000
0.0,0.0,0.0,0.0,0.0,0.0,47.3,2.2,0.0,0.0,50.5,0.0,2.5,Walter G.,2000
0.0,0.0,0.0,0.0,0.0,0.0,45.3,4.8,0.0,0.0,49.9,0.0,2.500999927520752,Walter G.,2000
0.0,0.0,0.0,0.0,0.0,0.0,42.7,7.3,0.0,0.0,50.0,0.0,2.500999927520752,Walter G.,2000
0.0,0.0,0.0,0.0,0.0,0.0,40.1,10.9,0.0,0.0,49.0,0.0,2.5190000534057617,Walter G.,2000
0.0,0.0,0.0,0.0,0.0,0.0,30.8,20.0,0.0,0.0,49.2,0.0,2.50600004196167,Walter G.,2000
0.0,0.0,0.0,0.0,0.0,0.0,19.8,32.4,0.0,0.0,47.8,0.0,2.489000082015991,Walter G.,2000
0.0,0.0,0.0,0.0,0.0,0.0,10.2,41.6,0.0,0.0,48.2,0.0,2.4670000076293945,Walter G.,2000
0.0,0.0,0.0,0.0,0.0,0.0,0.0,49.3,0.0,0.0,50.7,0.0,2.4159998893737797,Walter G.,2000
0.0,0.0,0.0,0.0,0.0,0.0,0.0,0.0,51.3,0.0,48.7,0.0,2.440000057220459,Walter G.,2000
0.0,0.0,0.0,0.0,0.0,0.0,0.0,0.0,37.5,12.5,50.0,0.0,2.5199999809265137,Walter G.,2000
0.0,0.0,0.0,0.0,0.0,0.0,0.0,0.0,25.0,25.0,50.0,0.0,2.569999933242798,Walter G.,2000
0.0,0.0,0.0,0.0,0.0,0.0,0.0,0.0,12.5,37.5,50.0,0.0,2.5999999046325684,Walter G.,2000
0.0,0.0,0.0,0.0,0.0,0.0,0.0,0.0,0.0,49.5,50.5,0.0,2.6600000858306885,Walter G.,2000
54.0,0.0,23.12,0.0,0.065,0.0,1.93,0.0,0.0,20.88,0.0,0.0,2.6480000019073486,Day A.L.,1905
58.09,0.0,21.12,0.0,0.094,0.0,4.06,0.0,0.0,16.64,0.0,0.0,2.5910000801086426,Day A.L.,1905
66.7,0.0,16.34,0.0,0.12,0.0,8.39,0.0,0.0,8.44,0.0,0.0,2.4830000400543213,Day A.L.,1905
74.0,0.0,0.0,0.0,0.0,0.0,10.0,0.0,0.0,16.0,0.0,0.0,2.5169999599456787,Bornhoft H.,1999
74.0,0.0,0.0,0.0,0.0,0.0,26.0,0.0,0.0,0.0,0.0,0.0,2.438999891281128,Bornhoft H.,1999
74.0,0.0,0.0,0.0,0.0,0.0,22.0,0.0,0.0,4.0,0.0,0.0,2.4660000801086426,Bornhoft H.,1999
74.0,0.0,0.0,0.0,0.0,0.0,19.0,0.0,0.0,7.0,0.0,0.0,2.4820001125335693,Bornhoft H.,1999
74.0,0.0,0.0,0.0,0.0,0.0,16.0,0.0,0.0,10.0,0.0,0.0,2.4820001125335693,Bornhoft H.,1999
74.0,0.0,0.0,0.0,0.0,0.0,13.0,0.0,0.0,13.0,0.0,0.0,2.505000114440918,Bornhoft H.,1999
99.89,0.0,0.0,0.0,0.11,0.0,0.0,0.0,0.0,0.0,0.0,0.0,2.2039999961853027,Schultz P.C.,1974
100.0,0.0,0.0,0.0,0.0,0.0,0.0,0.0,0.0,0.0,0.0,0.0,2.2039999961853027,Schultz P.C.,1974
0.0,0.0,0.0,0.0,29.17,0.0,5.29,0.0,0.0,0.0,65.53,0.0,3.130000114440918,Topic M.,2000
0.0,0.0,0.0,0.0,27.6,0.0,10.2,0.0,0.0,0.0,62.2,0.0,3.150000095367432,Topic M.,2000
0.0,0.0,0.0,0.0,26.2,0.0,14.9,0.0,0.0,0.0,58.9,0.0,3.140000104904175,Topic M.,2000
78.2,0.0,6.0,0.0,0.0,0.0,0.0,0.0,0.0,0.0,15.8,0.0,2.539999961853028,Suzuki H.,1984
86.1,0.0,4.2,0.0,0.0,0.0,0.0,0.0,0.0,0.0,9.7,0.0,2.369999885559082,Suzuki H.,1984
92.8,0.0,2.6,0.0,0.0,0.0,0.0,0.0,0.0,0.0,4.6,0.0,2.25,Suzuki H.,1984
74.33,0.0,0.19,0.0,0.0,0.0,9.67,0.0,0.0,15.81,0.0,0.0,2.496000051498413,Nagai S.,1937
75.35,0.0,0.39,0.0,0.0,0.0,9.56,0.0,0.0,14.7,0.0,0.0,2.4649999141693115,Nagai S.,1937
72.09,0.0,0.071,0.0,0.0,0.0,13.77,0.0,0.0,14.07,0.0,0.0,2.450999975204468,Nagai S.,1937
74.04,0.0,0.12,0.0,0.0,0.0,12.77,0.0,0.0,13.07,0.0,0.0,2.470000028610229,Nagai S.,1937
71.83,0.0,0.18,0.0,0.0,0.0,14.44,0.0,0.0,13.55,0.0,0.0,2.447999954223633,Nagai S.,1937
73.85,0.0,12.21,0.0,0.0,0.0,13.94,0.0,0.0,0.0,0.0,0.0,2.5820000171661377,Arndt J.,1971
73.18,0.0,12.41,0.0,0.0,0.0,12.32,0.0,0.0,2.09,0.0,0.0,2.6080000400543213,Arndt J.,1971
66.93,0.0,16.15,0.0,0.0,0.0,8.65,0.0,0.0,8.27,0.0,0.0,2.6610000133514404,Arndt J.,1971
58.81,0.0,20.39,0.0,0.0,0.0,4.99,0.0,0.0,15.81,0.0,0.0,2.736000061035156,Arndt J.,1971
55.01,0.0,21.79,0.0,0.0,0.0,3.66,0.0,0.0,19.54,0.0,0.0,2.759999990463257,Arndt J.,1971
49.15,0.0,25.75,0.0,0.0,0.0,0.19,0.0,0.0,24.91,0.0,0.0,2.806999921798706,Arndt J.,1971
70.98,0.0,0.0,0.0,0.0,0.0,20.38,0.0,0.0,8.64,0.0,0.0,2.509999990463257,Hirayama C.,1969
90.0,0.0,0.0,0.0,0.0,0.0,0.0,10.0,0.0,0.0,0.0,0.0,2.319999933242798,Vorobjeva L.B.,1976
100.0,0.0,0.0,0.0,0.0,0.0,0.0,0.0,0.0,0.0,0.0,0.0,2.2230000495910645,Winter-Klein A.,1965
95.0,0.0,0.0,0.0,0.0,0.0,5.0,0.0,0.0,0.0,0.0,0.0,2.247999906539917,Winter-Klein A.,1965
90.0,0.0,0.0,0.0,0.0,0.0,10.0,0.0,0.0,0.0,0.0,0.0,2.289999961853028,Winter-Klein A.,1965
85.0,0.0,0.0,0.0,0.0,0.0,15.0,0.0,0.0,0.0,0.0,0.0,2.33899998664856,Winter-Klein A.,1965
83.5,0.0,0.0,0.0,0.0,0.0,16.5,0.0,0.0,0.0,0.0,0.0,2.3570001125335693,Winter-Klein A.,1965
82.3,0.0,0.0,0.0,0.0,0.0,17.7,0.0,0.0,0.0,0.0,0.0,2.371000051498413,Winter-Klein A.,1965
80.0,0.0,0.0,0.0,0.0,0.0,20.0,0.0,0.0,0.0,0.0,0.0,2.381999969482422,Winter-Klein A.,1965
77.8,0.0,0.0,0.0,0.0,0.0,22.2,0.0,0.0,0.0,0.0,0.0,2.421999931335449,Winter-Klein A.,1965
76.4,0.0,0.0,0.0,0.0,0.0,23.6,0.0,0.0,0.0,0.0,0.0,2.4210000038146973,Winter-Klein A.,1965
75.0,0.0,0.0,0.0,0.0,0.0,25.0,0.0,0.0,0.0,0.0,0.0,2.431999921798706,Winter-Klein A.,1965
73.0,0.0,0.0,0.0,0.0,0.0,27.0,0.0,0.0,0.0,0.0,0.0,2.453000068664551,Winter-Klein A.,1965
71.5,0.0,0.0,0.0,0.0,0.0,28.5,0.0,0.0,0.0,0.0,0.0,2.4609999656677246,Winter-Klein A.,1965
70.0,0.0,0.0,0.0,0.0,0.0,30.0,0.0,0.0,0.0,0.0,0.0,2.469000101089477,Winter-Klein A.,1965
68.1,0.0,0.0,0.0,0.0,0.0,31.9,0.0,0.0,0.0,0.0,0.0,2.4800000190734863,Winter-Klein A.,1965
67.3,0.0,0.0,0.0,0.0,0.0,32.7,0.0,0.0,0.0,0.0,0.0,2.489000082015991,Winter-Klein A.,1965
66.5,0.0,0.0,0.0,0.0,0.0,33.5,0.0,0.0,0.0,0.0,0.0,2.496999979019165,Winter-Klein A.,1965
65.0,0.0,0.0,0.0,0.0,0.0,35.0,0.0,0.0,0.0,0.0,0.0,2.496999979019165,Winter-Klein A.,1965
62.5,0.0,0.0,0.0,0.0,0.0,37.5,0.0,0.0,0.0,0.0,0.0,2.5230000019073486,Winter-Klein A.,1965
61.5,0.0,0.0,0.0,0.0,0.0,38.5,0.0,0.0,0.0,0.0,0.0,2.5209999084472656,Winter-Klein A.,1965
58.9,0.0,0.0,0.0,0.0,0.0,41.1,0.0,0.0,0.0,0.0,0.0,2.5350000858306885,Winter-Klein A.,1965
55.0,0.0,0.0,0.0,0.0,0.0,45.0,0.0,0.0,0.0,0.0,0.0,2.5480000972747803,Winter-Klein A.,1965
53.8,0.0,0.0,0.0,0.0,0.0,46.2,0.0,0.0,0.0,0.0,0.0,2.558000087738037,Winter-Klein A.,1965
51.0,0.0,0.0,0.0,0.0,0.0,49.0,0.0,0.0,0.0,0.0,0.0,2.569000005722046,Winter-Klein A.,1965
50.0,0.0,0.0,0.0,0.0,0.0,50.0,0.0,0.0,0.0,0.0,0.0,2.57699990272522,Winter-Klein A.,1965
69.44,0.0,0.0,0.0,0.0,0.0,0.0,0.0,0.0,30.56,0.0,0.0,2.740000009536743,Winter-Klein A.,1965
58.5,0.0,0.0,0.0,0.0,0.0,0.0,0.0,0.0,41.5,0.0,0.0,2.815999984741211,Winter-Klein A.,1965
52.0,0.0,0.0,0.0,0.0,0.0,0.0,0.0,0.0,48.0,0.0,0.0,2.888000011444092,Winter-Klein A.,1965
49.0,0.0,0.0,0.0,0.0,0.0,0.0,0.0,0.0,51.0,0.0,0.0,2.9040000438690186,Winter-Klein A.,1965
44.5,0.0,0.0,0.0,0.0,0.0,0.0,0.0,0.0,55.5,0.0,0.0,2.944999933242798,Winter-Klein A.,1965
76.55,0.0,0.0,0.0,0.0,0.0,12.24,0.0,0.0,11.21,0.0,0.0,2.4719998836517334,Hoell A.,1996
52.3,0.0,0.0,0.0,19.68,0.0,0.0,0.0,0.0,28.02,0.0,0.0,3.380000114440918,Lee Yong-Keun,1996
38.86,0.0,0.0,0.0,19.5,0.0,0.0,0.0,0.0,41.64,0.0,0.0,3.4800000190734863,Lee Yong-Keun,1996
54.17,0.0,0.0,0.0,13.59,0.0,0.0,0.0,0.0,32.24,0.0,0.0,3.119999885559082,Lee Yong-Keun,1996
55.76,0.0,0.0,0.0,8.39,0.0,0.0,0.0,0.0,35.85,0.0,0.0,2.880000114440918,Lee Yong-Keun,1996
57.13,0.0,0.0,0.0,3.91,0.0,0.0,0.0,0.0,38.96,0.0,0.0,2.630000114440918,Lee Yong-Keun,1996
66.03,0.0,0.0,0.0,0.0,0.0,0.0,15.73,0.0,18.24,0.0,0.0,2.549999952316284,Gray T.,1882
64.59,0.0,0.0,0.0,0.0,0.0,0.0,15.2,0.0,20.21,0.0,0.0,2.499000072479248,Gray T.,1882
100.0,0.0,0.0,0.0,0.0,0.0,0.0,0.0,0.0,0.0,0.0,0.0,2.2100000381469727,Kasymova S.S.,1978
85.1,0.0,0.0,0.0,0.0,0.0,14.9,0.0,0.0,0.0,0.0,0.0,2.338000059127808,Kasymova S.S.,1978
80.9,0.0,0.0,0.0,0.0,0.0,19.1,0.0,0.0,0.0,0.0,0.0,2.372999906539917,Kasymova S.S.,1978
76.1,0.0,0.0,0.0,0.0,0.0,23.9,0.0,0.0,0.0,0.0,0.0,2.424000024795532,Kasymova S.S.,1978
71.0,0.0,0.0,0.0,0.0,0.0,29.0,0.0,0.0,0.0,0.0,0.0,2.444999933242798,Kasymova S.S.,1978
0.0,0.0,0.0,0.0,0.0,0.0,50.0,0.0,0.0,0.0,50.0,0.0,2.513999938964844,Ducel J.F.,1992
55.6,0.0,32.2,0.0,0.0,0.0,12.2,0.0,0.0,0.0,0.0,0.0,2.5309998989105225,Dejneka M.J.,1998
71.43,0.0,0.0,0.0,0.0,0.0,28.57,0.0,0.0,0.0,0.0,0.0,2.4600000381469727,Tischendorf B.,1998
55.56,0.0,0.0,0.0,0.0,0.0,44.44,0.0,0.0,0.0,0.0,0.0,2.539999961853028,Tischendorf B.,1998
50.0,0.0,0.0,0.0,0.0,0.0,50.0,0.0,0.0,0.0,0.0,0.0,2.559999942779541,Tischendorf B.,1998
45.45,0.0,0.0,0.0,0.0,0.0,54.55,0.0,0.0,0.0,0.0,0.0,2.559999942779541,Tischendorf B.,1998
41.67,0.0,0.0,0.0,0.0,0.0,58.33,0.0,0.0,0.0,0.0,0.0,2.5299999713897705,Tischendorf B.,1998
38.46,0.0,0.0,0.0,0.0,0.0,61.54,0.0,0.0,0.0,0.0,0.0,2.490000009536743,Tischendorf B.,1998
35.71,0.0,0.0,0.0,0.0,0.0,64.29,0.0,0.0,0.0,0.0,0.0,2.5299999713897705,Tischendorf B.,1998
33.33,0.0,0.0,0.0,0.0,0.0,66.67,0.0,0.0,0.0,0.0,0.0,2.490000009536743,Tischendorf B.,1998
31.25,0.0,0.0,0.0,0.0,0.0,68.75,0.0,0.0,0.0,0.0,0.0,2.490000009536743,Tischendorf B.,1998
76.92,0.0,0.0,0.0,0.0,0.0,0.0,23.08,0.0,0.0,0.0,0.0,2.4200000762939453,Tischendorf B.,1998
71.43,0.0,0.0,0.0,0.0,0.0,0.0,28.57,0.0,0.0,0.0,0.0,2.390000104904175,Tischendorf B.,1998
62.5,0.0,0.0,0.0,0.0,0.0,0.0,37.5,0.0,0.0,0.0,0.0,2.470000028610229,Tischendorf B.,1998
55.56,0.0,0.0,0.0,0.0,0.0,0.0,44.44,0.0,0.0,0.0,0.0,2.5299999713897705,Tischendorf B.,1998
50.0,0.0,0.0,0.0,0.0,0.0,0.0,50.0,0.0,0.0,0.0,0.0,2.4800000190734863,Tischendorf B.,1998
45.45,0.0,0.0,0.0,0.0,0.0,0.0,54.55,0.0,0.0,0.0,0.0,2.470000028610229,Tischendorf B.,1998
41.67,0.0,0.0,0.0,0.0,0.0,0.0,58.33,0.0,0.0,0.0,0.0,2.5,Tischendorf B.,1998
0.0,0.0,0.0,94.58,0.0,0.0,0.0,0.0,0.0,1.98,3.44,0.0,5.25,Frohberg M.G.,1963
0.0,0.0,0.0,74.58,0.0,0.0,0.0,0.0,0.0,12.65,12.77,0.0,4.389999866485596,Frohberg M.G.,1963
0.0,0.0,0.0,97.61,0.0,0.0,0.0,0.0,0.0,1.16,1.23,0.0,5.559999942779541,Frohberg M.G.,1963
0.0,0.0,0.0,57.93,0.0,0.0,0.0,0.0,0.0,26.05,16.02,0.0,3.809999942779541,Frohberg M.G.,1963
0.0,0.0,0.0,98.0,0.0,0.0,0.0,0.0,0.0,1.29,0.71,0.0,5.550000190734863,Frohberg M.G.,1963
0.0,0.0,0.0,33.96,0.0,0.0,0.0,0.0,0.0,43.8,22.24,0.0,3.799999952316284,Frohberg M.G.,1963
0.0,0.0,0.0,94.52,0.0,0.0,0.0,0.0,0.0,1.72,3.76,0.0,5.269999980926514,Frohberg M.G.,1963
0.0,0.0,0.0,97.74,0.0,0.0,0.0,0.0,0.0,1.29,0.97,0.0,5.53000020980835,Frohberg M.G.,1963
0.0,0.0,0.0,33.69,0.0,0.0,0.0,0.0,0.0,45.65,20.66,0.0,3.5899999141693115,Frohberg M.G.,1963
0.0,0.0,0.0,35.29,0.0,0.0,0.0,0.0,0.0,44.51,20.2,0.0,3.549999952316284,Frohberg M.G.,1963
0.0,0.0,0.0,88.97,0.0,0.0,0.0,0.0,0.0,3.35,7.68,0.0,5.019999980926514,Frohberg M.G.,1963
49.87,0.0,0.0,0.0,0.0,0.0,0.0,0.0,28.49,21.64,0.0,0.0,2.690000057220459,Ismatov A.A.,1980
49.71,0.0,0.0,0.0,0.0,0.0,0.0,0.0,21.31,28.99,0.0,0.0,2.7100000381469727,Ismatov A.A.,1980
60.0,0.0,16.0,0.0,0.0,0.0,15.0,0.0,9.0,0.0,0.0,0.0,2.4830000400543213,Orgaz F.,1985
58.45,0.0,15.27,0.0,0.0,0.0,15.73,0.0,0.0,10.55,0.0,0.0,2.5380001068115234,Orgaz F.,1985
61.14,0.0,14.18,0.0,0.0,0.0,15.18,0.0,4.37,5.13,0.0,0.0,2.503999948501587,Orgaz F.,1985
62.22,0.0,14.13,0.0,0.0,0.0,9.64,4.48,0.12,9.4,0.0,0.0,2.4749999046325684,Orgaz F.,1985
59.52,0.0,13.74,0.0,0.0,0.0,11.28,4.86,10.55,0.05,0.0,0.0,2.5360000133514404,Orgaz F.,1985
0.0,0.0,0.0,0.0,0.0,0.0,0.0,60.11,0.0,0.0,39.89,0.0,2.0618555545806885,Khanzhina T.A.,1975
0.0,0.0,0.0,0.0,0.0,0.0,69.61,0.0,0.0,0.0,30.39,0.0,2.17391300201416,Khanzhina T.A.,1975
52.82,2.06,8.18,9.77,0.0,0.14,2.24,0.27,12.23,12.29,0.0,0.0,2.836999893188477,Lutze W.,1985
67.0,0.0,0.0,0.0,0.0,0.0,33.0,0.0,0.0,0.0,0.0,0.0,2.4983386993408203,Coenen M.,1962
67.0,0.0,0.0,0.0,0.0,0.0,31.2,0.0,0.0,1.8,0.0,0.0,2.50426983833313,Coenen M.,1962
67.0,0.0,0.0,0.0,0.0,0.0,29.7,0.0,0.0,3.3,0.0,0.0,2.5120325088500977,Coenen M.,1962
67.0,0.0,0.0,0.0,0.0,0.0,26.0,0.0,0.0,7.0,0.0,0.0,2.535593271255493,Coenen M.,1962
67.0,0.0,0.0,0.0,0.0,0.0,23.1,0.0,0.0,9.9,0.0,0.0,2.552010059356689,Coenen M.,1962
67.0,0.0,0.0,0.0,0.0,0.0,19.8,0.0,0.0,13.2,0.0,0.0,2.5699210166931152,Coenen M.,1962
67.0,0.0,0.0,0.0,0.0,0.0,13.2,0.0,0.0,19.8,0.0,0.0,2.614891767501831,Coenen M.,1962
67.0,0.0,0.0,0.0,0.0,0.0,0.0,0.0,0.0,33.0,0.0,0.0,2.6979846954345703,Coenen M.,1962
0.0,0.0,0.0,0.0,0.0,0.0,50.0,0.0,0.0,0.0,50.0,0.0,2.4800000190734863,Ehrt D.,2000
0.0,0.0,0.0,0.0,0.0,0.0,0.0,0.0,50.0,0.0,50.0,0.0,2.447000026702881,Ehrt D.,2000
0.0,0.0,0.0,0.0,0.0,0.0,0.0,0.0,0.0,50.0,50.0,0.0,2.650000095367432,Ehrt D.,2000
0.0,0.0,25.0,0.0,0.0,0.0,0.0,0.0,0.0,0.0,75.0,0.0,2.5999999046325684,Ehrt D.,2000
0.0,0.0,0.0,0.0,0.0,0.0,50.0,0.0,0.0,0.0,50.0,0.0,2.5199999809265137,Shelby J.E.,2000
0.0,0.0,0.0,0.0,0.0,0.0,40.0,0.0,0.0,10.0,50.0,0.0,2.5299999713897705,Shelby J.E.,2000
0.0,0.0,0.0,0.0,0.0,0.0,20.0,0.0,0.0,30.0,50.0,0.0,2.5799999237060547,Shelby J.E.,2000
0.0,0.0,0.0,0.0,0.0,0.0,10.0,0.0,0.0,40.0,50.0,0.0,2.609999895095825,Shelby J.E.,2000
0.0,0.0,0.0,0.0,0.0,0.0,0.0,0.0,0.0,50.0,50.0,0.0,2.680000066757202,Shelby J.E.,2000
0.0,0.0,0.0,0.0,20.0,0.0,0.0,20.0,0.0,0.0,60.0,0.0,2.799999952316284,Fang Xiangyu,2000
0.0,0.0,0.0,0.0,20.0,0.0,5.0,15.0,0.0,0.0,60.0,0.0,2.8299999237060547,Fang Xiangyu,2000
0.0,0.0,0.0,0.0,20.0,0.0,10.0,10.0,0.0,0.0,60.0,0.0,2.859999895095825,Fang Xiangyu,2000
0.0,0.0,0.0,0.0,20.0,0.0,15.0,5.0,0.0,0.0,60.0,0.0,2.869999885559082,Fang Xiangyu,2000
0.0,0.0,0.0,0.0,20.0,0.0,20.0,0.0,0.0,0.0,60.0,0.0,2.869999885559082,Fang Xiangyu,2000
0.0,0.0,0.0,0.0,32.0,0.0,0.0,20.0,0.0,0.0,48.0,0.0,3.059999942779541,Fang Xiangyu,2000
0.0,0.0,0.0,0.0,32.0,0.0,5.0,15.0,0.0,0.0,48.0,0.0,3.0899999141693115,Fang Xiangyu,2000
0.0,0.0,0.0,0.0,32.0,0.0,10.0,10.0,0.0,0.0,48.0,0.0,3.130000114440918,Fang Xiangyu,2000
0.0,0.0,0.0,0.0,32.0,0.0,15.0,5.0,0.0,0.0,48.0,0.0,3.130000114440918,Fang Xiangyu,2000
0.0,0.0,0.0,0.0,32.0,0.0,20.0,0.0,0.0,0.0,48.0,0.0,3.150000095367432,Fang Xiangyu,2000
0.0,0.0,0.0,0.0,40.0,0.0,0.0,0.0,0.0,0.0,60.0,0.0,2.970000028610229,Mogus-Milankovi,2000
0.0,0.0,0.0,0.0,20.0,0.0,20.0,0.0,0.0,0.0,60.0,0.0,2.869999885559082,Mogus-Milankovi,2000
0.0,0.0,0.0,0.0,20.0,0.0,15.0,5.0,0.0,0.0,60.0,0.0,2.859999895095825,Mogus-Milankovi,2000
0.0,0.0,0.0,0.0,20.0,0.0,10.0,10.0,0.0,0.0,60.0,0.0,2.8499999046325684,Mogus-Milankovi,2000
0.0,0.0,0.0,0.0,20.0,0.0,5.0,15.0,0.0,0.0,60.0,0.0,2.8299999237060547,Mogus-Milankovi,2000
0.0,0.0,0.0,0.0,20.0,0.0,0.0,20.0,0.0,0.0,60.0,0.0,2.799999952316284,Mogus-Milankovi,2000
43.19,37.13,0.0,0.0,0.0,0.0,0.0,19.68,0.0,0.0,0.0,0.0,2.802999973297119,Ashour G.M.,1971
42.89,41.48,0.0,0.0,0.0,0.0,0.0,15.63,0.0,0.0,0.0,0.0,2.838000059127808,Ashour G.M.,1971
37.6,42.42,0.0,0.0,0.0,0.0,0.0,19.98,0.0,0.0,0.0,0.0,2.8489999771118164,Ashour G.M.,1971
32.06,43.4,0.0,0.0,0.0,0.0,0.0,24.54,0.0,0.0,0.0,0.0,2.8469998836517334,Ashour G.M.,1971
26.26,44.44,0.0,0.0,0.0,0.0,0.0,29.31,0.0,0.0,0.0,0.0,2.809999942779541,Ashour G.M.,1971
63.42,0.0,4.73,0.0,0.0,0.0,31.85,0.0,0.0,0.0,0.0,0.0,2.5899999141693115,Evstropiev K.K.,1966
90.0,0.0,10.0,0.0,0.0,0.0,0.0,0.0,0.0,0.0,0.0,0.0,2.319999933242798,Jin J.,2000
73.39,0.65,8.98,4.23,0.0,0.0,1.03,1.45,4.02,6.25,0.0,0.0,2.500999927520752,Chapman D.R.,1969
80.86,0.47,6.13,3.3,0.0,0.0,1.26,1.47,2.51,4.0,0.0,0.0,2.400000095367432,Chapman D.R.,1969
83.89,0.39,5.77,3.14,0.0,0.0,1.2,1.48,2.06,2.06,0.0,0.0,2.361000061035156,Chapman D.R.,1969
71.85,0.49,6.79,3.99,0.0,0.0,0.94,1.18,3.79,10.96,0.0,0.0,2.5350000858306885,Chapman D.R.,1969
75.13,0.45,6.55,3.67,0.0,0.0,1.15,1.33,3.46,8.26,0.0,0.0,2.496999979019165,Chapman D.R.,1969
75.44,0.39,5.45,3.47,0.0,0.0,0.92,1.08,3.41,9.85,0.0,0.0,2.48799991607666,Chapman D.R.,1969
77.05,0.48,6.37,3.53,0.0,0.0,1.17,1.4,3.43,6.57,0.0,0.0,2.453000068664551,Chapman D.R.,1969
78.92,0.5,6.46,3.41,0.0,0.0,1.31,1.57,2.94,4.9,0.0,0.0,2.430000066757202,Chapman D.R.,1969
68.08,0.61,8.21,6.88,0.0,0.0,0.78,1.04,10.21,4.19,0.0,0.0,2.569000005722046,Chapman D.R.,1969
70.73,0.53,6.98,6.79,0.0,0.0,0.62,0.95,9.88,3.52,0.0,0.0,2.5480000972747803,Chapman D.R.,1969
72.87,0.6,7.61,5.88,0.0,0.0,0.9,1.17,7.84,3.13,0.0,0.0,2.506999969482422,Chapman D.R.,1969
74.09,0.61,7.99,5.37,0.0,0.0,1.25,1.51,5.83,3.35,0.0,0.0,2.490000009536743,Chapman D.R.,1969
76.08,0.54,7.4,4.99,0.0,0.0,1.09,1.37,5.47,3.06,0.0,0.0,2.4679999351501465,Chapman D.R.,1969
76.83,0.52,6.75,4.99,0.0,0.0,1.17,1.41,5.72,2.61,0.0,0.0,2.4570000171661377,Chapman D.R.,1969
79.71,0.57,7.26,3.89,0.0,0.0,1.42,1.74,3.28,2.13,0.0,0.0,2.4049999713897705,Chapman D.R.,1969
81.47,0.54,6.67,3.41,0.0,0.0,1.39,1.6,2.89,2.03,0.0,0.0,2.38100004196167,Chapman D.R.,1969
66.05,0.46,9.89,6.11,0.0,0.0,2.86,0.61,7.41,6.61,0.0,0.0,2.5899999141693115,Chapman D.R.,1969
68.12,0.43,9.93,5.3,0.0,0.0,2.84,0.69,5.83,6.85,0.0,0.0,2.556999921798706,Chapman D.R.,1969
67.96,0.47,10.68,5.08,0.0,0.0,3.78,0.75,6.09,5.19,0.0,0.0,2.5299999713897705,Chapman D.R.,1969
67.76,0.48,10.34,5.31,0.0,0.0,4.06,0.76,6.14,5.15,0.0,0.0,2.5350000858306885,Chapman D.R.,1969
68.0,0.43,10.68,5.31,0.0,0.0,3.67,0.69,6.06,5.16,0.0,0.0,2.5299999713897705,Chapman D.R.,1969
76.82,0.64,8.13,4.21,0.0,0.0,1.76,1.86,3.37,3.21,0.0,0.0,2.38100004196167,Chapman D.R.,1969
79.43,0.62,8.9,4.47,0.0,0.0,1.29,1.91,2.54,0.84,0.0,0.0,2.4100000858306885,Chapman D.R.,1969
80.23,0.59,8.22,4.07,0.0,0.0,1.31,1.73,2.57,1.28,0.0,0.0,2.388999938964844,Chapman D.R.,1969
81.61,0.54,7.28,3.46,0.0,0.0,1.63,1.67,2.43,1.37,0.0,0.0,2.325000047683716,Chapman D.R.,1969
71.75,0.51,7.19,3.81,0.0,0.0,1.43,1.5,3.4,10.4,0.0,0.0,2.45199990272522,Chapman D.R.,1969
72.87,0.82,10.8,5.28,0.0,0.0,1.07,1.73,5.09,2.35,0.0,0.0,2.486999988555908,Chapman D.R.,1969
73.75,0.75,10.53,5.21,0.0,0.0,1.13,1.74,4.78,2.11,0.0,0.0,2.4809999465942383,Chapman D.R.,1969
74.69,0.72,11.39,4.45,0.0,0.0,1.21,1.96,3.99,1.6,0.0,0.0,2.4719998836517334,Chapman D.R.,1969
74.38,0.69,9.63,5.16,0.0,0.0,1.01,1.6,4.81,2.73,0.0,0.0,2.470000028610229,Chapman D.R.,1969
76.3,0.63,8.16,4.06,0.0,0.0,1.55,1.68,3.84,3.78,0.0,0.0,2.450999975204468,Chapman D.R.,1969
76.65,0.61,8.02,4.48,0.0,0.0,1.32,1.52,4.03,3.38,0.0,0.0,2.453000068664551,Chapman D.R.,1969
77.4,0.6,7.84,4.32,0.0,0.0,1.37,1.57,3.71,3.18,0.0,0.0,2.444000005722046,Chapman D.R.,1969
78.03,0.58,8.52,4.0,0.0,0.0,1.21,1.64,3.26,2.76,0.0,0.0,2.430000066757202,Chapman D.R.,1969
79.28,0.58,7.32,4.28,0.0,0.0,1.31,1.63,3.54,2.06,0.0,0.0,2.407000064849853,Chapman D.R.,1969
77.04,0.6,7.7,4.23,0.0,0.0,1.37,1.65,3.77,3.63,0.0,0.0,2.440000057220459,Chapman D.R.,1969
72.12,0.61,8.18,5.19,0.0,0.0,1.19,1.55,6.3,4.86,0.0,0.0,2.510999917984009,Chapman D.R.,1969
72.34,0.76,10.26,4.91,0.0,0.0,1.33,1.77,4.19,4.44,0.0,0.0,2.489000082015991,Chapman D.R.,1969
73.39,0.71,9.78,4.75,0.0,0.0,1.22,1.63,4.13,4.4,0.0,0.0,2.4820001125335693,Chapman D.R.,1969
72.25,0.49,10.48,5.76,0.0,0.0,2.14,1.31,5.71,1.86,0.0,0.0,2.490999937057495,Chapman D.R.,1969
73.13,0.42,10.71,5.55,0.0,0.0,2.14,1.29,5.03,1.73,0.0,0.0,2.483999967575073,Chapman D.R.,1969
73.68,0.46,10.22,5.77,0.0,0.0,2.08,1.26,5.38,1.15,0.0,0.0,2.476999998092652,Chapman D.R.,1969
85.51,0.4,7.1,2.56,0.0,0.036,1.21,1.6,0.98,0.58,0.023,0.0,2.3320000171661377,Cuttitta F.,1967
86.64,0.38,6.57,2.03,0.016,0.036,1.15,1.69,0.9,0.58,0.009,0.0,2.318000078201294,Cuttitta F.,1967
87.33,0.38,6.26,2.0,0.0,0.027,1.22,1.6,0.7,0.47,0.013,0.0,2.315000057220459,Cuttitta F.,1967
88.1,0.33,5.9,1.6,0.004,0.027,1.22,1.69,0.66,0.45,0.013,0.0,2.302999973297119,Cuttitta F.,1967
78.6,0.86,11.31,4.81,0.11,0.019,1.36,1.12,1.27,0.53,0.019,0.0,2.4159998893737797,Cuttitta F.,1967
79.7,0.71,10.27,4.37,0.13,0.028,1.52,1.34,1.21,0.71,0.014,0.0,2.4059998989105225,Cuttitta F.,1967
81.2,0.7,9.46,4.24,0.053,0.018,1.58,1.27,0.69,0.77,0.018,0.0,2.3970000743865967,Cuttitta F.,1967
81.77,0.59,8.63,3.42,0.081,0.027,1.8,1.67,1.06,0.92,0.023,0.0,2.38700008392334,Cuttitta F.,1967
