Repository: nicotouge/density

**Magma oceans on young planets play a critical role in shaping their atmospheres and mantles. Recent observations
of ultra-short-period (USP) exoplanets, such as K2-141b, provided materials to further investigate the physical
properties of these oceans. While existing machine learning models can predict their viscosity, no model currently
addresses glass density in a wide range of melt compositions.
This study introduces a novel artificial neural network (ANN) model to predict glass density from melt compositions.
We apply this model to estimate the surface density of an hypothetical glassy magma ocean on K2-141b.**


This project was carried out under the supervision of Charles Le Losq.

File: SCIGLASS_DATASET.csv (part 13 of 20)
sio2,tio2,al2o3,feo,fe2o3,mno,na2o,k2o,mgo,cao,p2o5,h2o,d,Author,Year
60.56,0.0,5.08,0.0,0.0,0.0,3.53,2.26,28.57,0.0,0.0,0.0,2.532999992370605,Knoche R.,1995
54.12,0.0,2.9,0.0,0.0,12.5,0.0,0.0,14.67,15.81,0.0,0.0,2.9100000858306885,Zhunina L.A.,1960
56.63,0.0,6.07,0.0,0.0,13.08,0.0,0.0,7.67,16.55,0.0,0.0,2.7300000190734863,Zhunina L.A.,1960
53.11,0.0,5.69,0.0,0.0,4.09,0.0,0.0,21.59,15.52,0.0,0.0,2.7100000381469727,Zhunina L.A.,1960
54.73,0.0,8.8,0.0,0.0,8.43,0.0,0.0,16.32,11.73,0.0,0.0,2.720000028610229,Zhunina L.A.,1960
50.0,0.0,0.0,0.0,0.0,0.0,0.0,0.0,25.0,25.0,0.0,0.0,2.8299999237060547,Bozadzhiev L.,1979
46.8,2.13,2.13,0.0,0.0,0.0,0.0,0.0,23.4,25.54,0.0,0.0,2.880000114440918,Bozadzhiev L.,1979
43.99,4.01,4.0,0.0,0.0,0.0,0.0,0.0,21.99,26.0,0.0,0.0,2.9600000381469727,Bozadzhiev L.,1979
41.5,5.66,5.67,0.0,0.0,0.0,0.0,0.0,20.75,26.42,0.0,0.0,3.039999961853028,Bozadzhiev L.,1979
48.85,0.0,2.31,0.0,0.0,0.0,0.0,0.0,23.26,25.58,0.0,0.0,2.8499999046325684,Bozadzhiev L.,1979
47.84,0.0,4.32,0.0,0.0,0.0,0.0,0.0,21.76,26.08,0.0,0.0,2.8299999237060547,Bozadzhiev L.,1979
46.18,0.0,7.65,0.0,0.0,0.0,0.0,0.0,19.26,26.91,0.0,0.0,2.859999895095825,Bozadzhiev L.,1979
49.73,0.0,0.53,0.0,0.0,0.0,0.0,0.0,24.87,24.87,0.0,0.0,2.8499999046325684,Bozadzhiev L.,1979
47.48,0.0,5.04,0.0,0.0,0.0,0.0,0.0,23.74,23.74,0.0,0.0,2.809999942779541,Bozadzhiev L.,1979
49.4,0.0,0.0,0.0,1.21,0.0,0.0,0.0,23.35,26.04,0.0,0.0,2.930000066757202,Bozadzhiev L.,1979
48.86,0.0,0.0,0.0,2.27,0.0,0.0,0.0,21.91,26.96,0.0,0.0,2.990000009536743,Bozadzhiev L.,1979
48.39,0.0,0.0,0.0,3.21,0.0,0.0,0.0,20.63,27.77,0.0,0.0,3.069999933242798,Bozadzhiev L.,1979
47.98,0.0,0.0,0.0,4.04,0.0,0.0,0.0,19.5,28.48,0.0,0.0,3.559999942779541,Bozadzhiev L.,1979
49.83,0.0,0.0,0.0,0.34,0.0,0.0,0.0,24.91,24.92,0.0,0.0,2.8399999141693115,Bozadzhiev L.,1979
49.16,0.0,0.0,0.0,1.67,0.0,0.0,0.0,24.58,24.59,0.0,0.0,2.859999895095825,Bozadzhiev L.,1979
50.64,0.0,0.64,0.0,0.0,0.0,0.65,0.0,24.03,24.04,0.0,0.0,2.799999952316284,Bozadzhiev L.,1979
51.24,0.0,1.24,0.0,0.0,0.0,1.24,0.0,23.14,23.14,0.0,0.0,2.789999961853028,Bozadzhiev L.,1979
49.57,0.0,0.0,0.0,0.0,0.0,0.87,0.0,24.78,24.79,0.0,0.0,2.819999933242798,Bozadzhiev L.,1979
47.91,0.0,0.0,0.0,0.0,0.0,4.18,0.0,23.95,23.96,0.0,0.0,2.7699999809265137,Bozadzhiev L.,1979
49.82,0.0,0.0,0.0,0.0,0.0,0.0,0.0,24.91,25.18,0.087,0.0,2.799999952316284,Bozadzhiev L.,1979
48.97,0.0,0.0,0.0,0.0,0.0,0.0,0.0,24.48,26.03,0.51,0.0,2.789999961853028,Bozadzhiev L.,1979
47.99,0.0,0.0,0.0,0.0,0.0,0.0,0.0,23.99,27.01,1.01,0.0,2.859999895095825,Bozadzhiev L.,1979
48.6,0.0,0.0,0.0,0.0,0.0,0.0,2.79,24.3,24.31,0.0,0.0,2.789999961853028,Bozadzhiev L.,1979
47.51,0.0,0.0,0.0,0.0,0.0,0.0,4.97,23.76,23.76,0.0,0.0,2.759999990463257,Bozadzhiev L.,1979
45.62,0.0,0.0,0.0,0.0,0.0,0.0,8.76,22.81,22.81,0.0,0.0,2.7300000190734863,Bozadzhiev L.,1979
52.07,0.0,0.0,0.0,0.0,0.0,0.0,0.0,23.96,23.97,0.0,0.0,2.809999942779541,Bozadzhiev L.,1979
53.79,0.0,0.0,0.0,0.0,0.0,0.0,0.0,23.1,23.11,0.0,0.0,2.789999961853028,Bozadzhiev L.,1979
53.46,0.0,9.33,0.0,0.0,0.0,1.72,0.0,13.94,21.55,0.0,0.0,2.720000028610229,Bozadzhiev L.,1979
51.5,1.22,10.21,0.0,0.0,0.0,1.66,0.0,13.43,21.99,0.0,0.0,2.7300000190734863,Bozadzhiev L.,1979
49.67,2.36,11.03,0.0,0.0,0.0,1.6,0.0,12.95,22.39,0.0,0.0,2.75,Bozadzhiev L.,1979
46.39,4.41,12.5,0.0,0.0,0.0,1.5,0.0,12.09,23.11,0.0,0.0,2.7799999713897705,Bozadzhiev L.,1979
43.52,6.2,13.8,0.0,0.0,0.0,1.4,0.0,11.34,23.74,0.0,0.0,2.819999933242798,Bozadzhiev L.,1979
58.18,0.0,9.59,0.0,0.0,0.0,4.09,0.0,11.31,16.83,0.0,0.0,2.619999885559082,Bozadzhiev L.,1979
56.02,1.24,10.47,0.0,0.0,0.0,3.94,0.0,10.89,17.44,0.0,0.0,2.619999885559082,Bozadzhiev L.,1979
54.01,2.39,11.29,0.0,0.0,0.0,3.8,0.0,10.5,18.01,0.0,0.0,2.619999885559082,Bozadzhiev L.,1979
50.4,4.46,12.77,0.0,0.0,0.0,3.54,0.0,9.8,19.03,0.0,0.0,2.690000057220459,Bozadzhiev L.,1979
47.24,6.27,14.06,0.0,0.0,0.0,3.32,0.0,9.18,19.93,0.0,0.0,2.720000028610229,Bozadzhiev L.,1979
63.04,0.0,9.87,0.0,0.0,0.0,6.52,0.0,8.61,11.96,0.0,0.0,2.549999952316284,Bozadzhiev L.,1979
60.67,1.26,10.75,0.0,0.0,0.0,6.27,0.0,8.28,12.77,0.0,0.0,2.5799999237060547,Bozadzhiev L.,1979
58.46,2.42,11.58,0.0,0.0,0.0,6.04,0.0,7.98,13.52,0.0,0.0,2.569999933242798,Bozadzhiev L.,1979
54.5,4.52,13.05,0.0,0.0,0.0,5.64,0.0,7.44,14.85,0.0,0.0,2.700000047683716,Bozadzhiev L.,1979
56.38,0.0,7.42,0.0,5.6,0.0,1.8,0.0,11.59,17.21,0.0,0.0,2.799999952316284,Bozadzhiev L.,1979
59.37,0.0,8.24,0.0,4.7,0.0,3.51,0.0,9.73,14.45,0.0,0.0,2.740000009536743,Bozadzhiev L.,1979
54.82,2.55,10.16,0.0,4.34,0.0,3.24,0.0,8.98,15.9,0.0,0.0,2.789999961853028,Bozadzhiev L.,1979
50.93,4.75,11.81,0.0,4.03,0.0,3.01,0.0,8.34,17.13,0.0,0.0,2.7799999713897705,Bozadzhiev L.,1979
47.55,6.64,13.24,0.0,3.76,0.0,2.81,0.0,7.79,18.21,0.0,0.0,2.8299999237060547,Bozadzhiev L.,1979
84.56,0.0,6.32,0.0,1.75,0.0,0.0,6.22,0.59,0.57,0.0,0.0,2.3499999046325684,Gutzow S.,1960
81.33,0.0,7.93,0.0,2.19,0.0,0.0,7.31,0.65,0.59,0.0,0.0,2.369999885559082,Gutzow S.,1960
86.97,0.0,4.47,0.0,1.25,0.0,0.0,4.41,1.44,1.46,0.0,0.0,2.3399999141693115,Gutzow S.,1960
80.25,0.0,7.39,0.0,2.06,0.0,0.0,7.27,1.5,1.53,0.0,0.0,2.390000104904175,Gutzow S.,1960
76.12,0.0,9.13,0.0,2.58,0.0,0.0,9.05,1.55,1.58,0.0,0.0,2.4200000762939453,Gutzow S.,1960
85.29,0.0,3.97,0.0,1.11,0.0,0.0,3.96,2.81,2.86,0.0,0.0,2.3499999046325684,Gutzow S.,1960
81.0,0.0,5.79,0.0,1.64,0.0,0.0,5.76,2.9,2.91,0.0,0.0,2.390000104904175,Gutzow S.,1960
77.49,0.0,7.31,0.0,2.05,0.0,0.0,7.23,2.94,2.98,0.0,0.0,2.4200000762939453,Gutzow S.,1960
72.88,0.0,9.24,0.0,2.52,0.0,0.0,9.15,3.14,3.07,0.0,0.0,2.440000057220459,Gutzow S.,1960
71.28,0.0,7.57,0.0,2.08,0.0,0.0,7.48,5.78,5.81,0.0,0.0,2.470000028610229,Gutzow S.,1960
70.19,0.0,8.09,0.0,2.14,0.0,0.0,7.9,5.82,5.86,0.0,0.0,2.4800000190734863,Gutzow S.,1960
68.09,0.0,9.03,0.0,2.16,0.0,0.0,8.92,5.88,5.92,0.0,0.0,2.5199999809265137,Gutzow S.,1960
72.94,0.0,5.66,0.0,1.53,0.0,0.0,5.65,7.01,7.21,0.0,0.0,2.470000028610229,Gutzow S.,1960
70.52,0.0,6.72,0.0,1.76,0.0,0.0,6.65,7.13,7.22,0.0,0.0,2.4800000190734863,Gutzow S.,1960
68.44,0.0,7.52,0.0,2.07,0.0,0.0,7.44,7.22,7.31,0.0,0.0,2.5,Gutzow S.,1960
67.41,0.0,7.97,0.0,2.13,0.0,0.0,7.85,7.27,7.37,0.0,0.0,2.5199999809265137,Gutzow S.,1960
66.17,0.0,8.58,0.0,2.19,0.0,0.0,8.57,7.18,7.32,0.0,0.0,2.539999961853028,Gutzow S.,1960
70.13,0.0,6.42,0.0,1.58,0.0,0.0,6.4,7.72,7.75,0.0,0.0,2.5,Gutzow S.,1960
65.36,0.0,7.45,0.0,2.05,0.0,0.0,8.06,8.44,8.64,0.0,0.0,2.559999942779541,Gutzow S.,1960
64.77,0.0,7.95,0.0,2.12,0.0,0.0,7.83,8.57,8.76,0.0,0.0,2.569999933242798,Gutzow S.,1960
69.47,0.0,4.87,0.0,1.3,0.0,0.0,4.67,9.83,9.86,0.0,0.0,2.5199999809265137,Gutzow S.,1960
67.55,0.0,5.6,0.0,1.51,0.0,0.0,5.59,9.91,9.84,0.0,0.0,2.539999961853028,Gutzow S.,1960
63.09,0.0,7.44,0.0,2.05,0.0,0.0,7.35,10.05,10.02,0.0,0.0,2.5799999237060547,Gutzow S.,1960
70.52,0.0,4.37,0.0,1.18,0.0,0.0,4.33,9.19,10.41,0.0,0.0,2.5199999809265137,Gutzow S.,1960
66.86,0.0,4.83,0.0,1.29,0.0,0.0,4.64,11.14,11.24,0.0,0.0,2.549999952316284,Gutzow S.,1960
63.97,0.0,5.98,0.0,1.59,0.0,0.0,5.94,11.19,11.33,0.0,0.0,2.5799999237060547,Gutzow S.,1960
76.19,0.0,3.2,0.0,0.9,0.0,0.0,8.67,4.05,6.99,0.0,0.0,2.549999952316284,Gutzow S.,1960
73.68,0.0,3.28,0.0,0.92,0.0,0.0,11.73,0.83,9.55,0.0,0.0,2.5999999046325684,Gutzow S.,1960
75.63,0.0,3.62,0.0,0.93,0.0,0.0,9.15,2.57,8.09,0.0,0.0,2.549999952316284,Gutzow S.,1960
76.0,0.0,4.07,0.0,1.14,0.0,0.0,8.13,2.57,8.1,0.0,0.0,2.5299999713897705,Gutzow S.,1960
74.48,0.0,4.17,0.0,1.16,0.0,0.0,9.73,0.99,9.47,0.0,0.0,2.5799999237060547,Gutzow S.,1960
74.35,0.0,2.86,0.0,0.79,0.0,0.0,8.22,5.51,8.26,0.0,0.0,2.5199999809265137,Gutzow S.,1960
73.12,0.0,2.9,0.0,0.8,0.0,0.0,9.68,3.98,9.51,0.0,0.0,2.539999961853028,Gutzow S.,1960
73.69,0.0,3.6,0.0,0.95,0.0,0.0,7.59,7.06,7.11,0.0,0.0,2.549999952316284,Gutzow S.,1960
72.79,0.0,3.66,0.0,0.97,0.0,0.0,9.08,3.99,9.52,0.0,0.0,2.5799999237060547,Gutzow S.,1960
71.85,0.0,3.72,0.0,0.98,0.0,0.0,10.62,0.81,12.01,0.0,0.0,2.5999999046325684,Gutzow S.,1960
74.46,0.0,3.99,0.0,1.12,0.0,0.0,6.62,5.53,8.28,0.0,0.0,2.539999961853028,Gutzow S.,1960
73.23,0.0,4.04,0.0,1.13,0.0,0.0,8.07,4.0,9.53,0.0,0.0,2.559999942779541,Gutzow S.,1960
71.97,0.0,4.09,0.0,1.14,0.0,0.0,9.55,2.43,10.82,0.0,0.0,2.5799999237060547,Gutzow S.,1960
73.02,0.0,2.69,0.0,0.72,0.0,0.0,8.14,2.22,13.21,0.0,0.0,2.539999961853028,Gutzow S.,1960
73.49,0.0,3.09,0.0,0.87,0.0,0.0,6.43,5.32,10.8,0.0,0.0,2.5199999809265137,Gutzow S.,1960
70.99,0.0,3.17,0.0,0.89,0.0,0.0,9.33,2.25,13.37,0.0,0.0,2.559999942779541,Gutzow S.,1960
71.87,0.0,3.58,0.0,0.96,0.0,0.0,7.0,2.22,14.37,0.0,0.0,2.5799999237060547,Gutzow S.,1960
69.97,0.0,2.98,0.0,0.83,0.0,0.0,7.92,3.76,14.54,0.0,0.0,2.5799999237060547,Gutzow S.,1960
67.05,0.0,4.34,0.0,1.25,0.0,0.0,9.06,3.66,14.64,0.0,0.0,2.609999895095825,Gutzow S.,1960
67.19,0.0,5.01,0.0,1.34,0.0,0.0,7.55,5.3,13.61,0.0,0.0,2.609999895095825,Gutzow S.,1960
64.47,0.0,5.14,0.0,1.37,0.0,0.0,10.56,2.14,16.32,0.0,0.0,2.650000095367432,Gutzow S.,1960
66.65,0.0,5.7,0.0,1.54,0.0,0.0,7.06,6.73,12.32,0.0,0.0,2.609999895095825,Gutzow S.,1960
65.6,0.0,5.8,0.0,1.56,0.0,0.0,8.58,3.59,14.88,0.0,0.0,2.630000114440918,Gutzow S.,1960
64.51,0.0,5.9,0.0,1.59,0.0,0.0,10.15,0.33,17.52,0.0,0.0,2.650000095367432,Gutzow S.,1960
65.93,20.0,0.0,0.0,0.0,0.0,0.0,14.07,0.0,0.0,0.0,0.0,2.5230000019073486,Izumitani T.,1959
45.54,27.03,0.0,0.0,0.0,0.0,27.43,0.0,0.0,0.0,0.0,0.0,2.819999933242798,Izumitani T.,1956
51.24,28.89,0.0,0.0,0.0,0.0,0.0,19.87,0.0,0.0,0.0,0.0,2.680000066757202,Izumitani T.,1956
59.65,27.25,0.0,0.0,0.0,0.0,0.0,13.1,0.0,0.0,0.0,0.0,2.5999999046325684,Izumitani T.,1956
60.0,0.0,0.0,0.0,0.0,0.0,30.0,0.0,10.0,0.0,0.0,0.0,2.5190000534057617,Sarkisov P.D.,1986
60.0,0.0,4.0,0.0,0.0,0.0,26.0,0.0,10.0,0.0,0.0,0.0,2.509999990463257,Sarkisov P.D.,1986
60.0,0.0,8.0,0.0,0.0,0.0,22.0,0.0,10.0,0.0,0.0,0.0,2.5,Sarkisov P.D.,1986
60.0,0.0,12.0,0.0,0.0,0.0,18.0,0.0,10.0,0.0,0.0,0.0,2.5,Sarkisov P.D.,1986
60.0,0.0,16.0,0.0,0.0,0.0,14.0,0.0,10.0,0.0,0.0,0.0,2.5,Sarkisov P.D.,1986
60.0,0.0,18.0,0.0,0.0,0.0,12.0,0.0,10.0,0.0,0.0,0.0,2.509999990463257,Sarkisov P.D.,1986
60.0,0.0,15.0,0.0,0.0,0.0,25.0,0.0,0.0,0.0,0.0,0.0,2.5,Sarkisov P.D.,1986
60.0,0.0,15.0,0.0,0.0,0.0,22.0,0.0,3.0,0.0,0.0,0.0,2.490000009536743,Sarkisov P.D.,1986
60.0,0.0,15.0,0.0,0.0,0.0,20.0,0.0,5.0,0.0,0.0,0.0,2.490000009536743,Sarkisov P.D.,1986
60.0,0.0,15.0,0.0,0.0,0.0,18.0,0.0,7.0,0.0,0.0,0.0,2.490000009536743,Sarkisov P.D.,1986
60.0,0.0,15.0,0.0,0.0,0.0,16.0,0.0,9.0,0.0,0.0,0.0,2.490000009536743,Sarkisov P.D.,1986
60.0,0.0,15.0,0.0,0.0,0.0,14.0,0.0,11.0,0.0,0.0,0.0,2.489000082015991,Sarkisov P.D.,1986
0.0,0.0,0.0,0.0,0.0,0.0,0.0,50.0,0.0,0.0,50.0,0.0,2.375999927520752,Metwalli E.,2001
1.7,0.0,6.8,0.0,0.0,0.0,0.0,36.0,0.0,0.0,55.5,0.0,2.4230000972747803,Metwalli E.,2001
4.21,0.0,10.12,0.0,0.0,0.0,0.0,28.66,0.0,0.0,57.01,0.0,2.4600000381469727,Metwalli E.,2001
0.0,0.0,12.5,0.0,0.0,0.0,0.0,25.0,0.0,0.0,62.5,0.0,2.4749999046325684,Metwalli E.,2001
3.4,0.0,16.2,0.0,0.0,0.0,0.0,18.8,0.0,0.0,61.6,0.0,2.490000009536743,Metwalli E.,2001
0.64,0.0,26.12,0.0,0.0,0.0,0.0,6.7,0.0,0.0,66.54,0.0,2.5360000133514404,Metwalli E.,2001
0.0,0.0,0.0,0.0,0.0,0.0,0.0,0.0,50.0,0.0,50.0,0.0,2.364000082015991,Metwalli E.,2001
1.9,0.0,7.6,0.0,0.0,0.0,0.0,0.0,38.6,0.0,51.9,0.0,2.4049999713897705,Metwalli E.,2001
3.2,0.0,12.7,0.0,0.0,0.0,0.0,0.0,26.1,0.0,58.0,0.0,2.438999891281128,Metwalli E.,2001
0.0,0.0,12.5,0.0,0.0,0.0,0.0,0.0,25.0,0.0,62.5,0.0,2.4679999351501465,Metwalli E.,2001
4.0,0.0,17.8,0.0,0.0,0.0,0.0,0.0,17.0,0.0,61.2,0.0,2.490999937057495,Metwalli E.,2001
3.69,0.0,21.76,0.0,0.0,0.0,0.0,0.0,8.78,0.0,65.77,0.0,2.5369999408721924,Metwalli E.,2001
0.0,0.0,0.0,0.0,40.0,0.0,0.0,0.0,0.0,0.0,60.0,0.0,3.0999999046325684,Karabulut M.,2000
50.77,0.0,21.73,0.019,0.0,0.0,0.044,0.007,2.43,25.0,0.0,0.0,2.7070000171661377,Knoche R.,1992
50.28,0.0,16.96,0.082,0.0,0.0,0.15,0.035,7.72,24.78,0.0,0.0,2.734999895095825,Knoche R.,1992
49.13,0.0,12.18,0.069,0.0,0.0,0.12,0.013,10.65,27.83,0.0,0.0,2.7839999198913574,Knoche R.,1992
49.96,0.0,4.9,0.072,0.0,0.0,0.074,0.037,20.08,24.87,0.0,0.0,2.8239998817443848,Knoche R.,1992
51.08,0.0,0.1,0.015,0.0,0.0,0.14,0.004,23.44,25.22,0.0,0.0,2.8510000705718994,Knoche R.,1992
74.92,0.0,12.09,0.009,0.0,0.0,12.95,0.005,0.011,0.012,0.0,0.0,2.3989999294281006,Knoche R.,1992
75.38,0.0,12.58,0.027,0.0,0.0,11.93,0.014,0.013,0.047,0.0,0.0,2.38100004196167,Knoche R.,1992
74.52,0.0,12.76,0.018,0.0,0.0,11.39,0.014,0.016,1.28,0.0,0.0,2.414999961853028,Knoche R.,1992
69.02,0.0,15.28,0.028,0.0,0.0,10.18,0.014,0.066,5.41,0.0,0.0,2.443000078201294,Knoche R.,1992
57.33,0.0,20.8,0.01,0.0,0.0,3.73,0.005,0.14,17.99,0.0,0.0,2.61899995803833,Knoche R.,1992
50.1,0.0,24.1,0.019,0.0,0.0,0.011,0.004,0.17,25.59,0.0,0.0,2.7039999961853027,Knoche R.,1992
49.81,0.0,24.02,0.068,0.0,0.0,0.2,0.015,0.14,25.75,0.0,0.0,2.71399998664856,Knoche R.,1992
49.86,0.0,0.12,0.068,0.0,0.0,0.044,0.035,25.0,24.87,0.0,0.0,2.86299991607666,Knoche R.,1992
57.93,0.0,3.71,0.006,0.0,0.0,3.81,0.006,16.67,17.87,0.0,0.0,2.7049999237060547,Knoche R.,1992
62.59,0.0,6.19,0.042,0.0,0.0,6.29,0.019,12.55,12.32,0.0,0.0,2.601999998092652,Knoche R.,1992
68.09,0.0,8.46,0.017,0.0,0.0,8.66,0.005,7.12,7.64,0.0,0.0,2.509000062942505,Knoche R.,1992
69.98,0.0,9.92,0.026,0.0,0.0,9.97,0.013,5.08,5.01,0.0,0.0,2.476999998092652,Knoche R.,1992
73.37,0.0,11.8,0.027,0.0,0.0,12.17,0.021,1.31,1.31,0.0,0.0,2.4170000553131104,Knoche R.,1992
70.99,0.0,11.04,0.009,0.0,0.0,10.16,0.014,3.27,4.51,0.0,0.0,2.4600000381469727,Knoche R.,1992
67.72,0.0,10.75,0.009,0.0,0.0,8.5,0.006,5.31,7.71,0.0,0.0,2.50600004196167,Knoche R.,1992
64.04,0.0,10.5,0.009,0.0,0.0,7.0,0.007,7.16,11.28,0.0,0.0,2.563999891281128,Knoche R.,1992
60.58,0.0,10.28,0.009,0.0,0.0,5.21,0.003,9.14,14.77,0.0,0.0,2.617000102996826,Knoche R.,1992
57.11,0.0,9.86,0.009,0.0,0.0,3.54,0.005,11.22,18.26,0.0,0.0,2.677000045776367,Knoche R.,1992
54.0,0.0,9.64,0.009,0.0,0.0,1.96,0.005,13.02,21.37,0.0,0.0,2.73799991607666,Knoche R.,1992
59.71,24.5,0.0,0.0,0.0,0.0,15.79,0.0,0.0,0.0,0.0,0.0,2.720000028610229,Izumitani T.,1958
64.28,20.15,0.0,0.0,0.0,0.0,15.58,0.0,0.0,0.0,0.0,0.0,2.6600000858306885,Izumitani T.,1958
61.8,0.0,15.17,0.0,0.0,0.0,0.0,0.0,23.03,0.0,0.0,0.0,2.50600004196167,Homeny J.,1990
0.0,0.0,0.0,0.0,0.0,0.0,50.0,0.0,0.0,0.0,50.0,0.0,2.509999990463257,Pronkin A.A.,1999
71.43,0.0,0.0,0.0,0.0,0.0,28.57,0.0,0.0,0.0,0.0,0.0,2.4600000381469727,Venhuizen P.,1997
55.56,0.0,0.0,0.0,0.0,0.0,44.44,0.0,0.0,0.0,0.0,0.0,2.539999961853028,Venhuizen P.,1997
50.0,0.0,0.0,0.0,0.0,0.0,50.0,0.0,0.0,0.0,0.0,0.0,2.559999942779541,Venhuizen P.,1997
45.45,0.0,0.0,0.0,0.0,0.0,54.55,0.0,0.0,0.0,0.0,0.0,2.559999942779541,Venhuizen P.,1997
41.67,0.0,0.0,0.0,0.0,0.0,58.33,0.0,0.0,0.0,0.0,0.0,2.5,Venhuizen P.,1997
38.46,0.0,0.0,0.0,0.0,0.0,61.54,0.0,0.0,0.0,0.0,0.0,2.470000028610229,Venhuizen P.,1997
35.71,0.0,0.0,0.0,0.0,0.0,64.29,0.0,0.0,0.0,0.0,0.0,2.5299999713897705,Venhuizen P.,1997
33.33,0.0,0.0,0.0,0.0,0.0,66.67,0.0,0.0,0.0,0.0,0.0,2.490000009536743,Venhuizen P.,1997
31.25,0.0,0.0,0.0,0.0,0.0,68.75,0.0,0.0,0.0,0.0,0.0,2.490000009536743,Venhuizen P.,1997
67.23,10.6,1.92,0.0,0.0,0.0,14.72,5.53,0.0,0.0,0.0,0.0,2.569999933242798,Wolff S.,2001
72.0,0.0,1.1,0.0,0.0,0.0,12.6,0.2,5.5,8.6,0.0,0.0,2.490000009536743,Maeda K.,2001
100.0,0.0,0.0,0.0,0.0,0.0,0.0,0.0,0.0,0.0,0.0,0.0,2.200000047683716,Maeda K.,2001
60.0,0.0,20.0,0.0,0.0,0.0,20.0,0.0,0.0,0.0,0.0,0.0,2.440000057220459,Maeda K.,2001
68.93,0.0,12.49,0.0,0.0,0.0,0.0,0.0,9.29,9.29,0.0,0.0,2.5199999809265137,Nishizawa M.,1998
71.53,0.0,0.9,0.0,0.0,0.0,12.69,0.5,5.99,8.39,0.0,0.0,2.5,Koyama A.,2001
67.8,0.6,10.5,0.0,0.0,0.0,13.1,2.3,5.2,0.5,0.0,0.0,2.4600000381469727,Koyama A.,2001
89.99,0.0,0.0,0.0,0.0,0.0,10.01,0.0,0.0,0.0,0.0,0.0,2.2679998874664307,Jarry P.,2001
85.15,0.0,0.0,0.0,0.0,0.0,14.85,0.0,0.0,0.0,0.0,0.0,2.3320000171661377,Jarry P.,2001
82.94,0.0,0.0,0.0,0.0,0.0,17.06,0.0,0.0,0.0,0.0,0.0,2.3580000400543213,Jarry P.,2001
80.36,0.0,0.0,0.0,0.0,0.0,19.64,0.0,0.0,0.0,0.0,0.0,2.371999979019165,Jarry P.,2001
75.0,0.0,0.0,0.0,0.0,0.0,25.0,0.0,0.0,0.0,0.0,0.0,2.4200000762939453,Cormack A.N.,2001
75.0,0.0,0.0,0.0,0.0,0.0,20.0,0.0,0.0,5.0,0.0,0.0,2.4600000381469727,Cormack A.N.,2001
75.0,0.0,0.0,0.0,0.0,0.0,15.0,0.0,0.0,10.0,0.0,0.0,2.4809999465942383,Cormack A.N.,2001
75.0,0.0,0.0,0.0,0.0,0.0,10.0,0.0,0.0,15.0,0.0,0.0,2.503000020980835,Cormack A.N.,2001
76.74,0.0,0.0,0.0,0.0,0.0,12.19,0.0,0.0,11.07,0.0,0.0,2.4600000381469727,Kranold R.,2001
76.32,0.0,0.0,0.0,0.0,0.0,12.2,0.0,0.0,11.48,0.0,0.0,2.470000028610229,Kranold R.,2001
0.0,0.0,0.0,0.0,0.0,0.0,50.0,0.0,0.0,0.0,50.0,0.0,2.5190000534057617,Montagne L.,2001
0.0,5.0,0.0,0.0,0.0,0.0,50.0,0.0,0.0,0.0,45.0,0.0,2.575000047683716,Montagne L.,2001
0.0,10.0,0.0,0.0,0.0,0.0,50.0,0.0,0.0,0.0,40.0,0.0,2.621000051498413,Montagne L.,2001
0.0,15.0,0.0,0.0,0.0,0.0,50.0,0.0,0.0,0.0,35.0,0.0,2.686000108718872,Montagne L.,2001
0.0,0.0,0.0,0.0,0.0,0.0,50.0,0.0,0.0,0.0,50.0,0.0,2.450000047683716,Marchand R.,1985
0.0,0.0,0.0,0.0,40.0,0.0,0.0,0.0,0.0,0.0,60.0,0.0,3.0299999713897705,Reis S.T.,2001
0.0,0.0,0.0,0.0,0.0,0.0,50.0,0.0,0.0,0.0,50.0,0.0,2.470000028610229,Bhat M.H.,2001
0.0,0.0,0.0,0.0,0.0,0.0,50.0,0.0,0.0,0.0,50.0,0.0,2.5,Boukbir L.,1990
0.0,0.0,0.0,0.0,0.0,0.0,50.0,0.0,0.0,0.0,50.0,0.0,2.496999979019165,Reiss H.,2001
0.0,0.0,0.0,0.0,0.0,0.0,51.0,0.0,0.0,0.0,49.0,0.0,2.5199999809265137,Abid M.,2001
0.0,0.0,0.0,0.0,0.0,0.0,63.0,0.0,0.0,0.0,37.0,0.0,2.25,Abid M.,2001
0.0,0.0,0.0,0.0,0.0,0.0,26.15,0.0,0.0,33.97,39.88,0.0,2.674000024795532,Walter G.,2001
0.0,0.0,0.0,0.0,0.0,0.0,25.03,0.0,2.96,33.3,38.71,0.0,2.7049999237060547,Walter G.,2001
0.0,0.0,0.0,0.0,0.0,0.0,23.88,0.0,7.35,31.84,36.94,0.0,2.7320001125335693,Walter G.,2001
0.0,0.0,0.0,0.0,0.0,0.0,23.13,0.0,11.46,30.09,35.31,0.0,2.753000020980835,Walter G.,2001
0.0,0.0,0.0,0.0,0.0,0.0,22.52,0.0,14.64,29.38,33.47,0.0,2.7730000019073486,Walter G.,2001
0.0,0.0,0.0,0.0,0.0,0.0,20.29,0.0,20.08,28.18,31.45,0.0,2.799999952316284,Walter G.,2001
0.0,0.0,0.0,0.0,0.0,0.0,21.12,0.0,23.27,26.33,29.29,0.0,2.808000087738037,Walter G.,2001
72.02,0.0,0.59,0.0,0.0,0.0,13.48,0.63,3.7,9.58,0.0,0.0,2.490000009536743,Maeda T.,1999
69.04,0.0,10.57,0.0,0.0,0.0,3.85,3.9,6.08,6.56,0.0,0.0,2.470000028610229,Maeda T.,1997
62.29,0.0,14.66,0.0,0.0,0.0,4.37,4.35,6.89,7.43,0.0,0.0,2.509999990463257,Maeda T.,1997
70.29,0.0,12.26,0.0,0.0,0.0,4.51,4.52,0.0,8.42,0.0,0.0,2.450000047683716,Maeda T.,1997
63.6,0.0,11.29,0.0,0.0,0.0,4.49,4.46,7.06,9.11,0.0,0.0,2.509999990463257,Maeda T.,1997
64.8,0.0,11.34,0.0,0.0,0.0,8.87,0.0,7.21,7.78,0.0,0.0,2.5,Maeda T.,1997
61.32,0.0,10.73,0.0,0.0,0.0,4.31,4.32,10.58,8.74,0.0,0.0,2.5299999713897705,Maeda T.,1997
72.02,0.0,0.59,0.0,0.0,0.0,13.48,0.63,3.7,9.58,0.0,0.0,2.490000009536743,Maeda T.,1999
64.94,0.0,7.16,0.0,0.0,0.0,0.0,0.0,6.95,20.95,0.0,0.0,2.609999895095825,Giffen J.W.,1972
61.63,0.0,8.63,0.0,0.0,0.0,5.07,0.0,0.0,24.66,0.0,0.0,2.63100004196167,Giffen J.W.,1972
62.95,0.0,12.37,0.0,0.0,0.0,17.21,0.0,4.01,3.46,0.0,0.0,2.461999893188477,Giffen J.W.,1972
63.44,0.0,12.46,0.0,0.0,0.0,6.83,2.77,4.04,10.46,0.0,0.0,2.5199999809265137,Giffen J.W.,1972
61.18,0.0,9.55,0.0,0.0,0.0,8.62,2.67,10.13,7.84,0.0,0.0,2.549999952316284,Giffen J.W.,1972
71.53,0.0,0.9,0.0,0.0,0.0,12.69,0.5,5.99,8.39,0.0,0.0,2.5,Kurachi J.,2000
67.8,0.6,10.5,0.0,0.0,0.0,13.1,2.3,5.2,0.5,0.0,0.0,2.4600000381469727,Kurachi J.,2000
45.0,5.0,25.0,0.0,0.0,0.0,0.0,0.0,25.0,0.0,0.0,0.0,2.809999942779541,Kurachi J.,2000
71.54,0.0,0.87,0.0,0.0,0.0,12.66,0.5,6.05,8.38,0.0,0.0,2.490000009536743,Koyama A.,1999
50.2,0.81,5.79,0.0,5.07,0.0,0.0,0.0,24.19,13.24,0.7,0.0,2.7109999656677246,Suleimenov Zh.T,1973
0.0,0.0,0.0,0.0,0.0,0.0,0.0,0.0,0.0,0.0,100.0,0.0,2.380000114440918,Hoppe U.,2002
0.0,0.0,0.0,0.0,0.0,0.0,0.0,0.0,0.0,40.0,60.0,0.0,2.321000099182129,Subbalakshmi P.,2002
70.0,0.0,5.0,0.0,0.0,0.0,25.0,0.0,0.0,0.0,0.0,0.0,2.450000047683716,Angeli F.,2001
65.0,0.0,5.0,0.0,0.0,0.0,25.0,0.0,0.0,5.0,0.0,0.0,2.5,Angeli F.,2001
60.0,0.0,5.0,0.0,0.0,0.0,25.0,0.0,0.0,10.0,0.0,0.0,2.549999952316284,Angeli F.,2001
55.0,0.0,5.0,0.0,0.0,0.0,25.0,0.0,0.0,15.0,0.0,0.0,2.5999999046325684,Angeli F.,2001
50.0,0.0,5.0,0.0,0.0,0.0,25.0,0.0,0.0,20.0,0.0,0.0,2.6600000858306885,Angeli F.,2001
45.0,0.0,5.0,0.0,0.0,0.0,25.0,0.0,0.0,25.0,0.0,0.0,2.7100000381469727,Angeli F.,2001
75.8,0.0,0.0,0.0,0.0,0.0,24.2,0.0,0.0,0.0,0.0,0.0,2.427999973297119,Yagi T.,2001
73.4,0.0,4.3,0.0,0.0,0.0,22.3,0.0,0.0,0.0,0.0,0.0,2.437000036239624,Yagi T.,2001
69.9,0.0,8.5,0.0,0.0,0.0,21.6,0.0,0.0,0.0,0.0,0.0,2.443000078201294,Yagi T.,2001
65.3,0.0,12.5,0.0,0.0,0.0,22.2,0.0,0.0,0.0,0.0,0.0,2.4539999961853027,Yagi T.,2001
60.8,0.0,18.3,0.0,0.0,0.0,20.9,0.0,0.0,0.0,0.0,0.0,2.4489998817443848,Yagi T.,2001
61.9,0.0,19.4,0.0,0.0,0.0,18.7,0.0,0.0,0.0,0.0,0.0,2.447000026702881,Yagi T.,2001
94.8,0.0,5.2,0.0,0.0,0.0,0.0,0.0,0.0,0.0,0.0,0.0,2.244999885559082,Yagi T.,2001
90.2,0.0,9.8,0.0,0.0,0.0,0.0,0.0,0.0,0.0,0.0,0.0,2.276000022888184,Yagi T.,2001
83.5,0.0,16.5,0.0,0.0,0.0,0.0,0.0,0.0,0.0,0.0,0.0,2.312999963760376,Yagi T.,2001
78.5,0.0,21.5,0.0,0.0,0.0,0.0,0.0,0.0,0.0,0.0,0.0,2.359999895095825,Yagi T.,2001
74.1,0.0,25.9,0.0,0.0,0.0,0.0,0.0,0.0,0.0,0.0,0.0,2.4590001106262207,Yagi T.,2001
61.96,0.0,6.02,0.0,0.0,0.0,0.0,5.01,12.02,14.98,0.0,0.0,2.569999933242798,Nakajima T.,1999
67.45,0.0,0.0,0.0,0.0,0.0,3.48,0.0,14.08,14.98,0.0,0.0,2.569999933242798,Nakajima T.,1999
71.25,0.0,0.0,0.0,0.0,0.0,3.04,5.0,13.88,6.83,0.0,0.0,2.509999990463257,Nakajima T.,1999
69.36,0.0,0.0,0.0,0.0,0.0,0.0,1.21,14.16,15.27,0.0,0.0,2.539999961853028,Nakajima T.,1999
49.88,25.67,0.0,0.0,0.0,0.0,24.45,0.0,0.0,0.0,0.0,0.0,2.7939999103546143,Bouhifd M.A.,1999
68.78,16.86,0.0,0.0,0.0,0.0,14.36,0.0,0.0,0.0,0.0,0.0,2.634000062942505,Bouhifd M.A.,1999
50.42,13.34,0.0,0.0,0.0,0.0,36.24,0.0,0.0,0.0,0.0,0.0,2.6659998893737797,Bouhifd M.A.,1999
54.05,26.41,0.0,0.0,0.0,0.0,0.0,19.54,0.0,0.0,0.0,0.0,2.6659998893737797,Bouhifd M.A.,1999
67.31,16.8,0.0,0.0,0.0,0.0,0.0,15.89,0.0,0.0,0.0,0.0,2.562000036239624,Bouhifd M.A.,1999
100.0,0.0,0.0,0.0,0.0,0.0,0.0,0.0,0.0,0.0,0.0,0.0,2.200999975204468,Biswas A.,1997
0.0,0.0,0.0,0.0,0.0,0.0,50.8,0.0,0.0,0.0,49.2,0.0,2.5199999809265137,Ungureanu M.C.,2001
0.0,0.0,0.0,0.0,0.0,0.0,58.6,0.0,0.0,0.0,41.4,0.0,2.569999933242798,Ungureanu M.C.,2001
67.0,0.0,0.0,0.0,0.0,0.0,33.0,0.0,0.0,0.0,0.0,0.0,2.490000009536743,Ehrt D.,2001
85.0,0.0,0.0,0.0,0.0,0.0,15.0,0.0,0.0,0.0,0.0,0.0,2.3399999141693115,Ehrt D.,2001
42.2,9.8,12.7,0.0,0.0,35.3,0.0,0.0,0.0,0.0,0.0,0.0,3.220000028610229,Kishimoto S.,2000
42.0,10.0,13.0,0.0,0.0,35.0,0.0,0.0,0.0,0.0,0.0,0.0,3.2699999809265137,Kishimoto S.,2000
43.0,8.0,13.0,0.0,0.0,36.0,0.0,0.0,0.0,0.0,0.0,0.0,3.240000009536743,Kishimoto S.,2000
42.3,4.8,7.0,0.0,0.0,45.9,0.0,0.0,0.0,0.0,0.0,0.0,3.390000104904175,Kishimoto S.,2000
48.1,4.8,15.8,0.0,0.0,31.3,0.0,0.0,0.0,0.0,0.0,0.0,3.039999961853028,Kishimoto S.,2000
43.0,8.0,13.0,0.0,0.0,31.0,0.0,0.0,5.0,0.0,0.0,0.0,3.1600000858306885,Kishimoto S.,2000
37.0,10.6,4.8,0.0,0.0,47.6,0.0,0.0,0.0,0.0,0.0,0.0,3.559999942779541,Kishimoto S.,2000
37.8,10.8,12.6,0.0,0.0,38.8,0.0,0.0,0.0,0.0,0.0,0.0,3.319999933242798,Kishimoto S.,2000
40.1,11.4,12.4,0.0,0.0,36.1,0.0,0.0,0.0,0.0,0.0,0.0,3.2699999809265137,Kishimoto S.,2000
43.0,8.0,13.0,0.0,0.0,34.0,0.0,0.0,2.0,0.0,0.0,0.0,3.109999895095825,Kishimoto S.,2000
43.0,8.0,13.0,0.0,0.0,33.0,0.0,0.0,3.0,0.0,0.0,0.0,3.0999999046325684,Kishimoto S.,2000
43.0,8.0,13.0,0.0,0.0,32.0,0.0,0.0,4.0,0.0,0.0,0.0,3.0899999141693115,Kishimoto S.,2000
43.0,8.0,13.0,0.0,0.0,26.0,0.0,0.0,10.0,0.0,0.0,0.0,3.119999885559082,Kishimoto S.,2000
35.36,10.09,9.09,0.0,0.0,45.45,0.0,0.0,0.0,0.0,0.0,0.0,3.490000009536743,Kishimoto S.,2000
35.7,10.2,12.8,0.0,0.0,41.3,0.0,0.0,0.0,0.0,0.0,0.0,3.380000114440918,Kishimoto S.,2000
38.2,10.9,12.6,0.0,0.0,38.3,0.0,0.0,0.0,0.0,0.0,0.0,3.220000028610229,Kishimoto S.,2000
39.1,11.2,12.5,0.0,0.0,37.2,0.0,0.0,0.0,0.0,0.0,0.0,3.2100000381469727,Kishimoto S.,2000
48.1,4.8,15.8,0.0,0.0,26.3,0.0,0.0,5.0,0.0,0.0,0.0,3.009999990463257,Kishimoto S.,2000
42.3,12.1,13.0,0.0,0.0,32.6,0.0,0.0,0.0,0.0,0.0,0.0,3.190000057220459,Kishimoto S.,2000
40.5,13.3,12.3,0.0,0.0,33.9,0.0,0.0,0.0,0.0,0.0,0.0,3.180000066757202,Kishimoto S.,2000
39.8,14.9,12.0,0.0,0.0,33.3,0.0,0.0,0.0,0.0,0.0,0.0,3.200000047683716,Kishimoto S.,2000
38.7,11.0,12.5,0.0,0.0,37.8,0.0,0.0,0.0,0.0,0.0,0.0,3.2100000381469727,Kishimoto S.,2000
39.6,11.3,12.4,0.0,0.0,36.7,0.0,0.0,0.0,0.0,0.0,0.0,3.200000047683716,Kishimoto S.,2000
48.1,4.8,15.8,0.0,0.0,21.3,0.0,0.0,10.0,0.0,0.0,0.0,2.9600000381469727,Kishimoto S.,2000
43.0,8.0,13.0,0.0,0.0,21.0,0.0,0.0,15.0,0.0,0.0,0.0,3.069999933242798,Kishimoto S.,2000
43.84,5.81,8.31,0.0,0.0,22.22,0.0,0.0,19.82,0.0,0.0,0.0,3.0999999046325684,Kishimoto S.,2000
33.8,9.7,13.0,0.0,0.0,43.5,0.0,0.0,0.0,0.0,0.0,0.0,3.430000066757202,Kishimoto S.,2000
49.65,12.01,12.21,0.0,0.0,17.92,0.0,0.0,8.21,0.0,0.0,0.0,2.9600000381469727,Kishimoto S.,2000
43.0,8.0,13.0,0.0,0.0,16.0,0.0,0.0,20.0,0.0,0.0,0.0,3.009999990463257,Kishimoto S.,2000
48.1,4.8,15.8,0.0,0.0,16.3,0.0,0.0,15.0,0.0,0.0,0.0,2.900000095367432,Kishimoto S.,2000
35.0,0.0,10.0,0.0,0.0,50.0,0.0,0.0,5.0,0.0,0.0,0.0,3.400000095367432,Kishimoto S.,2000
48.1,4.8,15.8,0.0,0.0,11.3,0.0,0.0,20.0,0.0,0.0,0.0,2.869999885559082,Kishimoto S.,2000
49.7,12.02,12.22,0.0,0.0,13.73,0.0,0.0,12.32,0.0,0.0,0.0,2.930000066757202,Kishimoto S.,2000
43.44,12.01,15.32,0.0,0.0,11.21,0.0,0.0,18.02,0.0,0.0,0.0,2.940000057220459,Kishimoto S.,2000
62.5,0.0,17.5,0.0,0.0,20.0,0.0,0.0,0.0,0.0,0.0,0.0,2.7100000381469727,Kishimoto S.,2000
41.3,9.6,12.5,0.0,0.0,34.6,2.0,0.0,0.0,0.0,0.0,0.0,3.130000114440918,Kishimoto S.,2000
70.44,0.0,1.05,0.0,0.037,0.0,12.72,0.38,6.18,9.2,0.0,0.0,2.5,Ohara M.,2000
71.53,0.0,0.9,0.0,0.0,0.0,12.69,0.5,5.99,8.39,0.0,0.0,2.5,Kishimoto S.,2000
33.78,0.0,33.11,0.0,0.0,0.0,0.0,0.0,0.0,33.11,0.0,0.0,2.7920000553131104,Haselton H.T.,1984
100.0,0.0,0.0,0.0,0.0,0.0,0.0,0.0,0.0,0.0,0.0,0.0,2.203000068664551,Vaills Y.,1996
95.0,0.0,0.0,0.0,0.0,0.0,5.0,0.0,0.0,0.0,0.0,0.0,2.2239999771118164,Vaills Y.,1996
94.0,0.0,0.0,0.0,0.0,0.0,6.0,0.0,0.0,0.0,0.0,0.0,2.257999897003174,Vaills Y.,1996
93.0,0.0,0.0,0.0,0.0,0.0,7.0,0.0,0.0,0.0,0.0,0.0,2.2709999084472656,Vaills Y.,1996
91.0,0.0,0.0,0.0,0.0,0.0,9.0,0.0,0.0,0.0,0.0,0.0,2.2739999294281006,Vaills Y.,1996
88.0,0.0,0.0,0.0,0.0,0.0,12.0,0.0,0.0,0.0,0.0,0.0,2.299999952316284,Vaills Y.,1996
84.0,0.0,0.0,0.0,0.0,0.0,16.0,0.0,0.0,0.0,0.0,0.0,2.345999956130981,Vaills Y.,1996
80.0,0.0,0.0,0.0,0.0,0.0,20.0,0.0,0.0,0.0,0.0,0.0,2.3929998874664307,Vaills Y.,1996
76.0,0.0,0.0,0.0,0.0,0.0,24.0,0.0,0.0,0.0,0.0,0.0,2.427999973297119,Vaills Y.,1996
71.0,0.0,0.0,0.0,0.0,0.0,29.0,0.0,0.0,0.0,0.0,0.0,2.4679999351501465,Vaills Y.,1996
67.0,0.0,0.0,0.0,0.0,0.0,33.0,0.0,0.0,0.0,0.0,0.0,2.49399995803833,Vaills Y.,1996
61.0,0.0,0.0,0.0,0.0,0.0,39.0,0.0,0.0,0.0,0.0,0.0,2.5299999713897705,Vaills Y.,1996
56.0,0.0,0.0,0.0,0.0,0.0,44.0,0.0,0.0,0.0,0.0,0.0,2.559999942779541,Vaills Y.,1996
38.34,0.0,15.06,0.0,0.0,0.0,0.0,0.0,1.71,30.28,14.6,0.0,2.63100004196167,Stookey S.D.,1966
38.34,0.0,13.51,0.0,0.0,0.0,0.0,0.0,1.71,31.31,15.13,0.0,2.638999938964844,Stookey S.D.,1966
45.11,0.0,13.99,0.0,0.0,0.0,0.0,0.0,1.49,26.58,12.83,0.0,2.5989999771118164,Stookey S.D.,1966
49.43,0.0,14.56,0.0,0.0,0.0,0.0,0.0,1.29,23.41,11.31,0.0,2.561000108718872,Stookey S.D.,1966
51.3,0.0,12.24,0.0,0.0,0.0,0.0,0.0,1.27,23.72,11.47,0.0,2.549999952316284,Stookey S.D.,1966
55.07,0.0,13.05,0.0,0.0,0.0,0.0,0.0,1.08,20.75,10.04,0.0,2.5269999504089355,Stookey S.D.,1966
72.0,0.0,1.1,0.0,0.0,0.0,12.6,0.2,5.5,8.6,0.0,0.0,2.5,Ohara M.,2001
57.3,9.1,19.0,0.0,0.0,0.0,0.0,0.0,14.6,0.0,0.0,0.0,2.631999969482422,Wange P.,2002
80.0,0.0,0.0,0.0,0.0,0.0,20.0,0.0,0.0,0.0,0.0,0.0,2.381999969482422,Sipp A.,2002
0.0,0.0,61.0,0.0,0.0,0.0,0.0,0.0,0.0,39.0,0.0,0.0,2.9049999713897705,Sipp A.,2002
42.85,0.0,14.3,0.0,0.0,0.0,0.0,0.0,0.0,42.85,0.0,0.0,2.8359999656677246,Sipp A.,2002
50.0,0.0,25.0,0.0,0.0,0.0,0.0,0.0,0.0,25.0,0.0,0.0,2.690000057220459,Sipp A.,2002
11.8,0.0,44.1,0.0,0.0,0.0,0.0,0.0,0.0,44.1,0.0,0.0,2.859999895095825,Sipp A.,2002
50.0,0.0,0.0,0.0,0.0,0.0,0.0,0.0,25.0,25.0,0.0,0.0,2.851999998092652,Sipp A.,2002
75.0,0.0,12.5,0.0,0.0,0.0,12.5,0.0,0.0,0.0,0.0,0.0,2.368000030517578,Sipp A.,2002
66.66,16.67,0.0,0.0,0.0,0.0,16.67,0.0,0.0,0.0,0.0,0.0,2.634000062942505,Sipp A.,2002
50.0,25.0,0.0,0.0,0.0,0.0,0.0,25.0,0.0,0.0,0.0,0.0,2.6659998893737797,Sipp A.,2002
70.0,0.0,0.0,0.0,0.0,0.0,30.0,0.0,0.0,0.0,0.0,0.0,2.46399998664856,Gee I.A.,2001
0.0,0.0,0.0,0.0,0.0,0.0,60.0,0.0,0.0,0.0,40.0,0.0,2.25,Shaim A.,2001
0.0,5.0,0.0,0.0,0.0,0.0,55.0,0.0,0.0,0.0,40.0,0.0,2.5899999141693115,Shaim A.,2001
94.33,5.67,0.0,0.0,0.0,0.0,0.0,0.0,0.0,0.0,0.0,0.0,2.2049999237060547,Corning Co.,1972
68.43,0.0,0.0,0.0,0.0,0.0,31.57,0.0,0.0,0.0,0.0,0.0,2.490999937057495,Courtial P.,1999
55.49,0.0,22.35,0.0,0.0,0.0,0.0,0.0,22.12,0.035,0.0,0.0,2.624000072479248,de Ligny D.,1996
10.13,0.0,21.59,0.0,0.0,0.0,0.0,0.0,0.05,68.23,0.0,0.0,2.941999912261963,de Ligny D.,1996
12.26,0.0,43.39,0.0,0.0,0.0,0.0,0.0,0.038,44.31,0.0,0.0,2.859999895095825,de Ligny D.,1996
82.11,0.0,8.88,0.0,0.0,0.0,7.43,1.5,0.0,0.0,0.0,0.076,2.3420000076293945,Hess K.-U.,2001
82.2,0.0,8.84,0.0,0.0,0.0,6.24,2.65,0.0,0.0,0.0,0.067,2.3320000171661377,Hess K.-U.,2001
82.15,0.0,8.91,0.0,0.0,0.0,5.03,3.84,0.0,0.0,0.0,0.074,2.3510000705718994,Hess K.-U.,2001
82.23,0.0,8.75,0.0,0.0,0.0,3.87,5.06,0.0,0.0,0.0,0.088,2.3359999656677246,Hess K.-U.,2001
82.16,0.0,8.74,0.0,0.0,0.0,2.6,6.4,0.0,0.0,0.0,0.1,2.318000078201294,Hess K.-U.,2001
84.57,0.0,7.64,0.0,0.0,0.0,7.31,0.42,0.0,0.0,0.0,0.053,2.311000108718872,Hess K.-U.,2001
84.61,0.0,7.59,0.0,0.0,0.0,6.19,1.54,0.0,0.0,0.0,0.07,2.32699990272522,Hess K.-U.,2001
84.66,0.0,7.61,0.0,0.0,0.0,4.77,2.89,0.0,0.0,0.0,0.066,2.325999975204468,Hess K.-U.,2001
84.71,0.0,7.43,0.0,0.0,0.0,3.85,3.94,0.0,0.0,0.0,0.078,2.325999975204468,Hess K.-U.,2001
84.79,0.0,7.47,0.0,0.0,0.0,2.53,5.14,0.0,0.0,0.0,0.067,2.306999921798706,Hess K.-U.,2001
84.86,0.0,7.45,0.0,0.0,0.0,1.33,6.31,0.0,0.0,0.0,0.057,2.305000066757202,Hess K.-U.,2001
87.09,0.0,6.33,0.0,0.0,0.0,6.04,0.47,0.0,0.0,0.0,0.062,2.2920000553131104,Hess K.-U.,2001
87.19,0.0,6.38,0.0,0.0,0.0,4.77,1.62,0.0,0.0,0.0,0.042,2.2909998893737797,Hess K.-U.,2001
87.19,0.0,6.36,0.0,0.0,0.0,3.76,2.63,0.0,0.0,0.0,0.059,2.2869999408721924,Hess K.-U.,2001
87.22,0.0,6.31,0.0,0.0,0.0,2.56,3.85,0.0,0.0,0.0,0.066,2.2790000438690186,Hess K.-U.,2001
87.28,0.0,6.29,0.0,0.0,0.0,1.29,5.08,0.0,0.0,0.0,0.063,2.2839999198913574,Hess K.-U.,2001
0.0,0.0,0.0,0.0,0.0,0.0,0.0,0.0,0.0,24.81,75.19,0.0,2.450000047683716,Hoppe U.,1997
0.0,0.0,0.0,0.0,0.0,0.0,0.0,0.0,0.0,33.2,66.8,0.0,2.453000068664551,Hoppe U.,1997
0.0,0.0,0.0,0.0,0.0,0.0,0.0,0.0,0.0,39.69,60.31,0.0,2.48799991607666,Hoppe U.,1997
100.0,0.0,0.0,0.0,0.0,0.0,0.0,0.0,0.0,0.0,0.0,0.0,2.2039999961853027,Hwa Luu-Gen,2000
20.0,0.0,26.7,0.0,0.0,0.0,0.0,0.0,0.0,53.3,0.0,0.0,3.010999917984009,Hwa Luu-Gen,2000
15.0,0.0,34.0,0.0,0.0,0.0,0.0,0.0,0.0,51.0,0.0,0.0,2.990999937057495,Hwa Luu-Gen,2000
15.0,0.0,28.3,0.0,0.0,0.0,0.0,0.0,0.0,56.7,0.0,0.0,2.9739999771118164,Hwa Luu-Gen,2000
15.0,0.0,26.6,0.0,0.0,0.0,0.0,0.0,0.0,58.4,0.0,0.0,2.9719998836517334,Hwa Luu-Gen,2000
10.0,0.0,30.0,0.0,0.0,0.0,0.0,0.0,0.0,60.0,0.0,0.0,3.0429999828338623,Hwa Luu-Gen,2000
5.0,0.0,31.7,0.0,0.0,0.0,0.0,0.0,0.0,63.3,0.0,0.0,3.010999917984009,Hwa Luu-Gen,2000
75.21,0.0,12.64,0.0,0.0,0.0,12.15,0.0,0.0,0.0,0.0,0.0,2.375999927520752,Lange R.A.,1996
68.12,0.0,11.27,0.0,0.0,0.0,20.6,0.0,0.0,0.0,0.0,0.0,2.447999954223633,Lange R.A.,1996
60.57,0.0,6.06,0.0,0.0,0.0,33.37,0.0,0.0,0.0,0.0,0.0,2.500999927520752,Lange R.A.,1996
60.57,0.0,12.71,0.0,0.0,0.0,26.71,0.0,0.0,0.0,0.0,0.0,2.486999988555908,Lange R.A.,1996
59.4,0.0,16.17,0.0,0.0,0.0,24.43,0.0,0.0,0.0,0.0,0.0,2.4790000915527344,Lange R.A.,1996
59.96,0.0,21.43,0.0,0.0,0.0,18.61,0.0,0.0,0.0,0.0,0.0,2.4560000896453857,Lange R.A.,1996
52.42,0.0,15.19,0.0,0.0,0.0,32.38,0.0,0.0,0.0,0.0,0.0,2.5230000019073486,Lange R.A.,1996
60.59,0.0,0.0,0.0,0.0,0.0,39.41,0.0,0.0,0.0,0.0,0.0,2.5199999809265137,Lange R.A.,1996
74.89,0.0,7.71,0.0,0.0,0.0,17.4,0.0,0.0,0.0,0.0,0.0,2.3980000019073486,Lange R.A.,1996
59.75,25.15,0.0,0.0,0.0,0.0,15.1,0.0,0.0,0.0,0.0,0.0,2.7260000705718994,Liu Qiong,2001
45.33,24.86,0.0,0.0,0.0,0.0,29.81,0.0,0.0,0.0,0.0,0.0,2.796999931335449,Liu Qiong,2001
35.53,25.31,0.0,0.0,0.0,0.0,39.16,0.0,0.0,0.0,0.0,0.0,2.7909998893737797,Liu Qiong,2001
55.53,24.29,0.0,0.0,0.0,0.0,20.18,0.0,0.0,0.0,0.0,0.0,2.7739999294281006,Liu Qiong,2001
50.13,24.8,0.0,0.0,0.0,0.0,0.0,25.07,0.0,0.0,0.0,0.0,2.6470000743865967,Liu Qiong,2001
65.0,10.0,0.0,0.0,0.0,0.0,0.0,25.0,0.0,0.0,0.0,0.0,2.5239999294281006,Liu Qiong,2001
60.18,24.48,0.0,0.0,0.0,0.0,0.0,15.34,0.0,0.0,0.0,0.0,2.650000095367432,Liu Qiong,2001
54.91,24.49,0.0,0.0,0.0,0.0,0.0,20.6,0.0,0.0,0.0,0.0,2.651000022888184,Liu Qiong,2001
44.89,34.49,0.0,0.0,0.0,0.0,0.0,20.62,0.0,0.0,0.0,0.0,2.752000093460083,Liu Qiong,2001
39.37,25.05,0.0,0.0,0.0,0.0,35.58,0.0,0.0,0.0,0.0,0.0,2.799000024795532,Liu Qiong,2001
55.56,0.0,22.22,0.0,0.0,0.0,0.0,0.0,22.22,0.0,0.0,0.0,2.5999999046325684,Muller R.,1996
71.36,0.036,6.96,0.0,0.23,0.0,2.7,2.14,0.13,0.42,0.0,16.02,2.299999952316284,Zotov N.,1992
95.0,0.0,0.0,0.0,0.0,0.0,5.0,0.0,0.0,0.0,0.0,0.0,2.299999952316284,Shelby J.E.,1994
85.0,0.0,0.0,0.0,0.0,0.0,15.0,0.0,0.0,0.0,0.0,0.0,2.3299999237060547,Shelby J.E.,1994
80.0,0.0,0.0,0.0,0.0,0.0,20.0,0.0,0.0,0.0,0.0,0.0,2.380000114440918,Shelby J.E.,1994
75.0,0.0,0.0,0.0,0.0,0.0,25.0,0.0,0.0,0.0,0.0,0.0,2.4200000762939453,Shelby J.E.,1994
75.0,0.0,0.0,0.0,0.0,0.0,25.0,0.0,0.0,0.0,0.0,0.0,2.380000114440918,Shelby J.E.,1994
0.0,0.0,19.0,0.0,0.0,0.0,0.0,0.0,23.0,0.0,58.0,0.0,2.4049999713897705,Syritskaya Z.M.,1967
0.0,0.0,19.0,0.0,0.0,0.0,0.0,0.0,18.0,0.0,63.0,0.0,2.4600000381469727,Syritskaya Z.M.,1967
0.0,0.0,19.0,0.0,0.0,0.0,0.0,0.0,13.0,0.0,68.0,0.0,2.5290000438690186,Syritskaya Z.M.,1967
0.0,0.0,17.5,0.0,0.0,0.0,0.0,0.0,26.5,0.0,56.0,0.0,2.4489998817443848,Syritskaya Z.M.,1967
0.0,0.0,17.5,0.0,0.0,0.0,0.0,0.0,22.5,0.0,60.0,0.0,2.4679999351501465,Syritskaya Z.M.,1967
0.0,0.0,17.5,0.0,0.0,0.0,0.0,0.0,14.5,0.0,68.0,0.0,2.493000030517578,Syritskaya Z.M.,1967
0.0,0.0,14.0,0.0,0.0,0.0,0.0,0.0,27.0,0.0,59.0,0.0,2.5179998874664307,Syritskaya Z.M.,1967
0.0,0.0,14.0,0.0,0.0,0.0,0.0,0.0,25.0,0.0,61.0,0.0,2.526000022888184,Syritskaya Z.M.,1967
0.0,0.0,14.0,0.0,0.0,0.0,0.0,0.0,23.0,0.0,63.0,0.0,2.5390000343322754,Syritskaya Z.M.,1967
0.0,0.0,11.0,0.0,0.0,0.0,0.0,0.0,38.0,0.0,51.0,0.0,2.4260001182556152,Syritskaya Z.M.,1967
0.0,0.0,11.0,0.0,0.0,0.0,0.0,0.0,33.0,0.0,56.0,0.0,2.461999893188477,Syritskaya Z.M.,1967
0.0,0.0,11.0,0.0,0.0,0.0,0.0,0.0,30.0,0.0,59.0,0.0,2.4800000190734863,Syritskaya Z.M.,1967
0.0,0.0,11.0,0.0,0.0,0.0,0.0,0.0,26.0,0.0,63.0,0.0,2.509999990463257,Syritskaya Z.M.,1967
0.0,0.0,9.5,0.0,0.0,0.0,0.0,0.0,46.5,0.0,44.0,0.0,2.4670000076293945,Syritskaya Z.M.,1967
0.0,0.0,9.5,0.0,0.0,0.0,0.0,0.0,40.5,0.0,50.0,0.0,2.431999921798706,Syritskaya Z.M.,1967
0.0,0.0,9.5,0.0,0.0,0.0,0.0,0.0,36.5,0.0,54.0,0.0,2.450000047683716,Syritskaya Z.M.,1967
0.0,0.0,9.5,0.0,0.0,0.0,0.0,0.0,33.5,0.0,57.0,0.0,2.4679999351501465,Syritskaya Z.M.,1967
0.0,0.0,8.0,0.0,0.0,0.0,0.0,0.0,49.0,0.0,43.0,0.0,2.490000009536743,Syritskaya Z.M.,1967
0.0,0.0,8.0,0.0,0.0,0.0,0.0,0.0,44.0,0.0,48.0,0.0,2.450000047683716,Syritskaya Z.M.,1967
0.0,0.0,8.0,0.0,0.0,0.0,0.0,0.0,42.0,0.0,50.0,0.0,2.45199990272522,Syritskaya Z.M.,1967
0.0,0.0,5.5,0.0,0.0,0.0,0.0,0.0,49.5,0.0,45.0,0.0,2.507999897003174,Syritskaya Z.M.,1967
0.0,0.0,5.5,0.0,0.0,0.0,0.0,0.0,47.5,0.0,47.0,0.0,2.494999885559082,Syritskaya Z.M.,1967
0.0,0.0,5.5,0.0,0.0,0.0,0.0,0.0,41.5,0.0,53.0,0.0,2.450999975204468,Syritskaya Z.M.,1967
0.0,0.0,4.0,0.0,0.0,0.0,0.0,0.0,53.0,0.0,43.0,0.0,2.49399995803833,Syritskaya Z.M.,1967
0.0,0.0,4.0,0.0,0.0,0.0,0.0,0.0,47.0,0.0,49.0,0.0,2.453000068664551,Syritskaya Z.M.,1967
0.0,0.0,4.0,0.0,0.0,0.0,0.0,0.0,43.0,0.0,53.0,0.0,2.450999975204468,Syritskaya Z.M.,1967
0.0,0.0,2.5,0.0,0.0,0.0,0.0,0.0,58.5,0.0,39.0,0.0,2.5439999103546143,Syritskaya Z.M.,1967
0.0,0.0,2.5,0.0,0.0,0.0,0.0,0.0,51.5,0.0,46.0,0.0,2.525000095367432,Syritskaya Z.M.,1967
0.0,0.0,2.5,0.0,0.0,0.0,0.0,0.0,50.5,0.0,47.0,0.0,2.5239999294281006,Syritskaya Z.M.,1967
0.0,0.0,2.5,0.0,0.0,0.0,0.0,0.0,48.5,0.0,49.0,0.0,2.5230000019073486,Syritskaya Z.M.,1967
64.23,0.42,11.6,6.82,0.0,0.18,3.59,0.62,4.15,8.31,0.077,0.0,2.513000011444092,Richet P.,1996
63.54,0.42,11.48,6.75,0.0,0.18,3.55,0.61,4.11,8.22,0.077,1.06,2.5160000324249268,Richet P.,1996
62.0,0.41,11.2,6.58,0.0,0.18,3.46,0.6,4.01,8.02,0.075,3.46,2.505000114440918,Richet P.,1996
59.93,0.39,10.82,6.36,0.0,0.17,3.35,0.58,3.88,7.75,0.072,6.7,2.486000061035156,Richet P.,1996
58.55,0.38,10.58,6.22,0.0,0.17,3.27,0.56,3.79,7.58,0.071,8.83,2.486999988555908,Richet P.,1996
57.06,0.37,10.31,6.06,0.0,0.16,3.19,0.55,3.69,7.38,0.069,11.16,2.4590001106262207,Richet P.,1996
52.85,0.35,9.55,5.61,0.0,0.15,2.95,0.51,3.42,6.84,0.064,17.71,2.427000045776367,Richet P.,1996
51.11,1.79,8.36,0.0,0.0,0.0,6.9,1.94,13.25,16.25,0.0,0.4,2.687000036239624,Whittington A.,2000
50.43,1.76,8.25,0.0,0.0,0.0,6.81,1.92,13.07,16.03,0.0,1.73,2.686000108718872,Whittington A.,2000
49.84,1.74,8.15,0.0,0.0,0.0,6.73,1.89,12.92,15.84,0.0,2.89,2.681999921798706,Whittington A.,2000
49.77,1.74,8.14,0.0,0.0,0.0,6.72,1.89,12.9,15.82,0.0,3.02,2.684999942779541,Whittington A.,2000
49.06,1.72,8.02,0.0,0.0,0.0,6.62,1.86,12.72,15.6,0.0,4.4,2.674000024795532,Whittington A.,2000
48.68,1.7,7.96,0.0,0.0,0.0,6.57,1.85,12.62,15.48,0.0,5.14,2.677000045776367,Whittington A.,2000
47.66,1.67,7.79,0.0,0.0,0.0,6.43,1.81,12.35,15.15,0.0,7.14,2.6610000133514404,Whittington A.,2000
41.61,2.13,5.73,0.0,0.0,0.0,7.03,0.58,13.06,26.68,0.0,3.19,2.805999994277954,Whittington A.,2000
41.15,2.11,5.67,0.0,0.0,0.0,6.95,0.58,12.91,26.38,0.0,4.25,2.8010001182556152,Whittington A.,2000
40.48,2.08,5.57,0.0,0.0,0.0,6.84,0.57,12.7,25.95,0.0,5.82,2.7909998893737797,Whittington A.,2000
40.25,2.06,5.54,0.0,0.0,0.0,6.8,0.57,12.63,25.8,0.0,6.35,2.7909998893737797,Whittington A.,2000
40.1,2.06,5.52,0.0,0.0,0.0,6.77,0.56,12.58,25.71,0.0,6.69,2.7890000343322754,Whittington A.,2000
5.72,0.0,0.0,94.28,0.0,0.0,0.0,0.0,0.0,0.0,0.0,0.0,4.369999885559082,Gaskell D.R.,1967
11.66,0.0,0.0,88.34,0.0,0.0,0.0,0.0,0.0,0.0,0.0,0.0,4.199999809265137,Gaskell D.R.,1967
12.5,0.0,0.0,87.5,0.0,0.0,0.0,0.0,0.0,0.0,0.0,0.0,4.190000057220459,Gaskell D.R.,1967
16.24,0.0,0.0,83.76,0.0,0.0,0.0,0.0,0.0,0.0,0.0,0.0,4.090000152587891,Gaskell D.R.,1967
16.84,0.0,0.0,83.16,0.0,0.0,0.0,0.0,0.0,0.0,0.0,0.0,4.039999961853027,Gaskell D.R.,1967
21.72,0.0,0.0,78.28,0.0,0.0,0.0,0.0,0.0,0.0,0.0,0.0,3.950000047683716,Gaskell D.R.,1967
26.41,0.0,0.0,73.59,0.0,0.0,0.0,0.0,0.0,0.0,0.0,0.0,3.839999914169312,Gaskell D.R.,1967
29.0,0.0,0.0,71.0,0.0,0.0,0.0,0.0,0.0,0.0,0.0,0.0,3.7799999713897705,Gaskell D.R.,1967
30.63,0.0,0.0,69.37,0.0,0.0,0.0,0.0,0.0,0.0,0.0,0.0,3.75,Gaskell D.R.,1967
31.63,0.0,0.0,68.37,0.0,0.0,0.0,0.0,0.0,0.0,0.0,0.0,3.7300000190734863,Gaskell D.R.,1967
37.72,0.0,0.0,62.28,0.0,0.0,0.0,0.0,0.0,0.0,0.0,0.0,3.619999885559082,Gaskell D.R.,1967
0.0,0.0,0.0,0.0,0.0,0.0,0.0,0.0,0.0,0.0,100.0,0.0,2.5199999809265137,Higazy A.A.,1995
70.0,0.0,1.11,0.0,0.0,0.0,15.07,0.0,5.76,8.06,0.0,0.0,2.490999937057495,Naray-Szabo I.,1958
69.87,0.0,1.71,0.0,0.0,0.0,15.6,0.26,4.32,8.25,0.0,0.0,2.502000093460083,Naray-Szabo I.,1958
73.28,0.0,2.03,0.0,0.0,0.0,12.25,5.39,0.0,7.05,0.0,0.0,2.470000028610229,Naray-Szabo I.,1958
0.0,0.0,0.0,0.0,0.0,0.0,0.0,0.0,0.0,50.0,50.0,0.0,2.615999937057495,Hadj Youssef N.,2000
100.0,0.0,0.0,0.0,0.0,0.0,0.0,0.0,0.0,0.0,0.0,0.0,2.2060000896453857,Tsukuma K.,2000
100.0,0.0,0.0,0.0,0.0,0.0,0.0,0.0,0.0,0.0,0.0,0.0,2.2100000381469727,Tsukuma K.,2000
100.0,0.0,0.0,0.0,0.0,0.0,0.0,0.0,0.0,0.0,0.0,0.0,2.2079999446868896,Tsukuma K.,2000
100.0,0.0,0.0,0.0,0.0,0.0,0.0,0.0,0.0,0.0,0.0,0.0,2.200999975204468,Tsukuma K.,2000
68.65,0.0,11.14,0.0,0.0,0.0,0.04,10.45,0.0,0.0,0.0,9.71,2.385999917984009,Schmidt B.C.,2001
65.43,0.0,10.62,0.0,0.0,0.0,0.038,9.96,0.0,0.0,0.0,13.95,2.32699990272522,Schmidt B.C.,2001
65.32,0.0,10.6,0.0,0.0,0.0,0.038,9.95,0.0,0.0,0.0,14.09,2.32699990272522,Schmidt B.C.,2001
