Repository: nicotouge/density

**Magma oceans on young planets play a critical role in shaping their atmospheres and mantles. Recent observations
of ultra-short-period (USP) exoplanets, such as K2-141b, provided materials to further investigate the physical
properties of these oceans. While existing machine learning models can predict their viscosity, no model currently
addresses glass density in a wide range of melt compositions.
This study introduces a novel artificial neural network (ANN) model to predict glass density from melt compositions.
We apply this model to estimate the surface density of an hypothetical glassy magma ocean on K2-141b.**


This project was carried out under the supervision of Charles Le Losq.

File: SCIGLASS_DATASET.csv (part 14 of 20)
sio2,tio2,al2o3,feo,fe2o3,mno,na2o,k2o,mgo,cao,p2o5,h2o,d,Author,Year
100.0,0.0,0.0,0.0,0.0,0.0,0.0,0.0,0.0,0.0,0.0,0.0,2.220000028610229,Inaba S.,2002
80.0,0.0,0.0,0.0,0.0,0.0,20.0,0.0,0.0,0.0,0.0,0.0,2.4100000858306885,Inaba S.,2002
70.0,0.0,0.0,0.0,0.0,0.0,30.0,0.0,0.0,0.0,0.0,0.0,2.470000028610229,Inaba S.,2002
60.0,0.0,10.0,0.0,0.0,0.0,30.0,0.0,0.0,0.0,0.0,0.0,2.470000028610229,Inaba S.,2002
0.0,0.0,0.0,0.0,0.0,0.0,0.0,0.0,0.0,50.0,50.0,0.0,2.700000047683716,Inaba S.,2002
6.8,0.0,27.1,0.0,0.0,0.0,0.0,0.0,6.9,59.2,0.0,0.0,2.937999963760376,Sampaio J.A.,2002
7.9,0.0,27.1,0.0,0.0,0.0,0.0,0.0,6.9,58.1,0.0,0.0,2.927999973297119,Sampaio J.A.,2002
50.2,0.0,6.26,0.0,0.0,0.0,0.0,0.0,18.71,24.83,0.0,0.0,2.71399998664856,Barbieri L.,2002
49.87,0.0,7.49,0.0,0.0,0.0,0.0,0.0,17.49,25.15,0.0,0.0,2.719000101089477,Barbieri L.,2002
49.53,0.0,8.76,0.0,0.0,0.0,0.0,0.0,16.24,25.47,0.0,0.0,2.711999893188477,Barbieri L.,2002
49.59,0.0,10.04,0.0,0.0,0.0,0.0,0.0,15.68,24.69,0.0,0.0,2.7109999656677246,Barbieri L.,2002
49.64,0.0,11.04,0.0,0.0,0.0,0.0,0.0,14.35,24.97,0.0,0.0,2.719000101089477,Barbieri L.,2002
49.06,0.0,12.05,0.0,0.0,0.0,0.0,0.0,13.71,25.19,0.0,0.0,2.71399998664856,Barbieri L.,2002
49.76,0.0,13.44,0.0,0.0,0.0,0.0,0.0,12.36,24.44,0.0,0.0,2.720000028610229,Barbieri L.,2002
49.4,0.0,14.86,0.0,0.0,0.0,0.0,0.0,10.97,24.77,0.0,0.0,2.713000059127808,Barbieri L.,2002
49.57,0.0,16.33,0.0,0.0,0.0,0.0,0.0,9.54,24.56,0.0,0.0,2.7109999656677246,Barbieri L.,2002
49.87,0.0,25.28,0.0,0.0,0.0,0.0,0.0,0.0,24.85,0.0,0.0,2.6989998817443848,Barbieri L.,2002
71.53,0.0,0.9,0.0,0.0,0.0,12.69,0.5,5.99,8.39,0.0,0.0,2.5,Kishimoto S.,2001
50.0,0.0,15.0,0.0,0.0,0.0,0.0,0.0,15.0,20.0,0.0,0.0,2.75,Kishimoto S.,2001
71.89,0.0,0.9,0.0,0.0,0.0,12.75,0.0,6.02,8.43,0.0,0.0,2.5,Kurachi J.,2000
69.4,0.61,10.75,0.0,0.0,0.0,13.41,0.0,5.32,0.51,0.0,0.0,2.4600000381469727,Kurachi J.,2000
71.53,0.0,0.9,0.0,0.0,0.0,12.69,0.5,5.99,8.39,0.0,0.0,2.5,Koyama A.,1999
69.08,0.0,10.69,0.0,0.0,0.0,7.14,7.16,5.58,0.35,0.0,0.0,2.4200000762939453,Koyama A.,2000
72.33,0.0,0.99,0.0,0.0,0.0,12.49,0.44,5.47,8.28,0.0,0.0,2.5199999809265137,Kuriyama N.,2000
50.93,7.72,18.9,0.0,0.0,0.0,18.9,0.0,3.55,0.0,0.0,0.0,2.5450000762939453,Kivlighn H.D.,1960
50.75,7.72,18.81,0.0,0.0,0.0,16.06,0.0,3.55,3.11,0.0,0.0,2.5739998817443848,Kivlighn H.D.,1960
50.36,7.64,18.65,0.0,0.0,0.0,7.64,0.0,3.55,12.17,0.0,0.0,2.6559998989105225,Kivlighn H.D.,1960
64.46,0.0,8.96,0.0,0.0,0.0,2.95,4.35,10.31,8.98,0.0,0.0,2.509999990463257,Nakajima T.,1999
61.5,0.0,8.93,0.0,0.0,0.0,1.97,0.71,11.97,14.92,0.0,0.0,2.549999952316284,Nakajima T.,1999
58.95,0.0,8.95,0.0,0.0,0.0,0.49,1.68,14.95,14.98,0.0,0.0,2.569999933242798,Nakajima T.,1999
64.96,0.0,9.01,0.0,0.0,0.0,0.0,5.01,6.01,15.01,0.0,0.0,2.509999990463257,Nakajima T.,1999
63.29,0.0,8.74,0.0,0.0,0.0,0.81,6.53,15.26,5.37,0.0,0.0,2.509999990463257,Nakajima T.,1999
65.38,0.0,9.47,0.0,0.0,0.0,1.99,5.02,1.61,16.53,0.0,0.0,2.509999990463257,Nakajima T.,1999
66.74,0.0,9.2,0.0,0.0,0.0,1.57,7.55,8.02,6.92,0.0,0.0,2.4800000190734863,Nakajima T.,1999
65.0,0.0,8.97,0.0,0.0,0.0,0.31,7.8,8.95,8.96,0.0,0.0,2.5,Nakajima T.,1999
64.88,0.0,9.26,0.0,0.0,0.0,2.25,4.58,8.96,10.06,0.0,0.0,2.5,Nakajima T.,1999
61.63,0.0,8.94,0.0,0.0,0.0,0.0,1.23,12.15,16.04,0.0,0.0,2.549999952316284,Nakajima T.,1999
63.5,0.0,6.77,0.0,0.0,0.0,0.3,4.71,12.08,12.64,0.0,0.0,2.539999961853028,Nakajima T.,1999
69.04,0.0,10.57,0.0,0.0,0.0,3.85,3.9,6.08,6.56,0.0,0.0,2.470000028610229,Nakajima T.,1999
70.29,0.0,12.26,0.0,0.0,0.0,4.51,4.52,0.0,8.42,0.0,0.0,2.4600000381469727,Nakajima T.,1999
73.99,0.0,3.0,0.0,0.0,0.0,3.0,1.97,9.07,8.97,0.0,0.0,2.470000028610229,Nakajima T.,1999
80.34,0.0,0.0,0.0,0.0,0.0,7.01,1.37,9.18,2.09,0.0,0.0,2.4200000762939453,Nakajima T.,1999
76.58,0.0,0.58,0.0,0.0,0.0,3.06,5.04,13.68,1.06,0.0,0.0,2.440000057220459,Nakajima T.,1999
79.16,0.0,0.0,0.0,0.0,0.0,5.96,0.0,0.0,14.88,0.0,0.0,2.4600000381469727,Nakajima T.,1999
77.83,0.0,1.81,0.0,0.0,0.0,0.0,8.11,9.17,3.08,0.0,0.0,2.4200000762939453,Nakajima T.,1999
70.44,0.0,0.34,0.0,0.0,0.0,1.38,0.0,13.3,14.54,0.0,0.0,2.5299999713897705,Nakajima T.,1999
77.81,0.0,3.39,0.0,0.0,0.0,6.4,5.68,2.34,4.38,0.0,0.0,2.4200000762939453,Nakajima T.,1999
83.47,0.0,3.69,0.0,0.0,0.0,8.09,3.19,0.78,0.78,0.0,0.0,2.359999895095825,Nakajima T.,1999
85.07,0.0,0.53,0.0,0.0,0.0,12.45,0.0,1.2,0.75,0.0,0.0,2.369999885559082,Nakajima T.,1999
77.26,0.0,7.18,0.0,0.0,0.0,11.1,0.27,4.19,0.0,0.0,0.0,2.390000104904175,Nakajima T.,1999
69.04,0.0,10.57,0.0,0.0,0.0,3.85,3.9,6.08,6.56,0.0,0.0,2.470000028610229,Nakajima T.,1999
75.2,0.0,6.14,0.0,0.0,0.0,4.82,4.83,0.0,9.01,0.0,0.0,2.450000047683716,Nakajima T.,1999
50.39,0.0,0.015,0.0,0.0,0.0,0.016,0.0,49.38,0.2,0.0,0.0,2.74399995803833,Richet P.,1993
43.29,0.0,14.15,0.0,0.0,0.0,0.073,0.0,0.032,42.46,0.0,0.0,2.836999893188477,Richet P.,1993
43.33,0.0,14.16,0.0,0.0,0.0,0.0,0.0,20.98,21.54,0.0,0.0,2.7980000972747803,Richet P.,1993
80.0,0.0,0.0,0.0,0.0,0.0,20.0,0.0,0.0,0.0,0.0,0.0,2.3399999141693115,Yoshida S.,2001
100.0,0.0,0.0,0.0,0.0,0.0,0.0,0.0,0.0,0.0,0.0,0.0,2.2100000381469727,Shen G.-Q.,2002
70.0,0.0,3.0,0.0,0.0,0.0,15.0,0.0,12.0,0.0,0.0,0.0,2.720000028610229,Shen G.-Q.,2002
69.0,0.0,0.0,0.0,0.0,0.0,31.0,0.0,0.0,0.0,0.0,0.0,2.4100000858306885,Mekki A.,2002
74.0,0.0,0.0,0.0,0.0,0.0,16.0,0.0,0.0,10.0,0.0,0.0,2.490000009536743,Moncke D.,2002
0.0,66.67,0.0,0.0,0.0,0.0,33.33,0.0,0.0,0.0,0.0,0.0,3.0199999809265137,Miyaji F.,1991
0.0,0.0,28.0,0.0,0.0,0.0,0.0,0.0,0.0,0.0,72.0,0.0,2.63100004196167,Syritskaya Z.M.,1965
0.0,0.0,29.2,0.0,0.0,0.0,0.0,0.0,0.0,0.0,70.8,0.0,2.615999937057495,Syritskaya Z.M.,1965
0.0,0.0,30.6,0.0,0.0,0.0,0.0,0.0,0.0,0.0,69.4,0.0,2.6050000190734863,Syritskaya Z.M.,1965
0.0,0.0,31.5,0.0,0.0,0.0,0.0,0.0,0.0,0.0,68.5,0.0,2.5840001106262207,Syritskaya Z.M.,1965
0.0,0.0,33.0,0.0,0.0,0.0,0.0,0.0,0.0,0.0,67.0,0.0,2.549999952316284,Syritskaya Z.M.,1965
0.0,0.0,37.0,0.0,0.0,0.0,0.0,0.0,0.0,0.0,63.0,0.0,2.5,Syritskaya Z.M.,1965
0.0,0.0,0.0,0.0,0.0,0.0,0.0,0.0,0.0,0.0,100.0,0.0,2.390000104904175,Click C.A.,2002
71.0,0.0,0.0,0.0,0.0,0.0,17.5,0.0,0.0,11.5,0.0,0.0,2.5299999713897705,Le Houerou V.,2003
74.0,0.0,0.0,0.0,0.0,0.0,15.7,0.0,0.0,10.3,0.0,0.0,2.5,Le Houerou V.,2003
77.0,0.0,0.0,0.0,0.0,0.0,13.9,0.0,0.0,9.1,0.0,0.0,2.470000028610229,Le Houerou V.,2003
80.0,0.0,0.0,0.0,0.0,0.0,12.1,0.0,0.0,7.9,0.0,0.0,2.430000066757202,Le Houerou V.,2003
52.14,0.094,3.6,0.0,0.53,0.0,3.24,0.79,19.25,20.36,0.0,0.0,2.75,Tulyaganov D.U.,2002
49.62,4.92,3.43,0.0,0.5,0.0,3.08,0.75,18.32,19.38,0.0,0.0,2.8399999141693115,Tulyaganov D.U.,2002
70.95,0.0,1.16,0.0,0.0,0.0,11.46,0.63,7.35,8.45,0.0,0.0,2.490000009536743,Nagakane T.,2002
71.32,0.0,1.17,0.0,0.0,0.0,12.48,0.63,5.91,8.49,0.0,0.0,2.5,Muramoto T.,2002
45.16,0.0,3.15,0.0,0.59,0.0,0.65,0.75,4.65,45.05,0.0,0.0,2.7799999713897705,Mackenzie J.D.,1984
38.49,0.0,2.68,0.0,0.5,0.0,0.57,0.64,3.97,53.15,0.0,0.0,2.819999933242798,Mackenzie J.D.,1984
56.33,0.0,5.71,0.0,0.23,0.0,2.77,1.99,0.46,32.51,0.0,0.0,2.740000009536743,Mackenzie J.D.,1984
48.59,0.0,4.93,0.0,0.2,0.0,2.39,1.72,0.39,41.78,0.0,0.0,2.799999952316284,Mackenzie J.D.,1984
40.3,0.0,4.09,0.0,0.16,0.0,1.99,1.42,0.31,51.73,0.0,0.0,2.8499999046325684,Mackenzie J.D.,1984
31.36,0.0,3.18,0.0,0.13,0.0,1.54,1.11,0.24,62.44,0.0,0.0,2.809999942779541,Mackenzie J.D.,1984
46.98,0.0,4.77,0.0,0.19,0.0,2.32,1.66,21.97,22.12,0.0,0.0,2.789999961853028,Mackenzie J.D.,1984
38.65,0.0,3.92,0.0,0.15,0.0,1.91,1.37,26.94,27.07,0.0,0.0,2.7699999809265137,Mackenzie J.D.,1984
64.08,0.0,6.26,0.0,1.18,0.0,2.16,1.81,5.92,18.59,0.0,0.0,2.569999933242798,Mackenzie J.D.,1984
71.55,0.0,0.76,0.0,0.0,0.0,13.78,0.0,5.18,8.73,0.0,0.0,2.5,Mackenzie J.D.,1984
70.42,0.0,1.05,0.0,0.0,0.0,12.46,0.63,5.9,9.54,0.0,0.0,2.5,Maeda K.,2000
1.7,0.0,0.0,0.0,0.0,0.0,0.0,0.0,48.8,0.0,49.5,0.0,2.4179999828338623,Walter G.,2003
1.8,0.0,0.0,0.0,0.0,0.0,0.0,0.0,53.4,0.0,44.8,0.0,2.513000011444092,Walter G.,2003
3.6,0.0,0.0,0.0,0.0,0.0,0.0,0.0,55.2,0.0,41.2,0.0,2.5799999237060547,Walter G.,2003
1.5,0.0,0.0,0.0,0.0,0.0,0.0,0.0,58.9,0.0,39.6,0.0,2.650000095367432,Walter G.,2003
3.8,0.0,0.0,0.0,0.0,0.0,0.0,0.0,60.3,0.0,35.9,0.0,2.687000036239624,Walter G.,2003
2.9,0.0,0.0,0.0,0.0,0.0,0.0,0.0,62.2,0.0,34.9,0.0,2.7239999771118164,Walter G.,2003
1.8,0.0,0.0,0.0,0.0,0.0,0.0,0.0,64.0,0.0,34.2,0.0,2.7679998874664307,Walter G.,2003
35.4,0.0,0.0,0.0,0.0,0.0,0.0,0.0,0.0,55.7,8.9,0.0,2.9600000381469727,Pardo J.A.,2002
2.5,0.0,39.0,0.0,0.0,0.0,0.0,0.0,0.0,58.5,0.0,0.0,2.884000062942505,Hwa Luu-Gen,2002
5.0,0.0,38.0,0.0,0.0,0.0,0.0,0.0,0.0,57.0,0.0,0.0,2.8910000324249268,Hwa Luu-Gen,2002
7.5,0.0,37.0,0.0,0.0,0.0,0.0,0.0,0.0,55.5,0.0,0.0,2.8910000324249268,Hwa Luu-Gen,2002
10.0,0.0,36.0,0.0,0.0,0.0,0.0,0.0,0.0,54.0,0.0,0.0,2.871000051498413,Hwa Luu-Gen,2002
12.5,0.0,35.0,0.0,0.0,0.0,0.0,0.0,0.0,52.5,0.0,0.0,2.871999979019165,Hwa Luu-Gen,2002
15.0,0.0,34.0,0.0,0.0,0.0,0.0,0.0,0.0,51.0,0.0,0.0,2.8559999465942383,Hwa Luu-Gen,2002
17.5,0.0,33.0,0.0,0.0,0.0,0.0,0.0,0.0,49.5,0.0,0.0,2.869999885559082,Hwa Luu-Gen,2002
20.0,0.0,32.0,0.0,0.0,0.0,0.0,0.0,0.0,48.0,0.0,0.0,2.869999885559082,Hwa Luu-Gen,2002
100.0,0.0,0.0,0.0,0.0,0.0,0.0,0.0,0.0,0.0,0.0,0.0,2.2039999961853027,Hwa Luu-Gen,2002
100.0,0.0,0.0,0.0,0.0,0.0,0.0,0.0,0.0,0.0,0.0,0.0,2.200000047683716,Inaba S.,2001
80.0,0.0,0.0,0.0,0.0,0.0,20.0,0.0,0.0,0.0,0.0,0.0,2.400000095367432,Inaba S.,2001
70.0,0.0,0.0,0.0,0.0,0.0,30.0,0.0,0.0,0.0,0.0,0.0,2.5,Inaba S.,2001
70.0,0.0,0.0,0.0,0.0,0.0,0.0,30.0,0.0,0.0,0.0,0.0,2.5,Inaba S.,2001
60.0,0.0,0.0,0.0,0.0,0.0,40.0,0.0,0.0,0.0,0.0,0.0,2.5,Inaba S.,2001
60.0,0.0,0.0,0.0,0.0,0.0,0.0,0.0,0.0,40.0,0.0,0.0,2.799999952316284,Inaba S.,2001
60.0,0.0,10.0,0.0,0.0,0.0,30.0,0.0,0.0,0.0,0.0,0.0,2.5,Inaba S.,2001
60.0,0.0,10.0,0.0,0.0,0.0,0.0,0.0,30.0,0.0,0.0,0.0,2.5999999046325684,Inaba S.,2001
60.0,0.0,10.0,0.0,0.0,0.0,0.0,0.0,0.0,30.0,0.0,0.0,2.700000047683716,Inaba S.,2001
50.0,0.0,20.0,0.0,0.0,0.0,0.0,0.0,30.0,0.0,0.0,0.0,2.700000047683716,Inaba S.,2001
60.0,0.0,0.0,0.0,0.0,0.0,20.0,0.0,0.0,20.0,0.0,0.0,2.700000047683716,Inaba S.,2001
60.0,0.0,0.0,0.0,0.0,0.0,0.0,20.0,0.0,20.0,0.0,0.0,2.5999999046325684,Inaba S.,2001
0.0,0.0,0.0,0.0,0.0,0.0,0.0,0.0,50.0,0.0,50.0,0.0,2.5,Inaba S.,2001
0.0,0.0,0.0,0.0,0.0,0.0,0.0,0.0,0.0,50.0,50.0,0.0,2.700000047683716,Inaba S.,2001
0.0,0.0,10.0,0.0,0.0,0.0,30.0,0.0,0.0,0.0,60.0,0.0,2.900000095367432,Inaba S.,2001
0.0,0.0,10.0,0.0,0.0,0.0,0.0,0.0,30.0,0.0,60.0,0.0,2.400000095367432,Inaba S.,2001
0.0,0.0,10.0,0.0,0.0,0.0,0.0,0.0,0.0,30.0,60.0,0.0,2.5999999046325684,Inaba S.,2001
0.0,0.0,0.0,0.0,0.0,0.0,60.0,0.0,0.0,0.0,40.0,0.0,2.25,Shaim A.,2002
0.0,0.0,0.0,0.0,0.0,0.0,40.0,0.0,0.0,0.0,60.0,0.0,2.430000066757202,Abid M.,2001
0.0,0.0,0.0,0.0,0.0,0.0,50.1,0.0,0.0,0.0,49.9,0.0,2.5,Daviero S.,2003
100.0,0.0,0.0,0.0,0.0,0.0,0.0,0.0,0.0,0.0,0.0,0.0,2.2060000896453857,Feltri A.,2002
100.0,0.0,0.0,0.0,0.0,0.0,0.0,0.0,0.0,0.0,0.0,0.0,2.2100000381469727,Feltri A.,2002
44.07,0.0,0.0,0.0,0.0,0.0,25.33,0.0,0.0,28.0,2.6,0.0,2.8350000381469727,Rajendran V.,2002
51.31,0.0,0.0,0.0,0.0,0.0,21.89,0.0,0.0,24.19,2.61,0.0,2.7320001125335693,Rajendran V.,2002
70.0,0.0,10.0,0.0,0.0,0.0,20.0,0.0,0.0,0.0,0.0,0.0,2.430000066757202,Yano T.,2000
50.0,0.0,25.0,0.0,0.0,0.0,25.0,0.0,0.0,0.0,0.0,0.0,2.4800000190734863,Yano T.,2000
0.0,0.0,10.0,0.0,0.0,0.0,40.0,0.0,0.0,20.0,30.0,0.0,4.010000228881836,Prakash G.V.,2002
75.0,0.0,0.0,0.0,0.0,0.0,25.0,0.0,0.0,0.0,0.0,0.0,3.0456418991088867,Abd El-Mongy A.,1994
0.0,0.0,0.0,0.0,0.0,0.0,0.0,0.0,50.0,0.0,50.0,0.0,2.539999961853028,Deutschbein O.K,1967
0.0,0.0,0.0,0.0,0.0,0.0,0.0,0.0,0.0,50.0,50.0,0.0,2.7300000190734863,Deutschbein O.K,1967
74.97,0.0,0.0,0.0,0.0,0.0,25.03,0.0,0.0,0.0,0.0,0.0,2.4260001182556152,Din A.,1974
71.4,0.0,0.0,0.0,0.0,0.0,28.6,0.0,0.0,0.0,0.0,0.0,2.4579999446868896,Din A.,1974
59.96,0.0,0.0,0.0,0.0,0.0,40.04,0.0,0.0,0.0,0.0,0.0,2.5209999084472656,Din A.,1974
69.99,0.0,1.43,0.0,0.0,0.0,14.3,0.0,0.0,14.28,0.0,0.0,2.5309998989105225,Din A.,1974
68.6,0.0,2.8,0.0,0.0,0.0,14.31,0.0,0.0,14.29,0.0,0.0,2.5380001068115234,Din A.,1974
74.99,0.0,0.0,0.0,0.0,0.0,14.3,0.0,0.0,10.71,0.0,0.0,2.483999967575073,Din A.,1974
0.0,0.0,0.0,0.0,40.0,0.0,0.0,0.0,0.0,0.0,60.0,0.0,3.0,Mogus-Milankovi,2003
0.0,0.0,0.0,0.0,0.0,0.0,50.0,0.0,0.0,0.0,50.0,0.0,2.5,Sokolov I.A.,2003
0.0,0.0,0.0,0.0,0.0,0.0,0.0,50.0,0.0,0.0,50.0,0.0,2.4800000190734863,Sokolov I.A.,2003
0.0,0.0,10.0,0.0,0.0,0.0,0.0,15.0,15.0,0.0,60.0,0.0,2.539999961853028,Click C.A.,2003
0.0,0.0,10.0,0.0,0.0,0.0,0.0,30.0,0.0,0.0,60.0,0.0,2.490000009536743,Click C.A.,2003
0.0,0.0,10.0,0.0,0.0,0.0,30.0,0.0,0.0,0.0,60.0,0.0,2.640000104904175,Click C.A.,2003
0.0,0.0,10.0,0.0,0.0,0.0,0.0,0.0,30.0,0.0,60.0,0.0,2.470000028610229,Click C.A.,2003
100.0,0.0,0.0,0.0,0.0,0.0,0.0,0.0,0.0,0.0,0.0,0.0,2.200999975204468,Wei Ting-Cun,2003
73.94,0.082,0.0,0.0,0.086,0.0,12.59,1.22,4.1,7.98,0.0,0.0,2.4779999256134038,Matz R.,1976
71.09,0.084,2.43,0.0,0.087,0.0,12.79,1.24,4.17,8.11,0.0,0.0,2.494999885559082,Matz R.,1976
72.4,0.082,1.51,0.0,0.06,0.0,12.62,1.22,4.11,8.0,0.0,0.0,2.5239999294281006,Matz R.,1976
71.87,0.083,1.52,0.0,0.38,0.0,12.71,1.23,4.14,8.06,0.0,0.0,2.496000051498413,Matz R.,1976
71.32,0.084,1.53,0.0,0.76,0.0,12.79,1.24,4.17,8.11,0.0,0.0,2.510999917984009,Matz R.,1976
70.81,0.084,1.54,0.0,1.11,0.0,12.86,1.24,4.19,8.16,0.0,0.0,2.5269999504089355,Matz R.,1976
70.48,0.084,1.53,0.0,1.51,0.0,12.83,1.24,4.18,8.14,0.0,0.0,2.5420000553131104,Matz R.,1976
74.2,0.082,1.51,0.0,0.086,0.0,12.6,1.22,4.11,6.2,0.0,0.0,2.461999893188477,Matz R.,1976
71.32,0.083,1.51,0.0,0.086,0.0,12.64,1.22,4.12,9.03,0.0,0.0,2.5,Matz R.,1976
70.23,0.083,1.51,0.0,0.086,0.0,12.63,1.22,4.12,10.12,0.0,0.0,2.513000011444092,Matz R.,1976
69.18,0.083,1.51,0.0,0.086,0.0,12.64,1.22,4.12,11.17,0.0,0.0,2.5309998989105225,Matz R.,1976
68.2,0.082,1.51,0.0,0.086,0.0,12.61,1.22,4.11,12.19,0.0,0.0,2.5380001068115234,Matz R.,1976
67.13,0.082,1.5,0.0,0.086,0.0,12.58,1.22,4.1,13.3,0.0,0.0,2.5420000553131104,Matz R.,1976
73.3,0.082,1.51,0.0,0.086,0.0,11.68,1.22,4.12,8.01,0.0,0.0,2.476999998092652,Matz R.,1976
71.29,0.083,1.51,0.0,0.086,0.0,13.67,1.22,4.12,8.02,0.0,0.0,2.490999937057495,Matz R.,1976
70.19,0.082,1.51,0.0,0.086,0.0,14.79,1.22,4.11,8.01,0.0,0.0,2.503000020980835,Matz R.,1976
69.23,0.083,1.51,0.0,0.086,0.0,15.73,1.22,4.12,8.02,0.0,0.0,2.51200008392334,Matz R.,1976
68.65,0.083,1.52,0.0,0.087,0.0,16.23,1.23,4.14,8.06,0.0,0.0,2.515000104904175,Matz R.,1976
72.48,0.083,1.53,0.0,0.087,0.0,12.78,1.24,1.71,10.09,0.0,0.0,2.499000072479248,Matz R.,1976
72.26,0.083,1.52,0.0,0.087,0.0,12.75,1.23,3.16,8.9,0.0,0.0,2.486000061035156,Matz R.,1976
73.13,0.084,1.54,0.0,0.088,0.0,12.9,1.25,4.14,6.86,0.0,0.0,2.4730000495910645,Matz R.,1976
72.3,0.083,1.52,0.0,0.087,0.0,16.62,1.23,4.16,4.0,0.0,0.0,2.4609999656677246,Matz R.,1976
72.28,0.083,1.52,0.0,0.087,0.0,15.7,1.23,4.16,4.94,0.0,0.0,2.470000028610229,Matz R.,1976
72.15,0.083,1.52,0.0,0.087,0.0,13.64,1.23,4.15,7.14,0.0,0.0,2.476999998092652,Matz R.,1976
72.11,0.083,1.52,0.0,0.087,0.0,11.81,1.23,4.15,9.01,0.0,0.0,2.4760000705718994,Matz R.,1976
72.08,0.083,1.52,0.0,0.087,0.0,10.82,1.23,4.14,10.04,0.0,0.0,2.489000082015991,Matz R.,1976
71.96,0.083,1.52,0.0,0.087,0.0,9.88,1.23,4.14,11.11,0.0,0.0,2.503000020980835,Matz R.,1976
71.58,0.082,1.51,0.0,0.086,0.0,14.6,0.019,4.12,8.01,0.0,0.0,2.4809999465942383,Matz R.,1976
71.92,0.083,1.52,0.0,0.087,0.0,13.66,0.56,4.13,8.05,0.0,0.0,2.4800000190734863,Matz R.,1976
72.74,0.084,1.53,0.0,0.088,0.0,10.46,2.78,4.18,8.14,0.0,0.0,2.4779999256134038,Matz R.,1976
73.18,0.084,1.54,0.0,0.088,0.0,8.55,4.15,4.21,8.19,0.0,0.0,2.4749999046325684,Matz R.,1976
73.68,0.085,1.55,0.0,0.089,0.0,6.54,5.57,4.24,8.24,0.0,0.0,2.4730000495910645,Matz R.,1976
74.85,0.086,1.58,0.0,0.09,0.0,2.84,7.88,4.3,8.37,0.0,0.0,2.4739999771118164,Matz R.,1976
72.14,0.083,1.52,0.0,0.087,0.0,12.72,1.23,4.15,8.07,0.0,0.0,2.48799991607666,Matz R.,1976
70.76,1.47,1.52,0.0,0.087,0.0,12.72,1.23,4.15,8.07,0.0,0.0,2.51200008392334,Matz R.,1976
0.0,5.0,0.0,0.0,0.0,0.0,55.0,0.0,0.0,0.0,40.0,0.0,2.5899999141693115,Shaim A.,2003
0.0,0.0,0.0,0.0,0.0,0.0,0.0,5.0,5.0,45.0,45.0,0.0,2.5999999046325684,Dias A.G.,2003
74.29,0.0,0.012,0.0,0.008,0.0,15.49,0.013,0.0,10.08,0.0,0.1,2.486999988555908,Behrens H.,2003
71.31,0.0,0.44,0.0,0.037,0.0,12.61,0.16,5.79,9.51,0.0,0.15,2.500999927520752,Behrens H.,2003
60.0,0.0,10.0,0.0,0.0,0.0,0.0,0.0,30.0,0.0,0.0,0.0,2.609999895095825,Sugimura S.,2002
60.0,0.0,10.0,0.0,0.0,0.0,0.0,0.0,0.0,30.0,0.0,0.0,2.700000047683716,Sugimura S.,2002
0.0,0.0,10.0,0.0,0.0,0.0,0.0,0.0,30.0,0.0,60.0,0.0,2.4200000762939453,Sugimura S.,2002
0.0,0.0,10.0,0.0,0.0,0.0,0.0,0.0,0.0,30.0,60.0,0.0,2.5799999237060547,Sugimura S.,2002
58.33,0.0,0.0,0.0,0.0,0.0,0.0,0.0,0.0,41.67,0.0,0.0,2.799999952316284,Lancellotti I.,2002
99.67,0.0,0.0,0.0,0.0,0.0,0.0,0.0,0.0,0.0,0.0,0.33,2.200000047683716,Boyd D.C.,1980
94.64,5.36,0.0,0.0,0.0,0.0,0.0,0.0,0.0,0.0,0.0,0.0,2.2100000381469727,Boyd D.C.,1980
57.14,0.0,0.0,0.0,0.0,0.0,0.0,14.29,0.0,28.57,0.0,0.0,2.6600000858306885,Natrup F.,2002
0.0,0.0,0.0,0.0,0.0,0.0,0.0,0.0,50.0,0.0,50.0,0.0,2.441999912261963,Matz W.,1988
0.0,0.0,0.0,0.0,0.0,0.0,0.0,0.0,0.0,50.0,50.0,0.0,2.6519999504089355,Matz W.,1988
100.0,0.0,0.0,0.0,0.0,0.0,0.0,0.0,0.0,0.0,0.0,0.0,2.200000047683716,Birtch E.M.,2003
100.0,0.0,0.0,0.0,0.0,0.0,0.0,0.0,0.0,0.0,0.0,0.0,2.200000047683716,Hwa L.G.,2004
75.0,0.0,0.0,0.0,0.0,0.0,25.0,0.0,0.0,0.0,0.0,0.0,2.400000095367432,Yang Zhongmin,2004
100.0,0.0,0.0,0.0,0.0,0.0,0.0,0.0,0.0,0.0,0.0,0.0,2.2079999446868896,Kulbitskaya M.N,1974
49.4,0.0,8.3,0.0,0.0,0.0,0.0,0.0,0.0,42.3,0.0,0.0,2.8320000171661377,Solvang M.,2004
45.6,0.0,10.5,0.0,0.0,0.0,0.0,0.0,0.0,43.9,0.0,0.0,2.8499999046325684,Solvang M.,2004
41.26,0.0,12.69,0.0,0.0,0.0,0.0,0.0,0.0,46.05,0.0,0.0,2.868000030517578,Solvang M.,2004
37.34,0.0,14.71,0.0,0.0,0.0,0.0,0.0,0.0,47.95,0.0,0.0,2.884999990463257,Solvang M.,2004
33.03,0.0,16.42,0.0,0.0,0.0,0.0,0.0,0.0,50.55,0.0,0.0,2.9059998989105225,Solvang M.,2004
49.8,0.0,15.1,0.0,0.0,0.0,0.0,0.0,0.0,35.1,0.0,0.0,2.76200008392334,Solvang M.,2004
44.1,0.0,17.4,0.0,0.0,0.0,0.0,0.0,0.0,38.5,0.0,0.0,2.796999931335449,Solvang M.,2004
39.54,0.0,19.92,0.0,0.0,0.0,0.0,0.0,0.0,40.54,0.0,0.0,2.818000078201294,Solvang M.,2004
34.8,0.0,22.5,0.0,0.0,0.0,0.0,0.0,0.0,42.7,0.0,0.0,2.83899998664856,Solvang M.,2004
49.63,0.0,0.11,0.0,0.0,0.0,0.0,0.0,0.0,50.26,0.0,0.0,2.9119999408721924,Solvang M.,2004
70.6,0.0,0.9,0.0,0.0,0.0,12.5,0.6,5.9,9.5,0.0,0.0,2.5,Hachitani Y.,2001
70.17,0.023,1.42,0.0,0.21,0.0,15.23,0.51,2.4,10.03,0.0,0.0,2.5199999809265137,Seto H.,2001
59.76,0.0,20.86,0.19,0.0,0.0,4.7,0.36,0.0,14.13,0.0,0.0,2.575000047683716,Arndt J.,1982
59.81,0.085,20.99,0.38,0.0,0.0,4.16,0.36,0.17,14.05,0.0,0.0,2.552000045776367,Arndt J.,1982
50.0,0.0,0.0,0.0,0.0,0.0,0.0,0.0,25.0,25.0,0.0,0.0,2.8499999046325684,Ismatov A.A.,1985
49.99,0.0,0.0,0.0,0.0,25.0,0.0,0.0,0.0,25.0,0.0,0.0,3.1600000858306885,Ismatov A.A.,1985
49.62,0.17,22.41,1.96,0.0,0.0,0.11,0.0,3.16,22.58,0.0,0.0,2.7290000915527344,Arndt J.,1979
75.0,0.0,0.0,0.0,0.0,0.0,25.0,0.0,0.0,0.0,0.0,0.0,2.46399998664856,Farges F.,2001
60.0,0.0,20.0,0.0,0.0,0.0,20.0,0.0,0.0,0.0,0.0,0.0,2.401000022888184,Farges F.,2001
49.0,0.0,21.0,0.0,0.0,0.0,0.0,0.0,25.0,5.0,0.0,0.0,2.720000028610229,Zou X.,1998
45.0,0.0,20.0,0.0,0.0,0.0,0.0,0.0,25.0,10.0,0.0,0.0,2.720000028610229,Zou X.,1998
44.0,4.0,17.0,0.0,0.0,0.0,0.0,0.0,21.0,14.0,0.0,0.0,2.819999933242798,Zou X.,1998
34.0,14.0,17.0,0.0,0.0,0.0,0.0,0.0,15.0,20.0,0.0,0.0,2.970000028610229,Zou X.,1998
30.0,20.0,15.0,0.0,0.0,0.0,0.0,0.0,15.0,20.0,0.0,0.0,3.109999895095825,Zou X.,1998
35.0,20.0,15.0,0.0,0.0,0.0,0.0,0.0,15.0,15.0,0.0,0.0,3.039999961853028,Zou X.,1998
35.0,15.0,17.0,0.0,0.0,0.0,0.0,0.0,20.0,13.0,0.0,0.0,2.970000028610229,Zou X.,1998
35.0,15.0,15.0,0.0,0.0,0.0,0.0,0.0,15.0,20.0,0.0,0.0,2.990000009536743,Zou X.,1998
40.0,10.0,15.0,0.0,0.0,0.0,0.0,0.0,15.0,20.0,0.0,0.0,2.9100000858306885,Zou X.,1998
56.25,6.25,18.75,0.0,0.0,0.0,0.0,0.0,18.75,0.0,0.0,0.0,2.8299999237060547,Zou X.,1998
50.0,0.0,15.0,0.0,0.0,0.0,0.0,0.0,15.0,20.0,0.0,0.0,2.75,Zou X.,1998
45.0,5.0,25.0,0.0,0.0,0.0,0.0,0.0,15.0,10.0,0.0,0.0,2.7799999713897705,Zou X.,1998
45.0,8.0,25.0,0.0,0.0,0.0,0.0,0.0,12.0,10.0,0.0,0.0,2.7950000762939453,Zou X.,1998
45.0,5.0,25.0,0.0,0.0,0.0,0.0,0.0,25.0,0.0,0.0,0.0,2.809999942779541,Zou X.,1998
74.0,0.0,0.0,0.0,0.0,0.0,16.0,0.0,0.0,10.0,0.0,0.0,2.4820001125335693,Schrimpf C.,1984
78.0,0.0,2.0,0.0,0.0,0.0,15.0,0.0,0.0,5.0,0.0,0.0,2.436000108718872,Deriano S.,2004
78.0,0.0,2.0,0.0,0.0,0.0,15.0,0.0,2.5,2.5,0.0,0.0,2.4179999828338623,Deriano S.,2004
78.0,0.0,2.0,0.0,0.0,0.0,15.0,0.0,5.0,0.0,0.0,0.0,2.3959999084472656,Deriano S.,2004
75.0,0.0,2.0,0.0,0.0,0.0,17.0,0.0,6.0,0.0,0.0,0.0,2.430000066757202,Deriano S.,2004
75.0,0.0,6.0,0.0,0.0,0.0,17.0,0.0,2.0,0.0,0.0,0.0,2.427999973297119,Deriano S.,2004
79.0,0.0,2.0,0.0,0.0,0.0,13.0,1.0,4.0,1.0,0.0,0.0,2.3980000019073486,Deriano S.,2004
77.5,0.0,2.0,0.0,0.0,0.0,13.0,1.0,4.0,2.5,0.0,0.0,2.4130001068115234,Deriano S.,2004
76.0,0.0,2.0,0.0,0.0,0.0,13.0,1.0,4.0,4.0,0.0,0.0,2.436000108718872,Deriano S.,2004
71.0,0.0,0.0,0.0,0.0,0.0,17.5,0.0,0.0,11.5,0.0,0.0,2.532000064849853,Deriano S.,2004
74.0,0.0,0.0,0.0,0.0,0.0,15.7,0.0,0.0,10.3,0.0,0.0,2.500999927520752,Deriano S.,2004
77.0,0.0,0.0,0.0,0.0,0.0,13.9,0.0,0.0,9.1,0.0,0.0,2.469000101089477,Deriano S.,2004
80.0,0.0,0.0,0.0,0.0,0.0,12.1,0.0,0.0,7.9,0.0,0.0,2.431999921798706,Deriano S.,2004
80.0,0.0,0.0,0.0,0.0,0.0,14.0,0.0,6.0,0.0,0.0,0.0,2.3959999084472656,Deriano S.,2004
76.0,0.0,0.0,0.0,0.0,0.0,14.0,0.0,10.0,0.0,0.0,0.0,2.4210000038146973,Deriano S.,2004
72.0,0.0,0.0,0.0,0.0,0.0,14.0,0.0,14.0,0.0,0.0,0.0,2.4539999961853027,Deriano S.,2004
0.0,0.0,5.0,0.0,0.0,0.0,47.5,0.0,0.0,0.0,47.5,0.0,2.490000009536743,Shah K.V.,2003
0.0,0.0,10.0,0.0,0.0,0.0,45.0,0.0,0.0,0.0,45.0,0.0,2.609999895095825,Shah K.V.,2003
0.0,0.0,15.0,0.0,0.0,0.0,42.5,0.0,0.0,0.0,42.5,0.0,2.690000057220459,Shah K.V.,2003
0.0,0.0,17.5,0.0,0.0,0.0,41.25,0.0,0.0,0.0,41.25,0.0,2.569999933242798,Shah K.V.,2003
0.0,0.0,20.0,0.0,0.0,0.0,40.0,0.0,0.0,0.0,40.0,0.0,2.5199999809265137,Shah K.V.,2003
50.0,0.0,0.0,0.0,0.0,0.0,0.0,0.0,0.0,50.0,0.0,0.0,2.8989999294281006,Hanada T.,1988
0.0,0.0,0.0,0.0,0.0,0.0,50.0,0.0,0.0,0.0,50.0,0.0,2.5299999713897705,Sidebottom D.L.,2000
0.0,0.0,0.0,0.0,0.0,0.0,0.0,50.0,0.0,0.0,50.0,0.0,2.4200000762939453,Sidebottom D.L.,2000
50.2,0.0,6.26,0.0,0.0,0.0,0.0,0.0,18.71,24.83,0.0,0.0,2.720000028610229,Barbieri L.,2004
49.64,0.0,11.04,0.0,0.0,0.0,0.0,0.0,14.35,24.97,0.0,0.0,2.7100000381469727,Barbieri L.,2004
49.57,0.0,16.33,0.0,0.0,0.0,0.0,0.0,9.54,24.56,0.0,0.0,2.7039999961853027,Barbieri L.,2004
49.87,0.0,25.28,0.0,0.0,0.0,0.0,0.0,0.0,24.85,0.0,0.0,2.694000005722046,Barbieri L.,2004
0.0,0.0,0.0,0.0,0.0,0.0,40.0,0.0,0.0,0.0,60.0,0.0,2.450000047683716,Shih P.Y.,2004
0.0,0.0,0.0,0.0,0.0,0.0,50.0,0.0,0.0,0.0,50.0,0.0,2.505000114440918,Anantha P.S.,2005
50.0,0.0,0.0,0.0,0.0,0.0,25.0,0.0,0.0,25.0,0.0,0.0,2.711999893188477,Lusvardi G.,2004
0.0,0.0,0.0,0.0,0.0,0.0,0.0,0.0,0.0,0.0,100.0,0.0,2.3970000743865967,Metwalli E.,2004
44.0,0.0,6.0,0.0,0.0,0.0,0.0,0.0,0.0,50.0,0.0,0.0,2.869999885559082,Siwadamrongpong,2004
46.0,0.0,8.0,0.0,0.0,0.0,0.0,0.0,0.0,46.0,0.0,0.0,2.990000009536743,Siwadamrongpong,2004
45.0,0.0,12.0,0.0,0.0,0.0,0.0,0.0,0.0,43.0,0.0,0.0,2.8399999141693115,Siwadamrongpong,2004
56.0,0.0,8.0,0.0,0.0,0.0,0.0,0.0,0.0,36.0,0.0,0.0,2.7799999713897705,Siwadamrongpong,2004
56.0,0.0,12.0,0.0,0.0,0.0,0.0,0.0,0.0,32.0,0.0,0.0,2.789999961853028,Siwadamrongpong,2004
40.0,0.0,20.0,0.0,0.0,0.0,0.0,0.0,0.0,40.0,0.0,0.0,2.819999933242798,Siwadamrongpong,2004
38.0,0.0,26.0,0.0,0.0,0.0,0.0,0.0,0.0,36.0,0.0,0.0,2.759999990463257,Siwadamrongpong,2004
0.0,72.28,0.0,0.0,0.0,0.0,0.0,0.0,0.0,0.0,27.72,0.0,3.259999990463257,Tang A.,2005
0.0,80.41,0.0,0.0,0.0,0.0,0.0,0.0,0.0,0.0,19.59,0.0,3.390000104904175,Tang A.,2005
0.0,86.87,0.0,0.0,0.0,0.0,0.0,0.0,0.0,0.0,13.13,0.0,3.200000047683716,Tang A.,2005
0.0,90.29,0.0,0.0,0.0,0.0,0.0,0.0,0.0,0.0,9.71,0.0,3.130000114440918,Tang A.,2005
100.0,0.0,0.0,0.0,0.0,0.0,0.0,0.0,0.0,0.0,0.0,0.0,2.2149999141693115,Lower N.P.,2004
93.0,0.0,0.0,0.0,0.0,0.0,7.0,0.0,0.0,0.0,0.0,0.0,2.256999969482422,Lower N.P.,2004
90.0,0.0,0.0,0.0,0.0,0.0,10.0,0.0,0.0,0.0,0.0,0.0,2.2839999198913574,Lower N.P.,2004
85.0,0.0,0.0,0.0,0.0,0.0,15.0,0.0,0.0,0.0,0.0,0.0,2.3350000381469727,Lower N.P.,2004
80.0,0.0,0.0,0.0,0.0,0.0,20.0,0.0,0.0,0.0,0.0,0.0,2.382999897003174,Lower N.P.,2004
75.0,0.0,0.0,0.0,0.0,0.0,25.0,0.0,0.0,0.0,0.0,0.0,2.428999900817871,Lower N.P.,2004
70.0,0.0,0.0,0.0,0.0,0.0,30.0,0.0,0.0,0.0,0.0,0.0,2.469000101089477,Lower N.P.,2004
65.0,0.0,0.0,0.0,0.0,0.0,35.0,0.0,0.0,0.0,0.0,0.0,2.496000051498413,Lower N.P.,2004
61.6,0.0,0.6,0.0,0.0,0.0,0.0,0.0,0.0,37.8,0.0,0.0,2.75600004196167,Vo-Thanh Dung,2005
49.6,0.0,0.5,0.0,0.0,0.0,0.0,0.0,0.0,49.9,0.0,0.0,2.8949999809265137,Vo-Thanh Dung,2005
49.65,0.0,24.62,0.0,0.0,0.0,0.0,0.0,0.0,25.73,0.0,0.0,2.690000057220459,Vo-Thanh Dung,2005
37.8,0.0,26.5,0.0,0.0,0.0,0.0,0.0,0.0,35.7,0.0,0.0,2.759999990463257,Vo-Thanh Dung,2005
36.3,0.0,15.5,0.0,0.0,0.0,0.0,0.0,0.0,48.2,0.0,0.0,2.8399999141693115,Vo-Thanh Dung,2005
0.1,0.0,48.5,0.0,0.0,0.0,0.0,0.0,0.0,51.4,0.0,0.0,2.9179999828338623,Vo-Thanh Dung,2005
50.6,0.0,0.5,0.0,0.0,0.0,0.0,0.0,22.8,26.1,0.0,0.0,2.763999938964844,Vo-Thanh Dung,2005
43.8,0.0,12.5,0.0,0.0,0.0,0.0,0.0,21.2,22.5,0.0,0.0,2.740000009536743,Vo-Thanh Dung,2005
5.86,0.0,13.2,0.0,7.06,0.0,32.39,4.83,0.0,1.29,35.36,0.0,2.759999990463257,Kim C.W.,2003
49.48,0.0,0.0,0.0,0.0,0.0,19.8,0.0,0.0,29.65,1.07,0.0,2.740999937057495,Elgayar I.,2005
49.46,0.0,0.0,0.0,0.0,0.0,6.6,0.0,0.0,42.87,1.07,0.0,2.871000051498413,Elgayar I.,2005
52.94,0.0,0.0,0.0,0.0,0.0,13.06,0.0,0.0,32.94,1.06,0.0,2.763000011444092,Elgayar I.,2005
55.91,0.0,0.0,0.0,0.0,0.0,13.06,0.0,0.0,29.97,1.06,0.0,2.720999956130981,Elgayar I.,2005
60.68,0.0,0.0,0.0,0.0,0.0,13.12,0.0,0.0,25.14,1.06,0.0,2.687000036239624,Elgayar I.,2005
52.94,0.0,0.0,0.0,0.0,0.0,0.0,13.06,0.0,32.94,1.06,0.0,2.671999931335449,Elgayar I.,2005
55.91,0.0,0.0,0.0,0.0,0.0,0.0,13.06,0.0,29.97,1.06,0.0,2.628999948501587,Elgayar I.,2005
60.74,0.0,0.0,0.0,0.0,0.0,0.0,13.13,0.0,25.06,1.07,0.0,2.5460000038146973,Elgayar I.,2005
48.46,0.0,0.0,0.0,0.0,0.0,6.6,6.6,0.0,37.27,1.07,0.0,2.776000022888184,Elgayar I.,2005
49.46,0.0,0.0,0.0,0.0,0.0,6.6,6.6,0.0,36.27,1.07,0.0,2.7790000438690186,Elgayar I.,2005
0.0,0.0,25.0,0.0,0.0,0.0,37.5,0.0,0.0,0.0,37.5,0.0,2.5299999713897705,Govindaraj G.,2002
0.0,20.0,0.0,0.0,0.0,0.0,50.0,0.0,0.0,0.0,30.0,0.0,2.640000104904175,Govindaraj G.,2002
100.0,0.0,0.0,0.0,0.0,0.0,0.0,0.0,0.0,0.0,0.0,0.0,2.200000047683716,Inamura Y.,1999
0.0,0.0,0.0,0.0,0.0,0.0,0.0,0.0,50.0,0.0,50.0,0.0,2.4210000038146973,Nemilov S.V.,1990
0.0,0.0,0.0,0.0,0.0,0.0,0.0,0.0,0.0,50.59,49.41,0.0,2.5,Nemilov S.V.,1990
0.0,0.0,0.0,0.0,0.0,0.0,50.3,0.0,0.0,0.0,49.7,0.0,2.470999956130981,Nemilov S.V.,1990
75.27,0.0,0.89,0.0,0.0,0.0,13.62,0.0,0.0,10.22,0.0,0.0,2.490000009536743,McLellan G.W.,1984
97.99,0.0,0.0,0.0,0.0,0.0,1.94,0.0,0.0,0.0,0.0,0.067,2.220000028610229,Knoche R.,1994
95.05,0.0,0.0,0.0,0.0,0.0,4.85,0.0,0.0,0.0,0.0,0.1,2.246999979019165,Knoche R.,1994
89.25,0.0,0.0,0.0,0.0,0.0,10.58,0.0,0.0,0.0,0.0,0.17,2.2950000762939453,Knoche R.,1994
83.91,0.0,0.0,0.0,0.0,0.0,15.96,0.0,0.0,0.0,0.0,0.13,2.3540000915527344,Knoche R.,1994
79.67,0.0,0.0,0.0,0.0,0.0,20.16,0.0,0.0,0.0,0.0,0.17,2.3980000019073486,Knoche R.,1994
74.22,0.0,0.0,0.0,0.0,0.0,25.68,0.0,0.0,0.0,0.0,0.1,2.438999891281128,Knoche R.,1994
69.42,0.0,0.0,0.0,0.0,0.0,30.38,0.0,0.0,0.0,0.0,0.2,2.4730000495910645,Knoche R.,1994
64.52,0.0,0.0,0.0,0.0,0.0,35.18,0.0,0.0,0.0,0.0,0.3,2.506999969482422,Knoche R.,1994
59.55,0.0,0.0,0.0,0.0,0.0,40.12,0.0,0.0,0.0,0.0,0.34,2.5339999198913574,Knoche R.,1994
0.0,0.0,0.0,0.0,0.0,0.0,37.9,0.0,0.0,0.0,62.1,0.0,2.440000057220459,Hoppe U.,2000
0.0,0.0,0.0,0.0,0.0,0.0,50.0,0.0,0.0,0.0,50.0,0.0,2.5,Hoppe U.,2000
68.57,0.32,12.12,3.28,0.0,0.13,4.97,5.74,1.23,3.56,0.0,0.075,2.4809999465942383,Romano C.,2003
66.65,0.31,11.78,3.18,0.0,0.13,4.83,5.58,1.2,3.46,0.0,2.87,2.503000020980835,Romano C.,2003
60.13,0.28,10.63,2.87,0.0,0.12,4.36,5.03,1.08,3.12,0.0,12.37,2.3959999084472656,Romano C.,2003
65.42,0.32,11.57,3.49,0.0,0.11,4.29,5.83,1.44,3.41,0.0,4.12,2.5,Romano C.,2003
59.94,0.51,13.09,4.5,0.0,0.13,5.06,5.65,2.94,8.11,0.0,0.075,2.549000024795532,Romano C.,2003
57.47,0.48,12.55,4.31,0.0,0.13,4.85,5.42,2.82,7.78,0.0,4.19,2.558000087738037,Romano C.,2003
55.41,0.47,12.1,4.16,0.0,0.12,4.68,5.22,2.72,7.5,0.0,7.63,2.5409998893737797,Romano C.,2003
53.36,0.45,11.66,4.0,0.0,0.12,4.5,5.03,2.62,7.22,0.0,11.04,2.496000051498413,Romano C.,2003
59.59,0.5,13.11,4.43,0.0,0.12,5.19,5.92,2.96,8.11,0.0,0.075,2.5859999656677246,Romano C.,2003
55.4,0.46,12.19,4.12,0.0,0.11,4.82,5.51,2.75,7.54,0.0,7.09,2.5920000076293945,Romano C.,2003
49.95,0.0,0.0,0.0,0.0,0.0,0.0,0.0,25.27,24.78,0.0,0.0,2.869999885559082,Taniguchi H.,1987
50.12,0.0,5.15,0.0,0.0,0.0,0.0,0.0,20.44,24.3,0.0,0.0,2.816999912261963,Taniguchi H.,1987
50.48,0.0,9.15,0.0,0.0,0.0,0.0,0.0,16.1,24.28,0.0,0.0,2.7909998893737797,Taniguchi H.,1987
50.06,0.0,12.51,0.0,0.0,0.0,0.0,0.0,12.84,24.6,0.0,0.0,2.7660000324249268,Taniguchi H.,1987
50.29,0.0,25.01,0.0,0.0,0.0,0.0,0.0,0.0,24.7,0.0,0.0,2.7039999961853027,Taniguchi H.,1987
50.0,0.0,2.5,0.0,0.0,0.0,0.0,0.0,22.5,25.0,0.0,0.0,2.8489999771118164,Taniguchi H.,1987
50.0,0.0,6.24,0.0,0.0,0.0,0.0,0.0,18.75,25.0,0.0,0.0,2.816999912261963,Taniguchi H.,1987
50.0,0.0,7.5,0.0,0.0,0.0,0.0,0.0,17.5,25.0,0.0,0.0,2.811000108718872,Taniguchi H.,1987
50.0,0.0,9.99,0.0,0.0,0.0,0.0,0.0,15.01,25.0,0.0,0.0,2.7880001068115234,Taniguchi H.,1987
50.01,0.0,11.25,0.0,0.0,0.0,0.0,0.0,13.75,25.0,0.0,0.0,2.7709999084472656,Taniguchi H.,1987
50.0,0.0,13.48,0.0,0.0,0.0,0.0,0.0,11.51,25.0,0.0,0.0,2.763000011444092,Taniguchi H.,1987
0.0,0.0,16.0,0.0,0.0,0.0,0.0,18.0,5.0,0.0,61.0,0.0,2.562999963760376,Fujiwara Y.,2004
0.0,0.0,0.0,0.0,0.0,0.0,50.0,0.0,0.0,0.0,50.0,0.0,2.470999956130981,Bogdanov V.,2003
0.0,0.0,2.83,0.0,0.0,0.0,44.34,0.0,0.0,0.0,52.83,0.0,2.5220000743865967,Bogdanov V.,2003
0.0,0.0,18.75,0.0,0.0,0.0,12.5,0.0,0.0,0.0,68.75,0.0,2.5999999046325684,Bogdanov V.,2003
65.4,0.66,12.72,0.0,0.0,0.0,10.04,5.28,3.1,2.8,0.0,0.0,2.461999893188477,Whittington A.,2001
63.34,0.64,12.32,0.0,0.0,0.0,9.72,5.11,3.0,2.71,0.0,3.16,2.4779999256134038,Whittington A.,2001
62.04,0.63,12.07,0.0,0.0,0.0,9.52,5.01,2.94,2.66,0.0,5.14,2.4600000381469727,Whittington A.,2001
60.57,0.61,11.79,0.0,0.0,0.0,9.29,4.89,2.87,2.59,0.0,7.38,2.4579999446868896,Whittington A.,2001
59.19,0.6,11.52,0.0,0.0,0.0,9.08,4.78,2.81,2.53,0.0,9.5,2.45199990272522,Whittington A.,2001
55.66,0.56,10.83,0.0,0.0,0.0,8.54,4.49,2.64,2.38,0.0,14.9,2.4189999103546143,Whittington A.,2001
68.99,0.4,10.54,0.0,0.0,0.0,6.95,2.3,4.66,6.15,0.0,0.0,2.4560000896453857,Whittington A.,2001
67.62,0.39,10.33,0.0,0.0,0.0,6.81,2.26,4.57,6.03,0.0,1.99,2.476999998092652,Whittington A.,2001
67.01,0.39,10.24,0.0,0.0,0.0,6.75,2.23,4.53,5.97,0.0,2.88,2.4679999351501465,Whittington A.,2001
58.69,0.34,8.97,0.0,0.0,0.0,5.91,1.96,3.96,5.23,0.0,14.94,2.4119999408721924,Whittington A.,2001
100.0,0.0,0.0,0.0,0.0,0.0,0.0,0.0,0.0,0.0,0.0,0.0,2.200000047683716,Johnson J.,2005
52.85,1.91,10.21,6.24,2.06,0.14,6.75,3.4,7.19,8.12,1.12,0.0,2.799999952316284,Kuryaeva R.G.,2004
0.0,0.0,0.0,0.0,39.8,0.0,0.0,0.0,0.0,0.0,60.2,0.0,3.0199999809265137,Mogus-Milankovi,2004
0.0,0.0,0.0,0.0,0.0,0.0,0.0,0.0,50.0,0.0,50.0,0.0,2.4600000381469727,Komiya T.,2004
0.0,0.0,0.0,0.0,0.0,0.0,0.0,0.0,0.0,50.0,50.0,0.0,2.650000095367432,Komiya T.,2004
100.0,0.0,0.0,0.0,0.0,0.0,0.0,0.0,0.0,0.0,0.0,0.0,2.200000047683716,Komiya T.,2004
70.29,0.0,0.35,0.0,0.0,0.0,13.36,0.0,5.87,10.13,0.0,0.0,2.5199999809265137,Goulas C.,2004
70.15,0.0,0.87,0.0,0.0,0.0,12.93,0.63,5.89,9.53,0.0,0.0,2.5,Choju K.,2004
60.5,0.0,17.1,0.0,0.0,0.0,9.9,4.6,2.6,5.3,0.0,0.0,2.493000030517578,Kohli J.T.,2003
60.5,0.0,17.0,0.0,0.0,0.0,10.0,4.5,0.0,8.0,0.0,0.0,2.5179998874664307,Kohli J.T.,2003
61.0,0.0,17.0,0.0,0.0,0.0,10.4,4.6,0.0,7.0,0.0,0.0,2.502000093460083,Kohli J.T.,2003
61.5,0.0,17.0,0.0,0.0,0.0,10.7,4.8,0.0,6.0,0.0,0.0,2.493000030517578,Kohli J.T.,2003
63.0,0.0,16.3,0.0,0.0,0.0,10.3,4.6,0.0,5.8,0.0,0.0,2.484999895095825,Kohli J.T.,2003
64.44,0.0,15.68,0.0,0.0,0.0,9.89,4.4,0.0,5.59,0.0,0.0,2.476999998092652,Kohli J.T.,2003
64.4,0.0,15.6,0.0,0.0,0.0,10.3,4.0,0.0,5.7,0.0,0.0,2.484999895095825,Kohli J.T.,2003
63.6,0.0,16.4,0.0,0.0,0.0,10.8,4.2,0.0,5.0,0.0,0.0,2.4790000915527344,Kohli J.T.,2003
60.74,0.0,16.98,0.0,0.0,0.0,10.19,4.6,0.0,7.49,0.0,0.0,2.50600004196167,Kohli J.T.,2003
60.74,0.0,16.98,0.0,0.0,0.0,10.89,3.9,0.0,7.49,0.0,0.0,2.509000062942505,Kohli J.T.,2003
67.78,0.0,6.48,0.0,0.0,0.0,13.96,0.0,5.06,6.72,0.0,0.0,2.5,Kurachi J.,2003
68.78,0.0,6.48,0.0,0.0,0.0,12.96,0.0,5.06,6.72,0.0,0.0,2.5,Kurachi J.,2003
0.0,60.0,0.0,0.0,0.0,0.0,0.0,0.0,0.0,0.0,40.0,0.0,2.8299999237060547,Hashimoto T.,2004
0.0,62.0,0.0,0.0,0.0,0.0,0.0,0.0,0.0,0.0,38.0,0.0,2.8499999046325684,Hashimoto T.,2004
0.0,64.0,0.0,0.0,0.0,0.0,0.0,0.0,0.0,0.0,36.0,0.0,2.859999895095825,Hashimoto T.,2004
0.0,66.0,0.0,0.0,0.0,0.0,0.0,0.0,0.0,0.0,34.0,0.0,2.890000104904175,Hashimoto T.,2004
0.0,68.0,0.0,0.0,0.0,0.0,0.0,0.0,0.0,0.0,32.0,0.0,2.9200000762939453,Hashimoto T.,2004
0.0,70.0,0.0,0.0,0.0,0.0,0.0,0.0,0.0,0.0,30.0,0.0,2.950000047683716,Hashimoto T.,2004
0.0,72.0,0.0,0.0,0.0,0.0,0.0,0.0,0.0,0.0,28.0,0.0,3.0,Hashimoto T.,2004
0.0,74.0,0.0,0.0,0.0,0.0,0.0,0.0,0.0,0.0,26.0,0.0,3.0299999713897705,Hashimoto T.,2004
0.0,68.0,0.0,0.0,0.0,0.0,0.0,10.0,0.0,0.0,22.0,0.0,3.0299999713897705,Hashimoto T.,2004
70.73,0.0,0.4,0.0,0.0,0.0,12.79,0.0,5.89,10.19,0.0,0.0,2.5,Deriano S.,2004
71.0,0.0,0.0,0.0,0.0,0.0,17.5,0.0,0.0,11.5,0.0,0.0,2.5299999713897705,Deriano S.,2004
80.0,0.0,0.0,0.0,0.0,0.0,12.1,0.0,0.0,7.9,0.0,0.0,2.430000066757202,Deriano S.,2004
41.9,0.0,16.2,0.0,0.0,0.0,0.0,0.0,0.0,41.9,0.0,0.0,2.8399999141693115,Deriano S.,2004
59.95,0.0,0.0,0.0,0.0,0.0,12.04,11.98,0.0,16.03,0.0,0.0,2.6050000190734863,Kuriyama N.,2003
59.03,0.0,0.99,0.0,0.0,0.0,11.04,10.96,2.51,15.47,0.0,0.0,2.6050000190734863,Kuriyama N.,2003
59.98,0.0,0.0,0.0,0.0,0.0,12.05,7.99,0.0,19.98,0.0,0.0,2.627000093460083,Kuriyama N.,2003
58.01,0.0,2.0,0.0,0.0,0.0,9.97,10.01,0.0,20.0,0.0,0.0,2.627000093460083,Kuriyama N.,2003
55.03,4.99,0.0,0.0,0.0,0.0,14.97,5.02,0.0,19.99,0.0,0.0,2.7079999446868896,Kuriyama N.,2003
57.78,0.0,2.01,0.0,0.0,0.0,9.94,9.58,8.49,12.2,0.0,0.0,2.594000101089477,Kuriyama N.,2003
55.03,0.0,4.97,0.0,0.0,0.0,9.96,10.0,0.0,20.04,0.0,0.0,2.631999969482422,Kuriyama N.,2003
59.97,0.0,0.0,0.0,0.0,0.0,8.0,8.03,0.0,24.0,0.0,0.0,2.6429998874664307,Kuriyama N.,2003
54.58,0.0,9.65,0.0,0.0,0.0,10.48,5.99,0.0,19.3,0.0,0.0,2.615000009536743,Kuriyama N.,2003
57.95,0.0,2.0,0.0,0.0,0.0,10.27,9.8,0.0,19.98,0.0,0.0,2.640000104904175,Kuriyama N.,2004
75.88,0.0,1.28,0.0,0.0,0.0,0.0,7.15,13.31,0.0,2.37,0.0,2.3499999046325684,Day D.E.,1986
83.95,0.057,7.65,0.68,0.0,0.0,4.19,2.79,0.08,0.6,0.0,0.0,2.311000108718872,Neuville D.R.,1993
66.23,0.68,11.03,4.88,0.0,0.0,4.04,0.96,5.41,6.76,0.0,0.0,2.532999992370605,Neuville D.R.,1993
0.0,0.0,0.0,0.0,20.0,0.0,0.0,0.0,0.0,0.0,80.0,0.0,2.619999885559082,Moustafa Y.M.,2004
0.0,0.0,0.0,0.0,25.0,0.0,0.0,0.0,0.0,0.0,75.0,0.0,2.7699999809265137,Moustafa Y.M.,2004
0.0,0.0,0.0,0.0,30.0,0.0,0.0,0.0,0.0,0.0,70.0,0.0,2.880000114440918,Moustafa Y.M.,2004
0.0,0.0,0.0,0.0,35.0,0.0,0.0,0.0,0.0,0.0,65.0,0.0,2.9100000858306885,Moustafa Y.M.,2004
67.2,0.0,9.79,0.0,0.0,0.0,23.01,0.0,0.0,0.0,0.0,0.0,2.46399998664856,Roskosz M.,2004
65.96,1.75,9.75,0.0,0.0,0.0,22.54,0.0,0.0,0.0,0.0,0.0,2.483999967575073,Roskosz M.,2004
64.54,3.5,9.48,0.0,0.0,0.0,22.48,0.0,0.0,0.0,0.0,0.0,2.503000020980835,Roskosz M.,2004
63.72,5.29,9.33,0.0,0.0,0.0,21.66,0.0,0.0,0.0,0.0,0.0,2.5230000019073486,Roskosz M.,2004
62.4,7.19,9.04,0.0,0.0,0.0,21.37,0.0,0.0,0.0,0.0,0.0,2.5409998893737797,Roskosz M.,2004
61.39,9.02,8.97,0.0,0.0,0.0,20.62,0.0,0.0,0.0,0.0,0.0,2.562000036239624,Roskosz M.,2004
66.36,0.0,13.89,0.0,0.0,0.0,19.75,0.0,0.0,0.0,0.0,0.0,2.438999891281128,Roskosz M.,2004
64.47,3.4,13.41,0.0,0.0,0.0,18.72,0.0,0.0,0.0,0.0,0.0,2.4739999771118164,Roskosz M.,2004
62.97,6.86,12.9,0.0,0.0,0.0,17.27,0.0,0.0,0.0,0.0,0.0,2.503999948501587,Roskosz M.,2004
61.33,8.6,12.59,0.0,0.0,0.0,17.48,0.0,0.0,0.0,0.0,0.0,2.5230000019073486,Roskosz M.,2004
0.0,0.0,0.0,0.0,52.64,0.0,0.0,0.0,0.0,0.0,47.36,0.0,3.234999895095825,Dutta B.,2004
0.0,0.0,6.18,0.0,0.0,0.0,37.64,0.0,0.0,0.0,56.18,0.0,2.5220000743865967,Schneider J.,2003
0.0,0.0,7.37,0.0,0.0,0.0,35.92,0.0,0.0,0.0,56.71,0.0,2.5269999504089355,Schneider J.,2003
0.0,0.0,9.76,0.0,0.0,0.0,30.48,0.0,0.0,0.0,59.76,0.0,2.5380001068115234,Schneider J.,2003
0.0,0.0,10.98,0.0,0.0,0.0,28.05,0.0,0.0,0.0,60.98,0.0,2.5429999828338623,Schneider J.,2003
0.0,0.0,16.08,0.0,0.0,0.0,17.84,0.0,0.0,0.0,66.08,0.0,2.569999933242798,Schneider J.,2003
0.0,0.0,1.02,0.0,0.0,0.0,47.96,0.0,0.0,0.0,51.02,0.0,2.494999885559082,Schneider J.,2003
0.0,0.0,3.0,0.0,0.0,0.0,43.99,0.0,0.0,0.0,53.0,0.0,2.50600004196167,Schneider J.,2003
0.0,0.0,5.15,0.0,0.0,0.0,39.71,0.0,0.0,0.0,55.15,0.0,2.515000104904175,Schneider J.,2003
0.0,50.0,0.0,0.0,0.0,0.0,0.0,12.0,0.0,0.0,38.0,0.0,2.7799999713897705,Hashimoto T.,2004
0.0,50.0,0.0,0.0,0.0,0.0,0.0,14.0,0.0,0.0,36.0,0.0,2.819999933242798,Hashimoto T.,2004
0.0,50.0,0.0,0.0,0.0,0.0,0.0,16.0,0.0,0.0,34.0,0.0,2.799999952316284,Hashimoto T.,2004
0.0,50.0,0.0,0.0,0.0,0.0,0.0,18.0,0.0,0.0,32.0,0.0,2.8299999237060547,Hashimoto T.,2004
0.0,70.0,0.0,0.0,0.0,0.0,0.0,0.0,0.0,0.0,30.0,0.0,3.260999917984009,Tang A.,2004
0.0,80.0,0.0,0.0,0.0,0.0,0.0,0.0,0.0,0.0,20.0,0.0,3.3940000534057617,Tang A.,2004
0.0,90.0,0.0,0.0,0.0,0.0,0.0,0.0,0.0,0.0,10.0,0.0,3.2070000171661377,Tang A.,2004
0.0,95.0,0.0,0.0,0.0,0.0,0.0,0.0,0.0,0.0,5.0,0.0,3.134000062942505,Tang A.,2004
56.32,0.0,0.018,0.0,0.0,0.0,20.28,0.0,0.65,22.72,0.017,0.0,2.6700000762939453,Chen Huei-Fen,2005
58.99,0.0,0.024,0.0,0.0,0.0,19.98,0.0,0.54,20.46,0.0,0.0,2.650000095367432,Chen Huei-Fen,2005
63.39,0.015,0.006,0.0,0.0,0.0,18.06,0.0,0.67,17.86,0.0,0.0,2.609999895095825,Chen Huei-Fen,2005
70.9,0.023,0.0,0.0,0.0,0.0,14.29,0.0,0.42,14.36,0.013,0.0,2.5299999713897705,Chen Huei-Fen,2005
0.0,0.0,0.0,0.0,0.0,0.0,50.0,0.0,0.0,0.0,50.0,0.0,2.5199999809265137,Moncke D.,2005
0.0,0.0,0.0,0.0,0.0,0.0,0.0,0.0,50.0,0.0,50.0,0.0,2.430000066757202,Moncke D.,2005
0.0,0.0,25.0,0.0,0.0,0.0,0.0,0.0,0.0,0.0,75.0,0.0,2.5999999046325684,Moncke D.,2005
71.49,0.052,1.32,0.0,0.11,0.0,12.87,0.78,3.2,10.18,0.0,0.0,2.4600000381469727,Saccani A.,2001
71.54,0.18,2.73,0.0,0.45,0.0,7.91,0.62,3.61,12.96,0.0,0.0,2.509999990463257,Saccani A.,2001
66.96,0.4,4.25,0.0,0.81,0.0,7.59,0.85,3.69,15.45,0.0,0.0,2.509999990463257,Saccani A.,2001
62.43,0.73,6.24,0.0,1.43,0.0,4.82,0.81,4.26,19.27,0.0,0.0,2.630000114440918,Saccani A.,2001
57.2,0.81,7.63,0.0,1.79,0.0,4.29,0.65,4.5,23.13,0.0,0.0,2.7100000381469727,Saccani A.,2001
69.0,0.0,10.33,0.0,0.0,0.0,20.67,0.0,0.0,0.0,0.0,0.0,2.450000047683716,Shiraki K.,1992
59.0,0.0,13.67,0.0,0.0,0.0,27.33,0.0,0.0,0.0,0.0,0.0,2.490000009536743,Shiraki K.,1992
50.0,0.0,16.67,0.0,0.0,0.0,33.33,0.0,0.0,0.0,0.0,0.0,2.5299999713897705,Shiraki K.,1992
80.0,0.0,5.0,0.0,0.0,0.0,15.0,0.0,0.0,0.0,0.0,0.0,2.4040000438690186,Shiraki K.,1992
75.0,0.0,6.25,0.0,0.0,0.0,18.75,0.0,0.0,0.0,0.0,0.0,2.4119999408721924,Shiraki K.,1992
67.0,0.0,8.25,0.0,0.0,0.0,24.75,0.0,0.0,0.0,0.0,0.0,2.4660000801086426,Shiraki K.,1992
75.0,0.0,4.17,0.0,0.0,0.0,20.83,0.0,0.0,0.0,0.0,0.0,2.4159998893737797,Shiraki K.,1992
62.0,0.0,6.33,0.0,0.0,0.0,31.67,0.0,0.0,0.0,0.0,0.0,2.4660000801086426,Shiraki K.,1992
57.0,0.0,7.17,0.0,0.0,0.0,35.83,0.0,0.0,0.0,0.0,0.0,2.5190000534057617,Shiraki K.,1992
78.0,0.0,2.44,0.0,0.0,0.0,19.56,0.0,0.0,0.0,0.0,0.0,2.400000095367432,Shiraki K.,1992
71.0,0.0,3.22,0.0,0.0,0.0,25.78,0.0,0.0,0.0,0.0,0.0,2.4600000381469727,Shiraki K.,1992
59.0,0.0,4.56,0.0,0.0,0.0,36.44,0.0,0.0,0.0,0.0,0.0,2.5199999809265137,Shiraki K.,1992
0.0,0.0,0.0,0.0,0.0,0.0,0.0,0.0,50.0,0.0,50.0,0.0,2.4600000381469727,Fujino S.,2002
0.0,0.0,0.0,0.0,0.0,0.0,0.0,0.0,0.0,50.0,50.0,0.0,2.650000095367432,Fujino S.,2002
