Repository: nicotouge/density

**Magma oceans on young planets play a critical role in shaping their atmospheres and mantles. Recent observations
of ultra-short-period (USP) exoplanets, such as K2-141b, provided materials to further investigate the physical
properties of these oceans. While existing machine learning models can predict their viscosity, no model currently
addresses glass density in a wide range of melt compositions.
This study introduces a novel artificial neural network (ANN) model to predict glass density from melt compositions.
We apply this model to estimate the surface density of an hypothetical glassy magma ocean on K2-141b.**


This project was carried out under the supervision of Charles Le Losq.

File: SCIGLASS_DATASET.csv (part 15 of 20)
sio2,tio2,al2o3,feo,fe2o3,mno,na2o,k2o,mgo,cao,p2o5,h2o,d,Author,Year
79.0,0.0,2.0,0.0,0.0,0.0,13.0,1.0,4.0,1.0,0.0,0.0,2.3949999809265137,Sakai M.,2002
72.0,0.0,1.0,0.0,0.0,0.0,12.0,0.0,6.0,9.0,0.0,0.0,2.5,Sakai M.,2002
100.0,0.0,0.0,0.0,0.0,0.0,0.0,0.0,0.0,0.0,0.0,0.0,2.200000047683716,Sakai M.,2002
60.0,0.0,0.0,0.0,0.0,0.0,20.0,0.0,0.0,20.0,0.0,0.0,2.631999969482422,Cormier L.,2004
50.0,0.0,10.0,0.0,0.0,0.0,20.0,0.0,0.0,20.0,0.0,0.0,2.6470000743865967,Cormier L.,2004
40.0,0.0,20.0,0.0,0.0,0.0,20.0,0.0,0.0,20.0,0.0,0.0,2.6449999809265137,Cormier L.,2004
30.0,0.0,30.0,0.0,0.0,0.0,20.0,0.0,0.0,20.0,0.0,0.0,2.6559998989105225,Cormier L.,2004
30.0,0.0,30.0,0.0,0.0,0.0,10.0,0.0,0.0,30.0,0.0,0.0,2.7179999351501465,Cormier L.,2004
30.0,0.0,30.0,0.0,0.0,0.0,0.0,0.0,0.0,40.0,0.0,0.0,2.822999954223633,Cormier L.,2004
70.95,0.0,1.16,0.0,0.0,0.0,11.46,0.63,7.35,8.45,0.0,0.0,2.4800000190734863,Nagahira K.,2005
0.0,0.0,0.0,0.0,10.0,0.0,0.0,35.0,0.0,0.0,55.0,0.0,2.631999969482422,Moustafa Y.M.,2000
50.34,0.0,0.0,10.17,0.0,0.0,5.07,0.0,17.05,17.37,0.0,0.0,2.828000068664551,Magnien V.,2004
50.24,0.0,0.0,10.32,0.0,0.0,5.12,0.0,16.97,17.34,0.0,0.0,2.907000064849853,Magnien V.,2004
50.0,0.0,0.0,0.0,0.0,0.0,0.0,0.0,0.0,50.0,0.0,0.0,2.9110000133514404,Shimoda K.,2005
50.0,0.0,0.0,0.0,0.0,0.0,0.0,0.0,25.0,25.0,0.0,0.0,2.836999893188477,Shimoda K.,2005
74.0,0.0,0.0,0.0,0.0,0.0,16.0,0.0,0.0,10.0,0.0,0.0,2.490000009536743,Herrmann A.,2005
72.79,0.0,0.0,0.0,0.056,0.0,16.45,0.0,0.0,10.7,0.0,0.0,2.509999990463257,Zawada A.,2005
72.3,0.0,0.0,0.0,0.77,0.0,16.32,0.0,0.0,10.61,0.0,0.0,2.5209999084472656,Zawada A.,2005
72.32,0.0,0.0,0.0,0.76,0.0,16.31,0.0,0.0,10.61,0.0,0.0,2.525000095367432,Zawada A.,2005
71.51,0.0,0.0,0.0,1.9,0.0,16.11,0.0,0.0,10.48,0.0,0.0,2.561000108718872,Zawada A.,2005
71.51,0.0,0.0,0.0,1.9,0.0,16.11,0.0,0.0,10.48,0.0,0.0,2.565000057220459,Zawada A.,2005
70.43,0.0,0.0,0.0,3.46,0.0,15.82,0.0,0.0,10.29,0.0,0.0,2.6070001125335693,Zawada A.,2005
0.0,0.0,0.0,0.0,0.0,0.0,20.0,0.0,0.0,30.0,50.0,0.0,2.5799999237060547,Abou Neel E.A.,2005
0.0,0.0,0.0,0.0,0.0,0.0,20.0,0.0,0.0,30.0,50.0,0.0,2.5799999237060547,Abou Neel E.A.,2005
0.0,0.0,0.0,0.0,1.0,0.0,19.0,0.0,0.0,30.0,50.0,0.0,2.608999967575073,Abou Neel E.A.,2005
0.0,0.0,0.0,0.0,2.0,0.0,18.0,0.0,0.0,30.0,50.0,0.0,2.635999917984009,Abou Neel E.A.,2005
0.0,0.0,0.0,0.0,3.0,0.0,17.0,0.0,0.0,30.0,50.0,0.0,2.6670000553131104,Abou Neel E.A.,2005
0.0,0.0,0.0,0.0,4.0,0.0,16.0,0.0,0.0,30.0,50.0,0.0,2.6689999103546143,Abou Neel E.A.,2005
0.0,0.0,0.0,0.0,5.0,0.0,15.0,0.0,0.0,30.0,50.0,0.0,2.7219998836517334,Abou Neel E.A.,2005
71.0,0.0,21.0,0.0,0.0,0.0,0.0,0.0,0.0,0.0,8.0,0.0,2.325000047683716,Aitken B.G.,2005
71.0,0.0,22.0,0.0,0.0,0.0,0.0,0.0,0.0,0.0,7.0,0.0,2.3469998836517334,Aitken B.G.,2005
70.0,0.0,22.0,0.0,0.0,0.0,0.0,0.0,0.0,0.0,8.0,0.0,2.336999893188477,Aitken B.G.,2005
70.0,0.0,23.0,0.0,0.0,0.0,0.0,0.0,0.0,0.0,7.0,0.0,2.3529999256134038,Aitken B.G.,2005
69.0,0.0,22.0,0.0,0.0,0.0,0.0,0.0,0.0,0.0,9.0,0.0,2.325999975204468,Aitken B.G.,2005
69.0,0.0,23.0,0.0,0.0,0.0,0.0,0.0,0.0,0.0,8.0,0.0,2.3499999046325684,Aitken B.G.,2005
74.81,0.0,0.0,0.0,0.0,0.0,14.5,0.0,0.0,10.69,0.0,0.0,2.539999961853028,Takahashi S.,1974
65.6,9.4,11.0,0.0,0.0,0.0,0.0,0.0,14.0,0.0,0.0,0.0,2.469000101089477,Zdaniewski W.,1973
73.68,0.0,0.92,0.0,0.0,0.0,15.02,0.0,0.0,10.38,0.0,0.0,2.49399995803833,Laird J.W.,1984
73.76,0.0,0.92,0.0,0.0,0.0,14.72,0.0,0.0,10.6,0.0,0.0,2.49399995803833,Laird J.W.,1984
73.95,0.0,0.92,0.0,0.0,0.0,14.43,0.0,0.0,10.7,0.0,0.0,2.493000030517578,Laird J.W.,1984
73.88,0.0,0.8,0.0,0.0,0.0,14.41,0.0,0.0,10.91,0.0,0.0,2.494999885559082,Laird J.W.,1984
73.59,0.0,0.92,0.0,0.0,0.0,13.83,0.0,0.0,11.66,0.0,0.0,2.497999906539917,Laird J.W.,1984
74.86,0.0,0.92,0.0,0.0,0.0,13.84,0.0,0.0,10.38,0.0,0.0,2.486000061035156,Laird J.W.,1984
74.6,0.0,0.29,0.0,0.055,0.0,0.0,9.97,3.14,11.94,0.0,0.0,2.5,Shimizu T.,1984
80.9,0.0,18.39,0.0,0.095,0.0,0.0,0.22,0.38,0.013,0.0,0.0,2.490000009536743,Shimizu T.,1984
99.99,0.0,0.006,0.0,0.0,0.0,0.0,0.0,0.0,0.0,0.0,0.0,2.200000047683716,Shimizu T.,1984
84.42,0.0,7.91,0.0,0.0,0.0,4.79,2.88,0.0,0.0,0.0,0.0,2.3340001106262207,Bagdassarov N.,2000
80.09,0.0,7.45,0.0,0.0,0.0,9.43,3.03,0.0,0.0,0.0,0.0,2.3540000915527344,Bagdassarov N.,2000
81.36,0.0,7.58,0.0,0.0,0.0,4.65,6.4,0.0,0.0,0.0,0.0,2.3529999256134038,Bagdassarov N.,2000
66.88,0.0,6.38,0.0,0.0,0.0,24.42,2.32,0.0,0.0,0.0,0.0,2.4670000076293945,Bagdassarov N.,2000
80.96,0.0,7.58,0.0,0.0,0.0,4.19,2.69,0.0,0.0,4.58,0.0,2.25,Bagdassarov N.,2000
0.0,0.0,0.73,0.0,38.4,0.0,0.0,0.0,0.0,0.0,60.87,0.0,2.986000061035156,Bingham P.A.,2006
0.0,0.0,0.87,0.0,38.09,0.0,0.0,0.0,0.0,0.0,61.04,0.0,2.98799991607666,Bingham P.A.,2006
0.0,0.0,1.02,0.0,37.78,0.0,0.0,0.0,0.0,0.0,61.2,0.0,2.9059998989105225,Bingham P.A.,2006
0.0,0.0,0.87,0.0,37.6,0.0,0.0,0.0,0.0,0.0,61.52,0.0,3.0209999084472656,Bingham P.A.,2006
83.08,0.089,8.11,0.0,0.31,0.064,4.25,3.29,0.13,0.67,0.0,0.0,2.219000101089477,Behrens H.,2001
83.45,0.13,7.78,0.0,0.56,0.036,3.98,2.48,0.26,1.32,0.0,0.0,2.197999954223633,Behrens H.,2001
82.36,0.16,6.46,0.0,1.96,0.11,5.58,3.18,0.0,0.2,0.0,0.0,2.2260000705718994,Behrens H.,2001
82.14,0.098,8.55,0.0,0.34,0.046,4.21,3.47,0.14,1.01,0.0,0.0,2.25,Behrens H.,2001
0.0,0.0,9.3,0.0,0.0,0.0,37.3,0.0,0.0,0.0,53.4,0.0,2.559000015258789,Sakka S.,1980
0.0,0.0,8.99,0.0,0.0,0.0,8.99,26.97,0.0,0.0,55.04,0.0,2.5169999599456787,Sakka S.,1980
0.0,0.0,8.9,0.0,0.0,0.0,13.5,22.4,0.0,0.0,55.2,0.0,2.515000104904175,Sakka S.,1980
0.0,0.0,9.11,0.0,0.0,0.0,18.22,18.22,0.0,0.0,54.45,0.0,2.556999921798706,Sakka S.,1980
0.0,0.0,9.0,0.0,0.0,0.0,22.4,13.5,0.0,0.0,55.1,0.0,2.5299999713897705,Sakka S.,1980
0.0,0.0,9.5,0.0,0.0,0.0,28.5,9.5,0.0,0.0,52.5,0.0,2.539999961853028,Sakka S.,1980
0.0,0.0,8.9,0.0,0.0,0.0,0.0,35.7,0.0,0.0,55.4,0.0,2.470999956130981,Sakka S.,1980
0.0,0.0,10.7,0.0,0.0,0.0,25.7,0.0,0.0,0.0,63.6,0.0,2.494999885559082,Sakka S.,1980
0.0,0.0,10.29,0.0,0.0,0.0,32.97,0.0,0.0,0.0,56.74,0.0,2.525000095367432,Sakka S.,1980
0.0,0.0,10.3,0.0,0.0,0.0,0.0,24.7,0.0,0.0,65.0,0.0,2.4779999256134038,Sakka S.,1980
0.0,0.0,9.3,0.0,0.0,0.0,0.0,29.8,0.0,0.0,60.9,0.0,2.440000057220459,Sakka S.,1980
70.31,0.056,0.72,0.0,0.041,0.0,10.95,0.44,5.48,12.0,0.0,0.0,2.490000009536743,Hohne D.,2003
70.0,0.0,0.0,0.0,0.0,0.0,22.0,0.0,0.0,8.0,0.0,0.0,2.5239999294281006,Ziemath E.C.,2005
70.0,0.0,0.0,0.0,0.0,0.0,16.3,5.7,0.0,8.0,0.0,0.0,2.51200008392334,Ziemath E.C.,2005
70.0,0.0,0.0,0.0,0.0,0.0,11.0,11.0,0.0,8.0,0.0,0.0,2.507999897003174,Ziemath E.C.,2005
70.0,0.0,0.0,0.0,0.0,0.0,5.7,16.3,0.0,8.0,0.0,0.0,2.502000093460083,Ziemath E.C.,2005
70.0,0.0,0.0,0.0,0.0,0.0,22.0,0.0,0.0,8.0,0.0,0.0,2.5239999294281006,Ziemath E.C.,2005
0.0,0.0,0.0,0.0,0.0,0.0,0.0,0.0,45.0,0.0,55.0,0.0,2.450000047683716,Okura T.,2006
0.0,0.0,0.0,0.0,0.0,0.0,0.0,0.0,50.01,0.0,49.99,0.0,2.25,Okura T.,2006
0.0,0.0,0.0,0.0,0.0,0.0,0.0,0.0,55.01,0.0,44.99,0.0,2.509999990463257,Okura T.,2006
73.02,0.0,1.25,0.0,0.0,0.0,13.51,0.32,0.75,11.15,0.0,0.0,2.503000020980835,Stewart G.M.,1988
79.56,0.0,7.51,0.0,0.0,0.0,12.93,0.0,0.0,0.0,0.0,0.0,2.371000051498413,Bouhifd M.A.,2006
73.24,0.0,6.92,0.0,0.0,0.0,11.9,0.0,0.0,0.0,0.0,7.94,2.375999927520752,Bouhifd M.A.,2006
63.97,0.0,6.04,0.0,0.0,0.0,10.39,0.0,0.0,0.0,0.0,19.6,2.365999937057495,Bouhifd M.A.,2006
47.96,0.0,4.53,0.0,0.0,0.0,7.79,0.0,0.0,0.0,0.0,39.71,2.3350000381469727,Bouhifd M.A.,2006
69.49,0.53,7.96,0.0,0.0,0.0,10.34,3.58,4.91,3.19,0.0,0.0,2.4570000171661377,Bouhifd M.A.,2006
53.93,0.41,6.18,0.0,0.0,0.0,8.02,2.78,3.82,2.47,0.0,22.39,2.450000047683716,Bouhifd M.A.,2006
66.28,0.29,5.97,0.0,0.0,0.0,6.47,1.41,6.68,6.33,0.0,6.57,2.4660000801086426,Bouhifd M.A.,2006
43.44,0.19,3.91,0.0,0.0,0.0,4.24,0.92,4.37,4.15,0.0,38.78,2.3980000019073486,Bouhifd M.A.,2006
84.82,0.11,6.19,0.72,0.0,0.0,4.25,2.31,0.49,1.11,0.0,0.0,2.4159998893737797,Bouhifd M.A.,2006
68.24,0.089,4.98,0.58,0.0,0.0,3.42,1.86,0.39,0.9,0.0,19.55,2.3320000171661377,Bouhifd M.A.,2006
58.43,0.074,4.26,0.49,0.0,0.0,2.93,1.59,0.33,0.77,0.0,31.12,2.3239998817443848,Bouhifd M.A.,2006
60.74,0.0,0.0,0.0,0.0,0.0,39.26,0.0,0.0,0.0,0.0,0.0,2.240000009536743,Abdel-Baki M.,2006
47.34,11.87,0.0,0.0,0.0,0.0,40.79,0.0,0.0,0.0,0.0,0.0,2.640000104904175,Abdel-Baki M.,2006
42.63,16.03,0.0,0.0,0.0,0.0,41.33,0.0,0.0,0.0,0.0,0.0,2.680000066757202,Abdel-Baki M.,2006
73.44,0.0,1.25,0.0,0.0,0.0,13.2,0.0,0.0,12.11,0.0,0.0,2.490000009536743,Kitao S.,2005
70.93,3.49,1.1,0.0,0.029,0.0,13.46,0.21,5.35,5.43,0.0,0.0,2.5,Hagedorn E.C.,1960
0.0,40.0,0.0,0.0,0.0,0.0,0.0,0.0,0.0,0.0,60.0,0.0,2.6600000858306885,Hashimoto T.,2004
0.0,45.0,0.0,0.0,0.0,0.0,0.0,0.0,0.0,0.0,55.0,0.0,2.680000066757202,Hashimoto T.,2004
0.0,50.0,0.0,0.0,0.0,0.0,0.0,0.0,0.0,0.0,50.0,0.0,2.7100000381469727,Hashimoto T.,2004
0.0,55.0,0.0,0.0,0.0,0.0,0.0,0.0,0.0,0.0,45.0,0.0,2.740000009536743,Hashimoto T.,2004
0.0,60.0,0.0,0.0,0.0,0.0,0.0,0.0,0.0,0.0,40.0,0.0,2.8299999237060547,Hashimoto T.,2004
0.0,62.0,0.0,0.0,0.0,0.0,0.0,0.0,0.0,0.0,38.0,0.0,2.8499999046325684,Hashimoto T.,2004
0.0,64.0,0.0,0.0,0.0,0.0,0.0,0.0,0.0,0.0,36.0,0.0,2.859999895095825,Hashimoto T.,2004
0.0,66.0,0.0,0.0,0.0,0.0,0.0,0.0,0.0,0.0,34.0,0.0,2.890000104904175,Hashimoto T.,2004
0.0,68.0,0.0,0.0,0.0,0.0,0.0,0.0,0.0,0.0,32.0,0.0,2.9200000762939453,Hashimoto T.,2004
0.0,70.0,0.0,0.0,0.0,0.0,0.0,0.0,0.0,0.0,30.0,0.0,2.9200000762939453,Hashimoto T.,2004
0.0,72.0,0.0,0.0,0.0,0.0,0.0,0.0,0.0,0.0,28.0,0.0,3.0,Hashimoto T.,2004
0.0,74.0,0.0,0.0,0.0,0.0,0.0,0.0,0.0,0.0,26.0,0.0,3.0299999713897705,Hashimoto T.,2004
0.0,60.0,0.0,0.0,0.0,0.0,0.0,10.0,0.0,0.0,30.0,0.0,2.869999885559082,Hashimoto T.,2004
0.0,60.0,0.0,0.0,0.0,0.0,0.0,12.0,0.0,0.0,28.0,0.0,2.900000095367432,Hashimoto T.,2004
0.0,60.0,0.0,0.0,0.0,0.0,0.0,14.0,0.0,0.0,26.0,0.0,2.9200000762939453,Hashimoto T.,2004
69.0,0.0,4.0,0.0,0.0,0.0,27.0,0.0,0.0,0.0,0.0,0.0,2.463000059127808,Hebert N.C.,1968
65.0,0.0,8.0,0.0,0.0,0.0,27.0,0.0,0.0,0.0,0.0,0.0,2.4790000915527344,Hebert N.C.,1968
0.0,0.0,14.91,0.0,0.0,0.0,52.93,0.0,0.0,0.0,32.16,0.0,2.5409998893737797,Kishioka A.,1979
0.0,0.0,20.02,0.0,0.0,0.0,47.96,0.0,0.0,0.0,32.02,0.0,2.549999952316284,Kishioka A.,1979
0.0,0.0,24.64,0.0,0.0,0.0,43.57,0.0,0.0,0.0,31.79,0.0,2.5480000972747803,Kishioka A.,1979
0.0,0.0,29.46,0.0,0.0,0.0,38.23,0.0,0.0,0.0,32.31,0.0,2.5380001068115234,Kishioka A.,1979
0.0,0.0,5.0,0.0,0.0,0.0,58.23,0.0,0.0,0.0,36.77,0.0,2.61899995803833,Kishioka A.,1979
0.0,0.0,9.99,0.0,0.0,0.0,53.27,0.0,0.0,0.0,36.74,0.0,2.611000061035156,Kishioka A.,1979
0.0,0.0,14.94,0.0,0.0,0.0,48.12,0.0,0.0,0.0,36.94,0.0,2.608999967575073,Kishioka A.,1979
0.0,0.0,19.85,0.0,0.0,0.0,43.13,0.0,0.0,0.0,37.02,0.0,2.6070001125335693,Kishioka A.,1979
0.0,0.0,24.06,0.0,0.0,0.0,38.8,0.0,0.0,0.0,37.14,0.0,2.578000068664551,Kishioka A.,1979
0.0,0.0,5.17,0.0,0.0,0.0,52.69,0.0,0.0,0.0,42.14,0.0,2.5989999771118164,Kishioka A.,1979
0.0,0.0,10.41,0.0,0.0,0.0,47.41,0.0,0.0,0.0,42.18,0.0,2.634000062942505,Kishioka A.,1979
0.0,0.0,15.76,0.0,0.0,0.0,42.24,0.0,0.0,0.0,42.0,0.0,2.650000095367432,Kishioka A.,1979
0.0,0.0,5.0,0.0,0.0,0.0,45.74,0.0,0.0,0.0,49.26,0.0,2.562000036239624,Kishioka A.,1979
0.0,0.0,9.81,0.0,0.0,0.0,40.99,0.0,0.0,0.0,49.2,0.0,2.6010000705718994,Kishioka A.,1979
0.0,0.0,5.03,0.0,0.0,0.0,39.68,0.0,0.0,0.0,55.29,0.0,2.503999948501587,Kishioka A.,1979
0.0,0.0,11.4,0.0,0.0,0.0,33.38,0.0,0.0,0.0,55.22,0.0,2.559000015258789,Kishioka A.,1979
0.0,0.0,4.92,0.0,0.0,0.0,34.08,0.0,0.0,0.0,61.0,0.0,2.470000028610229,Kishioka A.,1979
0.0,0.0,10.78,0.0,0.0,0.0,29.24,0.0,0.0,0.0,59.98,0.0,2.5239999294281006,Kishioka A.,1979
0.0,0.0,14.77,0.0,0.0,0.0,25.81,0.0,0.0,0.0,59.42,0.0,2.5510001182556152,Kishioka A.,1979
0.0,0.0,18.7,0.0,0.0,0.0,20.86,0.0,0.0,0.0,60.44,0.0,2.571000099182129,Kishioka A.,1979
0.0,0.0,16.59,0.0,0.0,0.0,20.53,0.0,0.0,0.0,62.88,0.0,2.561000108718872,Kishioka A.,1979
0.0,0.0,19.02,0.0,0.0,0.0,17.69,0.0,0.0,0.0,63.29,0.0,2.569000005722046,Kishioka A.,1979
0.0,0.0,23.31,0.0,0.0,0.0,13.38,0.0,0.0,0.0,63.31,0.0,2.572999954223633,Kishioka A.,1979
0.0,0.0,5.11,0.0,0.0,0.0,0.0,55.46,0.0,0.0,39.43,0.0,2.525000095367432,Kishioka A.,1979
0.0,0.0,9.66,0.0,0.0,0.0,0.0,50.89,0.0,0.0,39.45,0.0,2.497999906539917,Kishioka A.,1979
0.0,0.0,14.83,0.0,0.0,0.0,0.0,45.78,0.0,0.0,39.38,0.0,2.490000009536743,Kishioka A.,1979
0.0,0.0,19.87,0.0,0.0,0.0,0.0,40.89,0.0,0.0,39.24,0.0,2.494999885559082,Kishioka A.,1979
0.0,0.0,24.47,0.0,0.0,0.0,0.0,35.92,0.0,0.0,39.61,0.0,2.4809999465942383,Kishioka A.,1979
0.0,0.0,28.96,0.0,0.0,0.0,0.0,31.59,0.0,0.0,39.46,0.0,2.470000028610229,Kishioka A.,1979
0.0,0.0,5.25,0.0,0.0,0.0,0.0,50.22,0.0,0.0,44.53,0.0,2.476999998092652,Kishioka A.,1979
0.0,0.0,10.63,0.0,0.0,0.0,0.0,45.14,0.0,0.0,44.23,0.0,2.5280001163482666,Kishioka A.,1979
0.0,0.0,15.4,0.0,0.0,0.0,0.0,39.95,0.0,0.0,44.66,0.0,2.5299999713897705,Kishioka A.,1979
0.0,0.0,19.6,0.0,0.0,0.0,0.0,35.94,0.0,0.0,44.46,0.0,2.5350000858306885,Kishioka A.,1979
0.0,0.0,9.95,0.0,0.0,0.0,0.0,40.67,0.0,0.0,49.38,0.0,2.505000114440918,Kishioka A.,1979
0.0,0.0,14.61,0.0,0.0,0.0,0.0,36.19,0.0,0.0,49.2,0.0,2.5339999198913574,Kishioka A.,1979
0.0,0.0,4.98,0.0,0.0,0.0,0.0,38.89,0.0,0.0,56.13,0.0,2.433000087738037,Kishioka A.,1979
0.0,0.0,11.35,0.0,0.0,0.0,0.0,33.17,0.0,0.0,55.48,0.0,2.490999937057495,Kishioka A.,1979
0.0,0.0,5.14,0.0,0.0,0.0,0.0,32.4,0.0,0.0,62.46,0.0,2.4140000343322754,Kishioka A.,1979
0.0,0.0,10.2,0.0,0.0,0.0,0.0,27.68,0.0,0.0,62.12,0.0,2.4570000171661377,Kishioka A.,1979
0.0,0.0,13.83,0.0,0.0,0.0,0.0,25.1,0.0,0.0,61.07,0.0,2.503000020980835,Kishioka A.,1979
0.0,0.0,17.34,0.0,0.0,0.0,0.0,21.41,0.0,0.0,61.25,0.0,2.526000022888184,Kishioka A.,1979
55.56,0.0,22.22,0.0,0.0,0.0,0.0,0.0,22.22,0.0,0.0,0.0,2.5899999141693115,Nogami M.,1989
55.56,0.0,22.22,0.0,0.0,0.0,0.0,0.0,22.22,0.0,0.0,0.0,2.640000104904175,Nogami M.,1989
45.37,0.0,0.0,0.0,0.0,0.0,26.88,0.0,0.0,26.47,1.28,0.0,2.5199999809265137,Tiwari V.P.,1986
46.92,0.0,0.0,0.0,0.0,0.0,21.73,0.0,0.0,27.37,3.97,0.0,2.619999885559082,Tiwari V.P.,1986
45.23,0.0,0.0,0.0,0.0,0.0,23.87,0.0,0.0,29.62,1.28,0.0,2.509999990463257,Tiwari V.P.,1986
47.07,0.0,0.0,0.0,0.0,0.0,24.84,0.0,0.0,24.1,3.99,0.0,2.619999885559082,Tiwari V.P.,1986
0.0,0.0,8.0,4.9,0.0,0.0,21.4,0.0,0.0,25.7,40.0,0.0,2.813999891281128,Vogel J.,1997
0.0,0.0,8.2,5.0,0.0,0.0,21.9,0.0,0.0,26.4,38.5,0.0,2.815000057220459,Vogel J.,1997
0.0,0.0,8.41,5.11,0.0,0.0,22.52,0.0,0.0,27.03,36.94,0.0,2.811000108718872,Vogel J.,1997
0.0,0.0,8.7,5.3,0.0,0.0,23.2,0.0,0.0,28.0,34.8,0.0,2.812999963760376,Vogel J.,1997
0.0,0.0,8.8,5.3,0.0,0.0,23.4,0.0,0.0,28.1,34.4,0.0,2.815000057220459,Vogel J.,1997
0.0,0.0,8.8,5.4,0.0,0.0,23.6,0.0,0.0,28.3,33.9,0.0,2.821000099182129,Vogel J.,1997
0.0,0.0,8.9,5.4,0.0,0.0,23.7,0.0,0.0,28.5,33.5,0.0,2.8299999237060547,Vogel J.,1997
100.0,0.0,0.0,0.0,0.0,0.0,0.0,0.0,0.0,0.0,0.0,0.0,2.21399998664856,Ohno I.,2000
0.0,0.0,8.37,0.0,0.0,0.0,0.0,0.0,0.0,41.63,50.0,0.0,2.640000104904175,Rogier R.,1991
60.74,0.0,0.0,0.0,0.0,0.0,39.26,0.0,0.0,0.0,0.0,0.0,2.240000009536743,Abdel-Baki M.,2006
47.34,11.87,0.0,0.0,0.0,0.0,40.79,0.0,0.0,0.0,0.0,0.0,2.640000104904175,Abdel-Baki M.,2006
42.63,16.03,0.0,0.0,0.0,0.0,41.33,0.0,0.0,0.0,0.0,0.0,2.680000066757202,Abdel-Baki M.,2006
55.63,0.0,22.26,0.0,0.0,0.0,0.0,0.0,22.11,0.0,0.0,0.0,2.63100004196167,Wusirika R.,1986
70.0,0.0,0.0,0.0,0.0,0.0,30.0,0.0,0.0,0.0,0.0,0.0,2.470000028610229,Sakka S.,1986
80.0,0.0,0.0,0.0,0.0,0.0,20.0,0.0,0.0,0.0,0.0,0.0,2.380000114440918,Jin J.,1993
68.0,0.0,0.0,0.0,0.0,0.0,22.0,0.0,0.0,10.0,0.0,0.0,2.481900691986084,Gao Minqin,1986
68.0,0.0,0.0,0.0,0.0,0.0,22.0,0.0,1.0,9.0,0.0,0.0,2.538870096206665,Gao Minqin,1986
68.0,0.0,0.0,0.0,0.0,0.0,22.0,0.0,1.5,8.5,0.0,0.0,2.550656080245972,Gao Minqin,1986
68.0,0.0,0.0,0.0,0.0,0.0,22.0,0.0,2.0,8.0,0.0,0.0,2.5472970008850098,Gao Minqin,1986
68.0,0.0,0.0,0.0,0.0,0.0,22.0,0.0,3.0,7.0,0.0,0.0,2.564615488052368,Gao Minqin,1986
68.0,0.0,0.0,0.0,0.0,0.0,22.0,0.0,4.0,6.0,0.0,0.0,2.546875238418579,Gao Minqin,1986
68.0,0.0,0.0,0.0,0.0,0.0,22.0,0.0,6.0,4.0,0.0,0.0,2.524716854095459,Gao Minqin,1986
68.0,0.0,0.0,0.0,0.0,0.0,22.0,0.0,8.0,2.0,0.0,0.0,2.510178565979004,Gao Minqin,1986
68.0,0.0,0.0,0.0,0.0,0.0,22.0,0.0,10.0,0.0,0.0,0.0,2.496722936630249,Gao Minqin,1986
75.0,0.0,0.0,0.0,0.0,0.0,25.0,0.0,0.0,0.0,0.0,0.0,2.437000036239624,Zhang Zuyi,1995
75.71,0.077,7.63,0.0,0.81,0.087,3.68,3.01,0.0,0.77,0.0,8.22,2.299999952316284,Deganello G.,1998
0.0,0.0,0.0,0.0,20.0,0.0,0.0,0.0,0.0,0.0,80.0,0.0,2.8499999046325684,Chang K.H.,2003
0.0,0.0,0.0,0.0,25.0,0.0,0.0,0.0,0.0,0.0,75.0,0.0,2.859999895095825,Chang K.H.,2003
0.0,0.0,0.0,0.0,30.0,0.0,0.0,0.0,0.0,0.0,70.0,0.0,2.8499999046325684,Chang K.H.,2003
0.0,0.0,0.0,0.0,35.0,0.0,0.0,0.0,0.0,0.0,65.0,0.0,2.930000066757202,Chang K.H.,2003
0.0,0.0,0.0,0.0,40.0,0.0,0.0,0.0,0.0,0.0,60.0,0.0,2.9100000858306885,Chang K.H.,2003
0.0,0.0,0.0,0.0,0.0,0.0,0.0,0.0,0.0,0.0,100.0,0.0,2.5199999809265137,Chang K.H.,2003
89.26,0.0,5.12,0.0,0.0,0.0,0.0,0.0,0.0,0.0,5.62,0.0,2.2070000171661377,DiGiovanni D.J.,1989
84.82,0.0,6.74,0.0,0.0,0.0,0.0,0.0,0.0,0.0,8.44,0.0,2.2170000076293945,DiGiovanni D.J.,1989
85.32,0.0,7.3,0.0,0.0,0.0,0.0,0.0,0.0,0.0,7.38,0.0,2.2049999237060547,DiGiovanni D.J.,1989
78.66,0.0,9.95,0.0,0.0,0.0,0.0,0.0,0.0,0.0,11.39,0.0,2.220000028610229,DiGiovanni D.J.,1989
92.21,0.0,4.66,0.0,0.0,0.0,0.0,0.0,0.0,0.0,3.13,0.0,2.219000101089477,DiGiovanni D.J.,1989
77.7,0.0,11.1,0.0,0.0,0.0,0.0,0.0,0.0,0.0,11.2,0.0,2.2079999446868896,DiGiovanni D.J.,1989
79.1,0.0,10.9,0.0,0.0,0.0,0.0,0.0,0.0,0.0,10.0,0.0,2.2170000076293945,DiGiovanni D.J.,1989
96.22,0.0,0.0,0.0,0.0,0.0,0.0,0.0,0.0,0.0,3.78,0.0,2.220000028610229,DiGiovanni D.J.,1989
93.96,0.0,2.77,0.0,0.0,0.0,0.0,0.0,0.0,0.0,3.27,0.0,2.203000068664551,DiGiovanni D.J.,1989
93.19,0.0,3.54,0.0,0.0,0.0,0.0,0.0,0.0,0.0,3.27,0.0,2.2070000171661377,DiGiovanni D.J.,1989
94.28,0.0,3.25,0.0,0.0,0.0,0.0,0.0,0.0,0.0,2.47,0.0,2.213000059127808,DiGiovanni D.J.,1989
91.19,0.0,3.58,0.0,0.0,0.0,0.0,0.0,0.0,0.0,5.23,0.0,2.2149999141693115,DiGiovanni D.J.,1989
90.61,0.0,4.16,0.0,0.0,0.0,0.0,0.0,0.0,0.0,5.23,0.0,2.2090001106262207,DiGiovanni D.J.,1989
90.83,0.0,4.19,0.0,0.0,0.0,0.0,0.0,0.0,0.0,4.98,0.0,2.2070000171661377,DiGiovanni D.J.,1989
49.3,0.0,24.74,0.0,0.0,0.0,25.84,0.0,0.0,0.13,0.0,0.0,2.46399998664856,Uemura H.,1980
66.38,0.0,17.96,0.0,0.043,0.0,15.48,0.14,0.0,0.0,0.0,0.0,2.427000045776367,Uemura H.,1980
75.45,0.25,12.5,0.0,0.041,0.0,11.55,0.21,0.0,0.0,0.0,0.0,2.358999967575073,Uemura H.,1980
75.85,0.0,0.36,0.0,0.0,0.0,9.6,2.51,0.0,11.69,0.0,0.0,2.490000009536743,Volf M.B.,1961
71.38,0.0,0.68,0.0,0.034,0.0,20.77,0.0,0.35,6.79,0.0,0.0,2.490000009536743,Volf M.B.,1961
70.27,0.0,1.17,0.0,0.0,0.0,13.07,0.51,5.32,9.66,0.0,0.0,2.513999938964844,Tsuzuki T.,2005
0.0,0.0,0.0,0.0,20.0,0.0,0.0,0.0,0.0,20.0,60.0,0.0,2.75,Al-Assiri M.S.,2006
0.0,0.0,0.0,0.0,25.0,0.0,0.0,0.0,0.0,15.0,60.0,0.0,2.8239998817443848,Al-Assiri M.S.,2006
0.0,0.0,0.0,0.0,30.0,0.0,0.0,0.0,0.0,10.0,60.0,0.0,2.884000062942505,Al-Assiri M.S.,2006
0.0,0.0,0.0,0.0,35.0,0.0,0.0,0.0,0.0,5.0,60.0,0.0,2.8919999599456787,Al-Assiri M.S.,2006
0.0,0.0,0.0,0.0,3.09,0.0,48.45,0.0,0.0,0.0,48.45,0.0,3.930000066757202,Al-Shahrani A.,2006
0.0,0.0,0.0,0.0,6.38,0.0,46.81,0.0,0.0,0.0,46.81,0.0,3.950000047683716,Al-Shahrani A.,2006
0.0,0.0,0.0,0.0,13.64,0.0,43.18,0.0,0.0,0.0,43.18,0.0,3.9800000190734863,Al-Shahrani A.,2006
0.1,0.0,0.3,0.0,38.44,0.0,0.0,0.0,0.0,0.0,61.16,0.0,2.98799991607666,Bingham P.A.,2006
4.8,0.0,0.4,0.0,36.5,0.0,0.0,0.0,0.0,0.0,58.3,0.0,2.9830000400543213,Bingham P.A.,2006
0.2,0.0,5.41,0.0,30.53,0.0,0.0,0.0,0.0,0.0,63.86,0.0,2.844000101089477,Bingham P.A.,2006
70.27,0.0,1.17,0.0,0.0,0.0,13.07,0.51,5.32,9.66,0.0,0.0,2.513999938964844,Tsuzuki T.,2005
0.0,0.0,0.0,0.0,0.0,0.0,0.0,0.0,50.0,0.0,50.0,0.0,2.450000047683716,Cervinka L.,1995
0.0,0.0,0.0,0.0,0.0,0.0,0.0,0.0,0.0,50.0,50.0,0.0,2.650000095367432,Cervinka L.,1995
0.0,0.0,0.0,0.0,0.0,50.0,0.0,0.0,0.0,0.0,50.0,0.0,2.900000095367432,Cervinka L.,1995
0.0,0.0,0.0,0.0,0.0,0.0,50.0,0.0,0.0,0.0,50.0,0.0,2.490000009536743,Rao K.J.,2003
0.0,0.0,0.0,0.0,0.0,0.0,40.0,10.0,0.0,0.0,50.0,0.0,2.490000009536743,Rao K.J.,2003
0.0,0.0,0.0,0.0,0.0,0.0,30.0,20.0,0.0,0.0,50.0,0.0,2.490000009536743,Rao K.J.,2003
0.0,0.0,0.0,0.0,0.0,0.0,20.0,30.0,0.0,0.0,50.0,0.0,2.4600000381469727,Rao K.J.,2003
0.0,0.0,0.0,0.0,0.0,0.0,10.0,40.0,0.0,0.0,50.0,0.0,2.440000057220459,Rao K.J.,2003
0.0,0.0,0.0,0.0,0.0,0.0,0.0,50.0,0.0,0.0,50.0,0.0,2.430000066757202,Rao K.J.,2003
38.15,0.0,0.0,0.0,0.0,0.0,0.0,0.0,7.15,47.01,7.69,0.0,2.8559999465942383,Galliano P.G.,1995
38.15,0.0,0.0,0.0,0.0,0.0,0.0,0.0,0.0,54.16,7.69,0.0,2.877000093460083,Galliano P.G.,1995
35.42,0.0,0.0,0.0,0.0,0.0,0.0,0.0,7.15,50.28,7.15,0.0,2.8919999599456787,Galliano P.G.,1995
32.96,0.0,0.0,0.0,0.0,0.0,0.0,0.0,13.61,46.79,6.64,0.0,2.900000095367432,Galliano P.G.,1995
28.18,0.0,0.0,0.0,0.0,0.0,0.0,0.0,25.36,40.78,5.68,0.0,2.937999963760376,Galliano P.G.,1995
55.0,0.0,3.0,0.0,0.0,0.0,30.0,0.0,0.0,12.0,0.0,0.0,2.619999885559082,Chakravorty D.,1986
0.0,0.0,0.0,0.0,20.0,0.0,0.0,0.0,0.0,20.0,60.0,0.0,2.75,Al-Assiri M.S.,2006
0.0,0.0,0.0,0.0,25.0,0.0,0.0,0.0,0.0,15.0,60.0,0.0,2.8239998817443848,Al-Assiri M.S.,2006
0.0,0.0,0.0,0.0,30.0,0.0,0.0,0.0,0.0,10.0,60.0,0.0,2.884000062942505,Al-Assiri M.S.,2006
0.0,0.0,0.0,0.0,35.0,0.0,0.0,0.0,0.0,5.0,60.0,0.0,2.8919999599456787,Al-Assiri M.S.,2006
85.0,0.0,0.0,0.0,0.0,0.0,15.0,0.0,0.0,0.0,0.0,0.0,2.3499999046325684,Conzone S.D.,2006
75.0,0.0,0.0,0.0,0.0,0.0,25.0,0.0,0.0,0.0,0.0,0.0,2.4100000858306885,Conzone S.D.,2006
94.56,5.44,0.0,0.0,0.0,0.0,0.0,0.0,0.0,0.0,0.0,0.0,2.2049999237060547,Minehan W.T.,1989
93.86,6.14,0.0,0.0,0.0,0.0,0.0,0.0,0.0,0.0,0.0,0.0,2.2070000171661377,Minehan W.T.,1989
69.03,0.0,10.69,0.0,0.0,0.0,7.09,7.19,5.59,0.4,0.0,0.0,2.5999999046325684,Kishimoto S.,2002
71.53,0.0,0.9,0.0,0.0,0.0,12.69,0.5,5.99,8.39,0.0,0.0,2.630000114440918,Kishimoto S.,2002
0.0,0.0,0.0,0.0,0.0,0.0,0.0,0.0,0.0,0.0,100.0,0.0,2.259999990463257,Demkina L.I.,1955
49.43,0.0,25.05,0.0,0.0,0.0,0.0,0.0,0.0,25.52,0.0,0.0,2.6989998817443848,Schilling F.R.,2001
49.7,0.0,13.25,0.0,0.0,0.0,0.0,0.0,11.97,25.08,0.0,0.0,2.759999990463257,Schilling F.R.,2001
50.35,0.0,10.69,0.0,0.0,0.0,0.0,0.0,14.45,24.51,0.0,0.0,2.7769999504089355,Schilling F.R.,2001
49.65,0.0,3.96,0.0,0.0,0.0,0.0,0.0,21.3,25.09,0.0,0.0,2.8420000076293945,Schilling F.R.,2001
50.47,0.0,0.0,0.0,0.0,0.0,0.0,0.0,24.54,24.99,0.0,0.0,2.861000061035156,Schilling F.R.,2001
47.29,0.0,16.24,0.0,0.0,0.0,0.0,0.0,15.08,21.39,0.0,0.0,2.7780001163482666,Schilling F.R.,2001
47.08,0.0,11.53,0.0,0.0,0.0,0.0,0.0,19.86,21.53,0.0,0.0,2.806999921798706,Schilling F.R.,2001
47.94,0.0,3.53,0.0,0.0,0.0,0.0,0.0,26.66,21.88,0.0,0.0,2.871999979019165,Schilling F.R.,2001
45.54,0.0,9.97,0.0,0.0,0.0,0.0,0.0,24.88,19.61,0.0,0.0,2.8299999237060547,Schilling F.R.,2001
46.12,0.0,6.61,0.0,0.0,0.0,0.0,0.0,27.58,19.69,0.0,0.0,2.851999998092652,Schilling F.R.,2001
45.7,0.0,3.23,0.0,0.0,0.0,0.0,0.0,31.22,19.85,0.0,0.0,2.872999906539917,Schilling F.R.,2001
43.55,0.0,8.61,0.0,0.0,0.0,0.0,0.0,31.21,16.63,0.0,0.0,2.8469998836517334,Schilling F.R.,2001
42.83,0.0,5.52,0.0,0.0,0.0,0.0,0.0,34.9,16.75,0.0,0.0,2.8959999084472656,Schilling F.R.,2001
41.66,0.0,9.6,0.0,0.0,0.0,0.0,0.0,35.21,13.53,0.0,0.0,2.86299991607666,Schilling F.R.,2001
75.0,0.0,0.0,0.0,0.0,0.0,25.0,0.0,0.0,0.0,0.0,0.0,2.2090001106262207,Kucuk A.,1997
75.0,0.0,0.0,0.0,0.0,0.0,0.0,25.0,0.0,0.0,0.0,0.0,2.1559998989105225,Kucuk A.,1997
70.0,0.0,0.0,0.0,0.0,0.0,0.0,30.0,0.0,0.0,0.0,0.0,2.140000104904175,Kucuk A.,1997
70.71,0.0,0.0,0.0,0.0,0.0,12.12,0.0,8.08,9.09,0.0,0.0,2.369999885559082,Kucuk A.,1997
0.0,0.0,20.56,0.0,0.0,0.0,14.9,0.0,0.0,0.0,64.54,0.0,2.609999895095825,Abo-Naf S.M.,2004
0.0,0.0,19.0,0.0,0.0,0.0,17.8,0.0,0.0,0.0,63.2,0.0,2.6050000190734863,Abo-Naf S.M.,2004
0.0,0.0,15.47,0.0,0.0,0.0,21.43,0.0,0.0,0.0,63.1,0.0,2.5899999141693115,Abo-Naf S.M.,2004
0.0,0.0,13.6,0.0,0.0,0.0,20.6,0.0,0.0,0.0,65.8,0.0,2.5799999237060547,Abo-Naf S.M.,2004
0.0,0.0,11.08,0.0,0.0,0.0,24.14,0.0,0.0,0.0,64.78,0.0,2.549999952316284,Abo-Naf S.M.,2004
0.0,0.0,11.6,0.0,0.0,0.0,39.03,0.0,0.0,0.0,49.37,0.0,2.630000114440918,Abo-Naf S.M.,2004
0.0,0.0,0.0,0.0,0.0,0.0,50.0,0.0,0.0,0.0,50.0,0.0,2.490000009536743,Parsons A.J.,2004
0.0,0.0,0.0,0.0,0.5,0.0,49.5,0.0,0.0,0.0,50.0,0.0,2.509999990463257,Parsons A.J.,2004
0.0,0.0,0.0,0.0,1.5,0.0,48.5,0.0,0.0,0.0,50.0,0.0,2.509999990463257,Parsons A.J.,2004
0.0,0.0,0.0,0.0,2.5,0.0,47.5,0.0,0.0,0.0,50.0,0.0,2.539999961853028,Parsons A.J.,2004
0.0,0.0,0.0,0.0,5.0,0.0,45.0,0.0,0.0,0.0,50.0,0.0,2.609999895095825,Parsons A.J.,2004
0.0,0.0,0.0,0.0,7.5,0.0,42.5,0.0,0.0,0.0,50.0,0.0,2.6600000858306885,Parsons A.J.,2004
0.0,0.0,0.0,0.0,10.0,0.0,40.0,0.0,0.0,0.0,50.0,0.0,2.75,Parsons A.J.,2004
0.0,0.0,0.0,0.0,0.0,0.0,45.0,0.0,0.0,5.0,50.0,0.0,2.539999961853028,Parsons A.J.,2004
0.0,0.0,0.0,0.0,0.0,0.0,40.0,0.0,0.0,10.0,50.0,0.0,2.5899999141693115,Parsons A.J.,2004
0.0,0.0,0.0,0.0,0.0,0.0,35.0,0.0,0.0,15.0,50.0,0.0,2.619999885559082,Parsons A.J.,2004
0.0,0.0,0.0,0.0,0.0,0.0,30.0,0.0,0.0,20.0,50.0,0.0,2.6700000762939453,Parsons A.J.,2004
0.0,0.0,0.0,0.0,0.0,0.0,45.0,0.0,5.0,0.0,50.0,0.0,2.5299999713897705,Parsons A.J.,2004
0.0,0.0,0.0,0.0,0.0,0.0,40.0,0.0,10.0,0.0,50.0,0.0,2.5799999237060547,Parsons A.J.,2004
0.0,0.0,0.0,0.0,0.0,0.0,35.0,0.0,15.0,0.0,50.0,0.0,2.619999885559082,Parsons A.J.,2004
0.0,0.0,0.0,0.0,0.0,0.0,30.0,0.0,20.0,0.0,50.0,0.0,2.6700000762939453,Parsons A.J.,2004
0.0,0.0,0.0,0.0,0.0,0.0,25.0,0.0,25.0,0.0,50.0,0.0,2.6700000762939453,Parsons A.J.,2004
99.9,0.0,0.1,0.0,0.0,0.0,0.0,0.0,0.0,0.0,0.0,0.0,2.190000057220459,Liu Xuefeng,1989
99.8,0.0,0.2,0.0,0.0,0.0,0.0,0.0,0.0,0.0,0.0,0.0,2.190000057220459,Liu Xuefeng,1989
99.67,0.0,0.33,0.0,0.0,0.0,0.0,0.0,0.0,0.0,0.0,0.0,2.1600000858306885,Liu Xuefeng,1989
99.4,0.0,0.6,0.0,0.0,0.0,0.0,0.0,0.0,0.0,0.0,0.0,2.0999999046325684,Liu Xuefeng,1989
99.0,0.0,1.0,0.0,0.0,0.0,0.0,0.0,0.0,0.0,0.0,0.0,2.109999895095825,Liu Xuefeng,1989
98.0,0.0,2.0,0.0,0.0,0.0,0.0,0.0,0.0,0.0,0.0,0.0,2.180000066757202,Liu Xuefeng,1989
50.0,0.0,0.0,0.0,0.0,0.0,25.0,0.0,0.0,25.0,0.0,0.0,2.7179999351501465,Lusvardi G.,2007
46.2,0.0,0.0,0.0,0.0,0.0,24.3,0.0,0.0,26.9,2.6,0.0,2.719000101089477,Lusvardi G.,2007
43.7,0.0,0.0,0.0,0.0,0.0,24.4,0.0,0.0,26.9,5.0,0.0,2.720999956130981,Lusvardi G.,2007
42.24,0.0,0.0,0.0,0.0,0.0,24.32,0.0,0.0,26.93,6.51,0.0,2.687000036239624,Lusvardi G.,2007
84.71,0.0,7.62,0.0,0.0,0.0,4.78,2.89,0.0,0.0,0.0,0.0,2.315999984741211,Dingwell D.B.,1993
80.0,0.0,20.0,0.0,0.0,0.0,0.0,0.0,0.0,0.0,0.0,0.0,2.390000104904175,Jantzen C.M.,1981
75.0,0.0,25.0,0.0,0.0,0.0,0.0,0.0,0.0,0.0,0.0,0.0,2.440000057220459,Jantzen C.M.,1981
70.0,0.0,30.0,0.0,0.0,0.0,0.0,0.0,0.0,0.0,0.0,0.0,2.490000009536743,Jantzen C.M.,1981
65.0,0.0,35.0,0.0,0.0,0.0,0.0,0.0,0.0,0.0,0.0,0.0,2.650000095367432,Jantzen C.M.,1981
100.0,0.0,0.0,0.0,0.0,0.0,0.0,0.0,0.0,0.0,0.0,0.0,2.200000047683716,Krause J.T.,1979
50.0,0.0,25.0,0.0,0.0,0.0,25.0,0.0,0.0,0.0,0.0,0.0,2.490000009536743,Aoki N.,1986
74.0,0.0,0.0,0.0,0.0,0.0,26.0,0.0,0.0,0.0,0.0,0.0,2.440000057220459,Yue Yuanzheng,1996
74.0,0.0,0.0,0.0,0.0,0.0,16.0,0.0,0.0,10.0,0.0,0.0,2.4800000190734863,Yue Yuanzheng,1996
79.48,0.0,0.0,0.12,4.4,0.0,16.0,0.0,0.0,0.0,0.0,0.0,2.255000114440918,Firoz S.H.,2005
72.98,0.0,0.0,0.084,4.67,0.0,22.27,0.0,0.0,0.0,0.0,0.0,2.615000009536743,Firoz S.H.,2005
62.94,0.0,0.0,0.062,4.84,0.0,32.16,0.0,0.0,0.0,0.0,0.0,2.651000022888184,Firoz S.H.,2005
56.75,0.0,0.0,0.048,4.54,0.0,38.67,0.0,0.0,0.0,0.0,0.0,2.6519999504089355,Firoz S.H.,2005
74.7,0.0,0.0,0.046,3.27,0.0,21.99,0.0,0.0,0.0,0.0,0.0,2.5999999046325684,Firoz S.H.,2005
50.0,0.0,25.0,0.0,0.0,0.0,0.0,0.0,0.0,25.0,0.0,0.0,2.690000057220459,Kuryaeva R.G.,2006
59.19,0.0,9.51,0.0,0.0,0.0,31.3,0.0,0.0,0.0,0.0,0.0,2.470000028610229,Stett M.A.,1970
53.46,0.0,8.19,0.0,0.0,0.0,38.35,0.0,0.0,0.0,0.0,0.0,2.509999990463257,Stett M.A.,1970
8.03,0.0,26.7,0.0,0.0,0.0,0.0,0.0,7.01,58.26,0.0,0.0,2.9200000762939453,Steimacher A.,2006
28.4,0.0,22.34,0.0,0.0,0.0,0.0,0.0,6.75,42.51,0.0,0.0,2.859999895095825,Steimacher A.,2006
32.52,0.0,19.16,0.0,0.0,0.0,0.0,0.0,6.63,41.69,0.0,0.0,2.8499999046325684,Steimacher A.,2006
33.21,0.0,22.18,0.0,0.0,0.0,0.0,0.0,6.77,37.84,0.0,0.0,2.8499999046325684,Steimacher A.,2006
36.57,0.0,17.68,0.0,0.0,0.0,0.0,0.0,6.57,39.18,0.0,0.0,2.859999895095825,Steimacher A.,2006
41.59,0.0,16.02,0.0,0.0,0.0,0.0,0.0,6.52,35.87,0.0,0.0,2.869999885559082,Steimacher A.,2006
69.95,0.07,0.0,0.0,0.0,0.0,19.99,0.0,9.99,0.0,0.0,0.0,2.4739999771118164,Kumar M.,2003
69.95,0.07,0.0,0.0,0.0,0.0,19.99,0.0,4.0,6.0,0.0,0.0,2.4779999256134038,Kumar M.,2003
69.95,0.07,0.0,0.0,0.0,0.0,19.99,0.0,0.0,9.99,0.0,0.0,2.48799991607666,Kumar M.,2003
0.0,0.0,0.0,0.0,0.0,0.0,0.0,0.0,0.0,50.0,50.0,0.0,2.759999990463257,Karmakar B.,1999
0.0,0.0,0.0,0.0,0.0,0.0,0.0,45.0,0.0,0.0,55.0,0.0,2.436000108718872,Moustafa Y.M.,1999
0.0,0.0,0.0,0.0,2.5,0.0,0.0,42.5,0.0,0.0,55.0,0.0,2.48799991607666,Moustafa Y.M.,1999
0.0,0.0,0.0,0.0,5.0,0.0,0.0,40.0,0.0,0.0,55.0,0.0,2.5450000762939453,Moustafa Y.M.,1999
0.0,0.0,0.0,0.0,7.5,0.0,0.0,37.5,0.0,0.0,55.0,0.0,2.588000059127808,Moustafa Y.M.,1999
0.0,0.0,0.0,0.0,10.0,0.0,0.0,35.0,0.0,0.0,55.0,0.0,2.631999969482422,Moustafa Y.M.,1999
0.0,0.0,0.0,0.0,11.5,0.0,0.0,33.5,0.0,0.0,55.0,0.0,2.664999961853028,Moustafa Y.M.,1999
0.0,0.0,0.0,0.0,12.5,0.0,0.0,32.5,0.0,0.0,55.0,0.0,2.740000009536743,Moustafa Y.M.,1999
0.0,0.0,0.0,0.0,10.0,0.0,0.0,35.0,0.0,0.0,55.0,0.0,2.631999969482422,Moustafa Y.M.,1999
96.0,0.0,0.0,0.0,0.0,0.0,4.0,0.0,0.0,0.0,0.0,0.0,2.23799991607666,Hong Chi-Ming,1981
90.0,0.0,0.0,0.0,0.0,0.0,10.0,0.0,0.0,0.0,0.0,0.0,2.305999994277954,Hong Chi-Ming,1981
75.0,0.0,0.0,0.0,0.0,0.0,25.0,0.0,0.0,0.0,0.0,0.0,2.446000099182129,Hong Chi-Ming,1981
100.0,0.0,0.0,0.0,0.0,0.0,0.0,0.0,0.0,0.0,0.0,0.0,2.200000047683716,Sedmale G.,2002
74.0,0.0,0.0,0.0,0.0,0.0,0.0,16.0,0.0,10.0,0.0,0.0,2.470000028610229,Mennig M.,1995
70.95,0.0,1.16,0.0,0.0,0.0,11.46,0.63,7.35,8.45,0.0,0.0,2.490000009536743,Choju K.,2003
70.95,0.0,1.16,0.0,0.0,0.0,11.46,0.63,7.35,8.45,0.0,0.0,2.490000009536743,Nagakane T.,2003
82.3,0.01,8.43,0.01,0.0,0.0,4.43,0.0,0.02,1.28,0.0,3.52,2.375,Leschik M.,2004
83.05,0.08,8.14,0.47,0.0,0.08,4.28,0.0,0.11,0.65,0.0,3.14,2.345000028610229,Leschik M.,2004
82.34,0.1,8.57,0.6,0.0,0.05,3.86,0.0,0.13,0.98,0.0,3.37,2.3580000400543213,Leschik M.,2004
80.47,0.18,8.57,1.72,0.0,0.05,5.08,0.0,0.21,0.93,0.0,2.79,3.3949999809265137,Leschik M.,2004
83.81,0.1,8.15,0.5,0.0,0.04,3.92,0.0,0.35,1.4,0.0,1.73,2.256999969482422,Leschik M.,2004
0.0,0.0,0.0,0.0,0.0,0.0,0.0,0.0,50.0,0.0,50.0,0.0,2.444999933242798,Krauss M.,1980
0.0,0.0,0.0,0.0,0.0,0.0,0.0,0.0,0.0,50.0,50.0,0.0,2.6489999294281006,Krauss M.,1980
50.34,0.0,0.0,0.0,0.0,0.0,0.0,0.0,25.28,24.38,0.0,0.0,2.861999988555908,Toplis M.J.,2000
51.06,0.0,25.19,0.0,0.0,0.0,0.0,0.0,0.0,23.75,0.0,0.0,2.694999933242798,Toplis M.J.,2000
70.95,0.0,1.16,0.0,0.0,0.0,11.46,0.63,7.35,8.45,0.0,0.0,2.490000009536743,Nagakane T.,2001
0.0,70.0,0.0,0.0,0.0,0.0,0.0,0.0,0.0,0.0,30.0,0.0,2.9200000762939453,Hashimoto T.,2006
0.0,50.0,0.0,0.0,0.0,0.0,0.0,0.0,0.0,0.0,50.0,0.0,2.7100000381469727,Hashimoto T.,2006
0.0,60.0,0.0,0.0,0.0,0.0,0.0,0.0,0.0,0.0,40.0,0.0,2.8299999237060547,Hashimoto T.,2006
0.0,62.0,0.0,0.0,0.0,0.0,0.0,0.0,0.0,0.0,38.0,0.0,2.8499999046325684,Hashimoto T.,2006
0.0,64.0,0.0,0.0,0.0,0.0,0.0,0.0,0.0,0.0,36.0,0.0,2.859999895095825,Hashimoto T.,2006
0.0,66.0,0.0,0.0,0.0,0.0,0.0,0.0,0.0,0.0,34.0,0.0,2.890000104904175,Hashimoto T.,2006
0.0,68.0,0.0,0.0,0.0,0.0,0.0,0.0,0.0,0.0,32.0,0.0,2.9200000762939453,Hashimoto T.,2006
0.0,72.0,0.0,0.0,0.0,0.0,0.0,0.0,0.0,0.0,28.0,0.0,3.0,Hashimoto T.,2006
0.0,74.0,0.0,0.0,0.0,0.0,0.0,0.0,0.0,0.0,26.0,0.0,3.0299999713897705,Hashimoto T.,2006
0.0,50.0,0.0,0.0,0.0,0.0,0.0,12.0,0.0,0.0,38.0,0.0,2.819999933242798,Hashimoto T.,2006
0.0,50.0,0.0,0.0,0.0,0.0,0.0,13.0,0.0,0.0,37.0,0.0,2.819999933242798,Hashimoto T.,2006
0.0,50.0,0.0,0.0,0.0,0.0,0.0,14.0,0.0,0.0,36.0,0.0,2.819999933242798,Hashimoto T.,2006
0.0,60.0,0.0,0.0,0.0,0.0,0.0,14.0,0.0,0.0,26.0,0.0,2.9200000762939453,Hashimoto T.,2006
100.0,0.0,0.0,0.0,0.0,0.0,0.0,0.0,0.0,0.0,0.0,0.0,2.200000047683716,Takaishi T.,2005
46.97,1.75,7.57,9.7,0.0,0.22,2.64,0.7,17.48,12.59,0.37,0.0,2.872999906539917,Potuzak M.,2006
51.36,1.38,11.08,9.29,0.0,0.19,4.15,1.34,8.93,11.99,0.29,0.0,2.7679998874664307,Potuzak M.,2006
55.7,0.6,12.97,5.47,0.0,0.16,4.14,5.24,4.92,10.55,0.25,0.0,2.621000051498413,Potuzak M.,2006
70.95,0.0,1.16,0.0,0.0,0.0,11.46,0.63,7.35,8.45,0.0,0.0,2.490000009536743,Nagakane T.,2002
0.0,20.0,0.0,0.0,0.0,0.0,50.0,0.0,0.0,0.0,30.0,0.0,2.380000114440918,Kaoua S.,2007
71.82,0.0,0.58,0.0,0.041,0.0,12.47,0.38,5.81,8.9,0.0,0.0,2.490000009536743,Millett J.C.F.,2005
51.98,0.0,0.0,0.0,0.0,0.0,0.0,0.0,0.0,48.02,0.0,0.0,2.799999952316284,Verne E.,2005
77.08,0.13,9.53,0.0,0.0,0.0,3.98,3.29,0.3,0.94,0.0,4.75,2.3559999465942383,Richet P.,2000
73.33,0.13,9.06,0.0,0.0,0.0,3.79,3.13,0.28,0.89,0.0,9.39,2.3340001106262207,Richet P.,2000
71.94,0.13,8.89,0.0,0.0,0.0,3.72,3.07,0.28,0.88,0.0,11.1,2.3350000381469727,Richet P.,2000
69.0,0.4,10.54,0.0,0.0,0.0,6.95,2.3,4.66,6.15,0.0,0.0,2.4560000896453857,Richet P.,2000
67.62,0.39,10.33,0.0,0.0,0.0,6.81,2.25,4.57,6.03,0.0,2.0,2.4760000705718994,Richet P.,2000
67.01,0.39,10.24,0.0,0.0,0.0,6.75,2.23,4.53,5.97,0.0,2.88,2.4670000076293945,Richet P.,2000
66.19,0.38,10.11,0.0,0.0,0.0,6.67,2.21,4.47,5.9,0.0,4.08,2.4609999656677246,Richet P.,2000
65.31,0.38,9.98,0.0,0.0,0.0,6.58,2.18,4.41,5.82,0.0,5.35,2.4660000801086426,Richet P.,2000
63.99,0.37,9.77,0.0,0.0,0.0,6.45,2.13,4.32,5.7,0.0,7.26,2.4570000171661377,Richet P.,2000
63.11,0.37,9.64,0.0,0.0,0.0,6.36,2.1,4.26,5.63,0.0,8.53,2.447000026702881,Richet P.,2000
62.52,0.36,9.55,0.0,0.0,0.0,6.3,2.08,4.22,5.57,0.0,9.4,2.450999975204468,Richet P.,2000
62.2,0.36,9.5,0.0,0.0,0.0,6.26,2.07,4.2,5.54,0.0,9.86,2.436000108718872,Richet P.,2000
58.68,0.34,8.96,0.0,0.0,0.0,5.91,1.96,3.96,5.23,0.0,14.96,2.4110000133514404,Richet P.,2000
65.41,0.66,12.72,0.0,0.0,0.0,10.03,5.28,3.1,2.8,0.0,0.0,2.461999893188477,Richet P.,2000
63.34,0.64,12.32,0.0,0.0,0.0,9.71,5.11,3.0,2.71,0.0,3.17,2.4779999256134038,Richet P.,2000
62.04,0.63,12.07,0.0,0.0,0.0,9.52,5.01,2.94,2.66,0.0,5.14,2.4590001106262207,Richet P.,2000
61.91,0.62,12.04,0.0,0.0,0.0,9.5,5.0,2.93,2.65,0.0,5.34,2.45199990272522,Richet P.,2000
61.76,0.62,12.01,0.0,0.0,0.0,9.47,4.99,2.93,2.64,0.0,5.57,2.4670000076293945,Richet P.,2000
59.49,0.6,11.57,0.0,0.0,0.0,9.12,4.8,2.82,2.55,0.0,9.05,2.444999933242798,Richet P.,2000
58.46,0.59,11.37,0.0,0.0,0.0,8.97,4.72,2.77,2.5,0.0,10.62,2.437000036239624,Richet P.,2000
51.05,1.54,8.42,0.0,0.0,0.0,6.93,1.95,13.7,16.41,0.0,0.0,2.6760001182556152,Richet P.,2000
50.67,1.53,8.36,0.0,0.0,0.0,6.88,1.94,13.6,16.29,0.0,0.74,2.687000036239624,Richet P.,2000
50.16,1.51,8.27,0.0,0.0,0.0,6.81,1.92,13.46,16.12,0.0,1.74,2.686000108718872,Richet P.,2000
49.56,1.5,8.17,0.0,0.0,0.0,6.73,1.89,13.3,15.93,0.0,2.91,2.680999994277954,Richet P.,2000
48.79,1.47,8.05,0.0,0.0,0.0,6.62,1.86,13.09,15.68,0.0,4.43,2.6760001182556152,Richet P.,2000
47.38,1.43,7.82,0.0,0.0,0.0,6.43,1.81,12.72,15.23,0.0,7.18,2.6600000858306885,Richet P.,2000
51.0,2.18,11.3,0.0,0.0,0.0,3.06,0.92,17.3,14.24,0.0,0.0,2.697999954223633,Richet P.,2000
49.69,2.12,11.01,0.0,0.0,0.0,2.98,0.9,16.86,13.87,0.0,2.57,2.6989998817443848,Richet P.,2000
48.73,2.08,10.8,0.0,0.0,0.0,2.92,0.88,16.53,13.61,0.0,4.45,2.687000036239624,Richet P.,2000
42.73,1.89,5.92,0.0,0.0,0.0,7.31,0.62,13.84,27.69,0.0,0.0,2.806999921798706,Richet P.,2000
41.79,1.85,5.79,0.0,0.0,0.0,7.15,0.61,13.54,27.08,0.0,2.2,2.813999891281128,Richet P.,2000
41.36,1.83,5.73,0.0,0.0,0.0,7.08,0.6,13.4,26.81,0.0,3.19,2.805999994277954,Richet P.,2000
40.01,1.77,5.54,0.0,0.0,0.0,6.84,0.58,12.96,25.93,0.0,6.37,2.7909998893737797,Richet P.,2000
39.86,1.76,5.52,0.0,0.0,0.0,6.82,0.58,12.91,25.83,0.0,6.72,2.7880001068115234,Richet P.,2000
39.65,1.75,5.49,0.0,0.0,0.0,6.78,0.58,12.84,25.7,0.0,7.2,2.7739999294281006,Richet P.,2000
57.14,0.0,0.0,0.0,0.0,0.0,28.57,0.0,14.29,0.0,0.0,0.0,2.4670000076293945,Lin Chung-Chern,2007
50.0,0.0,0.0,0.0,0.0,0.0,37.5,0.0,12.5,0.0,0.0,0.0,2.5280001163482666,Lin Chung-Chern,2007
0.0,0.0,0.0,0.0,0.0,0.0,40.17,0.0,0.0,34.37,25.46,0.0,2.6080000400543213,Rajendran V.,2007
0.0,0.5,0.0,0.0,0.0,0.0,39.58,0.0,0.0,34.42,25.5,0.0,2.6059999465942383,Rajendran V.,2007
0.0,1.01,0.0,0.0,0.0,0.0,38.99,0.0,0.0,34.47,25.53,0.0,2.614000082015991,Rajendran V.,2007
0.0,1.51,0.0,0.0,0.0,0.0,38.39,0.0,0.0,34.52,25.57,0.0,2.617000102996826,Rajendran V.,2007
0.0,2.02,0.0,0.0,0.0,0.0,37.8,0.0,0.0,34.57,25.61,0.0,2.625,Rajendran V.,2007
0.0,2.53,0.0,0.0,0.0,0.0,37.2,0.0,0.0,34.62,25.65,0.0,2.631999969482422,Rajendran V.,2007
76.0,0.0,0.0,0.0,0.0,0.0,0.0,6.0,16.0,0.0,2.0,0.0,2.450000047683716,Waclawska I.,2006
69.0,0.0,0.0,0.0,0.0,0.0,0.0,6.0,23.0,0.0,2.0,0.0,2.5299999713897705,Waclawska I.,2006
63.0,0.0,0.0,0.0,0.0,0.0,0.0,6.0,29.0,0.0,2.0,0.0,2.609999895095825,Waclawska I.,2006
57.0,0.0,0.0,0.0,0.0,0.0,0.0,6.0,35.0,0.0,2.0,0.0,2.6700000762939453,Waclawska I.,2006
51.0,0.0,0.0,0.0,0.0,0.0,0.0,6.0,41.0,0.0,2.0,0.0,2.75,Waclawska I.,2006
80.0,0.0,0.0,0.0,0.0,0.0,0.0,6.0,0.0,12.0,2.0,0.0,2.359999895095825,Waclawska I.,2006
74.0,0.0,0.0,0.0,0.0,0.0,0.0,6.0,0.0,18.0,2.0,0.0,2.5899999141693115,Waclawska I.,2006
68.0,0.0,0.0,0.0,0.0,0.0,0.0,6.0,0.0,24.0,2.0,0.0,2.789999961853028,Waclawska I.,2006
63.64,0.0,0.0,0.0,0.0,0.0,0.0,6.06,0.0,28.28,2.02,0.0,2.890000104904175,Waclawska I.,2006
100.0,0.0,0.0,0.0,0.0,0.0,0.0,0.0,0.0,0.0,0.0,0.0,2.20199990272522,Kakiuchida H.,2007
100.0,0.0,0.0,0.0,0.0,0.0,0.0,0.0,0.0,0.0,0.0,0.0,2.220999956130981,Birtch E.M.,2006
0.0,0.0,0.0,0.0,0.0,0.0,50.0,0.0,0.0,0.0,50.0,0.0,2.539999961853028,Bih L.,2005
0.0,0.0,42.7,0.0,0.0,0.0,0.0,0.0,0.0,57.3,0.0,0.0,2.871999979019165,Hwa Luu-Gen,1997
7.0,0.0,42.27,0.0,0.0,0.0,0.0,0.0,0.0,50.73,0.0,0.0,2.8469998836517334,Hwa Luu-Gen,1997
15.0,0.0,28.3,0.0,0.0,0.0,0.0,0.0,0.0,56.7,0.0,0.0,2.9739999771118164,Hwa Luu-Gen,1997
15.0,0.0,34.0,0.0,0.0,0.0,0.0,0.0,0.0,51.0,0.0,0.0,2.990999937057495,Hwa Luu-Gen,1997
100.0,0.0,0.0,0.0,0.0,0.0,0.0,0.0,0.0,0.0,0.0,0.0,2.203000068664551,Hwa Luu-Gen,1997
100.0,0.0,0.0,0.0,0.0,0.0,0.0,0.0,0.0,0.0,0.0,0.0,2.5999999046325684,Bogatyrev V.A.,1987
0.3,0.0,0.3,0.0,41.0,0.0,0.0,0.0,0.0,0.0,58.4,0.0,2.98799991607666,Bingham P.A.,2006
79.33,0.25,8.89,0.96,0.79,0.056,4.34,3.11,0.68,1.57,0.033,0.0,2.470999956130981,Lin Chung-Chern,2006
81.16,0.25,9.09,0.98,0.8,0.057,4.44,3.18,0.0,0.0,0.034,0.0,2.4230000972747803,Lin Chung-Chern,2006
85.72,0.27,9.6,1.04,0.85,0.061,0.0,0.0,0.73,1.7,0.035,0.0,2.3550000190734863,Lin Chung-Chern,2006
52.33,1.62,9.58,6.99,1.4,0.16,2.88,0.58,12.58,11.73,0.16,0.0,2.88100004196167,Lin Chung-Chern,2006
70.0,1.02,6.03,4.4,0.88,0.098,1.81,0.36,7.92,7.38,0.1,0.0,2.552000045776367,Lin Chung-Chern,2006
80.39,0.22,9.3,0.64,0.037,0.0,4.2,3.55,0.44,1.23,0.0,0.0,2.6600000858306885,Goranson R.W.,1931
82.18,0.057,8.25,0.7,0.14,0.0,3.4,3.03,0.61,1.63,0.0,0.0,2.359999895095825,Goranson R.W.,1931
0.0,0.0,0.0,0.0,40.4,0.0,0.0,0.0,0.0,0.0,59.6,0.0,3.0199999809265137,Santic A.,2007
74.99,0.0,12.53,0.0,0.0,0.0,12.48,0.0,0.0,0.0,0.0,0.0,2.375999927520752,Ochs III F. A.,1997
74.37,0.0,12.42,0.0,0.0,0.0,12.38,0.0,0.0,0.0,0.0,0.83,2.4049999713897705,Ochs III F. A.,1997
74.34,0.0,12.42,0.0,0.0,0.0,12.37,0.0,0.0,0.0,0.0,0.87,2.437000036239624,Ochs III F. A.,1997
70.2,0.0,11.73,0.0,0.0,0.0,11.68,0.0,0.0,0.0,0.0,6.39,2.388000011444092,Ochs III F. A.,1997
69.61,0.0,11.63,0.0,0.0,0.0,11.58,0.0,0.0,0.0,0.0,7.18,2.430000066757202,Ochs III F. A.,1997
69.22,0.0,11.57,0.0,0.0,0.0,11.52,0.0,0.0,0.0,0.0,7.7,2.3980000019073486,Ochs III F. A.,1997
68.85,0.0,11.5,0.0,0.0,0.0,11.46,0.0,0.0,0.0,0.0,8.18,2.361999988555908,Ochs III F. A.,1997
66.87,0.0,11.17,0.0,0.0,0.0,11.13,0.0,0.0,0.0,0.0,10.83,2.375999927520752,Ochs III F. A.,1997
63.81,0.0,10.66,0.0,0.0,0.0,10.62,0.0,0.0,0.0,0.0,14.9,2.318000078201294,Ochs III F. A.,1997
62.68,0.0,10.47,0.0,0.0,0.0,10.43,0.0,0.0,0.0,0.0,16.42,2.325999975204468,Ochs III F. A.,1997
61.39,0.0,10.25,0.0,0.0,0.0,10.22,0.0,0.0,0.0,0.0,18.14,2.32699990272522,Ochs III F. A.,1997
71.53,0.0,0.9,0.0,0.0,0.0,12.69,0.5,5.99,8.39,0.0,0.0,2.5,Kurachi J.,2000
