Repository: nicotouge/density

**Magma oceans on young planets play a critical role in shaping their atmospheres and mantles. Recent observations
of ultra-short-period (USP) exoplanets, such as K2-141b, provided materials to further investigate the physical
properties of these oceans. While existing machine learning models can predict their viscosity, no model currently
addresses glass density in a wide range of melt compositions.
This study introduces a novel artificial neural network (ANN) model to predict glass density from melt compositions.
We apply this model to estimate the surface density of an hypothetical glassy magma ocean on K2-141b.**


This project was carried out under the supervision of Charles Le Losq.

File: SCIGLASS_DATASET.csv (part 16 of 20)
sio2,tio2,al2o3,feo,fe2o3,mno,na2o,k2o,mgo,cao,p2o5,h2o,d,Author,Year
67.8,0.6,10.5,0.0,0.0,0.0,13.1,2.3,5.2,0.5,0.0,0.0,2.4600000381469727,Kurachi J.,2000
45.0,5.0,25.0,0.0,0.0,0.0,0.0,0.0,25.0,0.0,0.0,0.0,2.809999942779541,Kurachi J.,2000
43.0,8.0,13.0,0.0,0.0,16.0,0.0,0.0,20.0,0.0,0.0,0.0,3.009999990463257,Kishimoto S.,2000
70.95,0.0,1.16,0.0,0.0,0.0,11.46,0.63,7.35,8.45,0.0,0.0,2.490000009536743,Choju K.,2003
64.24,0.0,11.18,0.0,0.077,0.0,0.7,0.0,14.48,9.33,0.0,0.0,2.555999994277954,Hofmann D.A.,2007
64.62,0.0,12.08,0.0,0.077,0.0,0.7,0.0,17.21,5.32,0.0,0.0,2.5299999713897705,Hofmann D.A.,2007
63.9,0.0,10.42,0.0,0.077,0.0,0.7,0.0,12.2,12.7,0.0,0.0,2.572999954223633,Hofmann D.A.,2007
65.96,0.58,9.97,0.0,0.15,0.0,0.75,0.0,10.19,12.4,0.0,0.0,2.552999973297119,Hofmann D.A.,2007
65.15,0.58,9.97,0.0,0.15,0.0,0.75,0.0,10.18,13.22,0.0,0.0,2.566999912261963,Hofmann D.A.,2007
63.81,0.59,11.11,0.0,0.15,0.0,0.76,0.0,10.26,13.32,0.0,0.0,2.566999912261963,Hofmann D.A.,2007
63.19,0.58,11.46,0.0,0.15,0.0,0.25,0.0,14.76,9.61,0.0,0.0,2.563999891281128,Hofmann D.A.,2007
65.7,0.19,11.29,0.0,0.15,0.0,0.25,0.0,14.75,7.67,0.0,0.0,2.4800000190734863,Hofmann D.A.,2007
66.47,0.0,9.04,0.0,0.0,0.0,0.0,0.0,9.15,15.34,0.0,0.0,2.553999900817871,Hofmann D.A.,2007
82.54,0.0,8.64,0.0,0.0,0.0,4.89,3.93,0.0,0.0,0.0,0.0,2.302000045776367,Nowak M.,1995
48.38,1.91,8.13,9.73,0.0,0.0,5.64,0.91,14.17,11.13,0.0,0.0,2.861999988555908,Bouhifd M.A.,2004
49.91,1.81,7.99,8.85,0.0,0.0,5.65,0.96,13.74,11.1,0.0,0.0,2.775000095367432,Bouhifd M.A.,2004
51.4,1.66,7.86,8.59,0.0,0.0,6.16,1.01,12.58,10.74,0.0,0.0,2.7730000019073486,Bouhifd M.A.,2004
54.05,1.19,7.48,7.83,0.0,0.0,6.58,1.18,11.31,10.37,0.0,0.0,2.740000009536743,Bouhifd M.A.,2004
62.24,1.25,6.13,6.39,0.0,0.0,9.2,1.58,7.18,6.03,0.0,0.0,2.595000028610229,Bouhifd M.A.,2004
59.51,0.0,0.0,0.0,0.0,0.0,0.0,9.97,0.0,30.51,0.0,0.0,2.6410000324249268,Ochs III F. A.,1999
59.11,0.0,0.0,0.0,0.0,0.0,0.0,9.91,0.0,30.3,0.0,0.69,2.6670000553131104,Ochs III F. A.,1999
59.08,0.0,0.0,0.0,0.0,0.0,0.0,9.9,0.0,30.29,0.0,0.72,2.671999931335449,Ochs III F. A.,1999
58.01,0.0,0.0,0.0,0.0,0.0,0.0,9.72,0.0,29.74,0.0,2.53,2.6689999103546143,Ochs III F. A.,1999
54.99,0.0,0.0,0.0,0.0,0.0,0.0,9.22,0.0,28.19,0.0,7.6,2.627000093460083,Ochs III F. A.,1999
53.24,0.0,0.0,0.0,0.0,0.0,0.0,8.92,0.0,27.29,0.0,10.54,2.6070001125335693,Ochs III F. A.,1999
51.12,0.0,0.0,0.0,0.0,0.0,0.0,8.57,0.0,26.21,0.0,14.1,2.572000026702881,Ochs III F. A.,1999
50.97,0.0,0.0,0.0,0.0,0.0,0.0,8.54,0.0,26.13,0.0,14.36,2.578000068664551,Ochs III F. A.,1999
49.81,0.0,0.0,0.0,0.0,0.0,0.0,8.35,0.0,25.53,0.0,16.31,2.5480000972747803,Ochs III F. A.,1999
49.45,0.0,0.0,0.0,0.0,0.0,0.0,8.29,0.0,25.35,0.0,16.91,2.5450000762939453,Ochs III F. A.,1999
78.22,0.0,7.47,0.0,0.0,0.0,3.99,3.14,0.12,0.66,0.0,6.41,2.32699990272522,Ochs III F. A.,1999
77.82,0.0,7.43,0.0,0.0,0.0,3.97,3.12,0.12,0.65,0.0,6.88,2.36899995803833,Ochs III F. A.,1999
76.52,0.0,7.31,0.0,0.0,0.0,3.9,3.07,0.12,0.64,0.0,8.44,2.3350000381469727,Ochs III F. A.,1999
70.23,0.0,6.71,0.0,0.0,0.0,3.58,2.82,0.11,0.59,0.0,15.97,2.2780001163482666,Ochs III F. A.,1999
68.94,0.0,6.58,0.0,0.0,0.0,3.52,2.77,0.11,0.58,0.0,17.51,2.2690000534057617,Ochs III F. A.,1999
54.33,3.61,0.0,0.0,0.0,0.0,2.62,1.72,0.0,0.0,37.73,0.0,4.329999923706055,Fu Jie,2007
70.95,0.0,1.16,0.0,0.0,0.0,11.46,0.63,7.35,8.45,0.0,0.0,2.809999942779541,Nagakane T.,2001
55.61,0.71,9.58,3.88,0.0,0.11,3.66,0.77,4.51,7.09,0.12,13.96,2.549999952316284,Mandeville C.W.,2002
56.72,0.73,9.67,3.64,0.0,0.12,3.6,0.75,5.0,7.2,0.13,12.43,2.5299999713897705,Mandeville C.W.,2002
59.44,0.78,10.13,6.23,0.0,0.13,3.89,0.81,5.17,7.54,0.14,5.73,2.630000114440918,Mandeville C.W.,2002
63.48,1.02,10.17,6.77,0.0,0.15,4.31,1.07,4.75,7.35,0.18,0.75,2.650000095367432,Mandeville C.W.,2002
57.31,0.75,9.16,0.0,0.0,0.0,2.76,0.83,4.08,7.49,0.0,17.63,2.430000066757202,Mandeville C.W.,2002
58.73,0.85,9.45,0.0,0.0,0.0,2.9,0.87,4.86,7.68,0.0,14.66,2.433000087738037,Mandeville C.W.,2002
66.76,0.95,10.0,0.0,0.0,0.0,3.34,0.97,5.24,8.25,0.0,4.48,2.4800000190734863,Mandeville C.W.,2002
71.7,0.0,1.1,0.0,0.0,0.0,12.2,0.6,5.6,8.8,0.0,0.0,2.5,Koike A.,2007
78.6,0.0,2.0,0.0,0.0,0.0,13.3,1.1,4.0,1.0,0.0,0.0,2.400000095367432,Koike A.,2007
53.43,4.12,21.4,0.0,0.0,0.0,0.0,0.0,21.04,0.0,0.0,0.0,2.6600000858306885,Goel A.,2007
82.5,0.0,8.75,0.0,0.0,0.0,0.0,0.0,0.0,8.75,0.0,0.0,2.372999906539917,Lu Hongxia,2007
80.0,0.0,10.0,0.0,0.0,0.0,0.0,0.0,0.0,10.0,0.0,0.0,2.390000104904175,Lu Hongxia,2007
77.5,0.0,11.25,0.0,0.0,0.0,0.0,0.0,0.0,11.25,0.0,0.0,2.4100000858306885,Lu Hongxia,2007
75.0,0.0,12.5,0.0,0.0,0.0,0.0,0.0,0.0,12.5,0.0,0.0,2.441999912261963,Lu Hongxia,2007
70.0,0.0,15.0,0.0,0.0,0.0,0.0,0.0,0.0,15.0,0.0,0.0,2.490999937057495,Lu Hongxia,2007
66.7,0.0,16.65,0.0,0.0,0.0,0.0,0.0,0.0,16.65,0.0,0.0,2.496999979019165,Lu Hongxia,2007
58.4,0.0,20.8,0.0,0.0,0.0,0.0,0.0,0.0,20.8,0.0,0.0,2.5739998817443848,Lu Hongxia,2007
50.0,0.0,25.0,0.0,0.0,0.0,0.0,0.0,0.0,25.0,0.0,0.0,2.635999917984009,Lu Hongxia,2007
33.3,0.0,33.35,0.0,0.0,0.0,0.0,0.0,0.0,33.35,0.0,0.0,2.7219998836517334,Lu Hongxia,2007
0.0,0.0,0.0,0.0,40.0,0.0,0.0,0.0,0.0,0.0,60.0,0.0,3.0199999809265137,Karabulut M.,2000
0.0,0.0,5.0,0.0,0.0,0.0,0.0,0.0,0.0,40.0,55.0,0.0,2.638999938964844,Millere I.V.,1973
0.0,0.0,5.0,0.0,0.0,0.0,0.0,0.0,0.0,40.0,55.0,0.0,2.621000051498413,Millere I.V.,1973
70.27,0.0,1.17,0.0,0.0,0.0,13.07,0.51,5.32,9.66,0.0,0.0,2.513999938964844,Tsuzuki T.,2006
60.0,0.0,10.0,0.0,0.0,0.0,0.0,30.0,0.0,0.0,0.0,0.0,2.470000028610229,Allwardt J.R.,2005
60.0,0.0,10.0,0.0,0.0,0.0,0.0,30.0,0.0,0.0,0.0,0.0,2.539999961853028,Allwardt J.R.,2005
60.0,0.0,10.0,0.0,0.0,0.0,0.0,30.0,0.0,0.0,0.0,0.0,2.5999999046325684,Allwardt J.R.,2005
60.0,0.0,10.0,0.0,0.0,0.0,0.0,30.0,0.0,0.0,0.0,0.0,2.6600000858306885,Allwardt J.R.,2005
60.0,0.0,10.0,0.0,0.0,0.0,0.0,30.0,0.0,0.0,0.0,0.0,2.680000066757202,Allwardt J.R.,2005
60.0,0.0,10.0,0.0,0.0,0.0,30.0,0.0,0.0,0.0,0.0,0.0,2.509999990463257,Allwardt J.R.,2005
60.0,0.0,10.0,0.0,0.0,0.0,30.0,0.0,0.0,0.0,0.0,0.0,2.559999942779541,Allwardt J.R.,2005
60.0,0.0,10.0,0.0,0.0,0.0,30.0,0.0,0.0,0.0,0.0,0.0,2.609999895095825,Allwardt J.R.,2005
60.0,0.0,10.0,0.0,0.0,0.0,30.0,0.0,0.0,0.0,0.0,0.0,2.809999942779541,Allwardt J.R.,2005
60.0,0.0,10.0,0.0,0.0,0.0,0.0,0.0,0.0,30.0,0.0,0.0,2.700000047683716,Allwardt J.R.,2005
60.0,0.0,10.0,0.0,0.0,0.0,0.0,0.0,0.0,30.0,0.0,0.0,2.990000009536743,Allwardt J.R.,2005
60.0,0.0,10.0,0.0,0.0,0.0,0.0,0.0,0.0,30.0,0.0,0.0,3.0799999237060547,Allwardt J.R.,2005
60.0,0.0,10.0,0.0,0.0,0.0,0.0,0.0,0.0,30.0,0.0,0.0,3.130000114440918,Allwardt J.R.,2005
75.35,0.0,12.44,0.0,0.0,0.0,12.21,0.0,0.0,0.0,0.0,0.0,2.2799999713897705,Seifert F.,1982
67.24,0.0,16.5,0.0,0.0,0.0,16.26,0.0,0.0,0.0,0.0,0.0,2.3299999237060547,Seifert F.,1982
50.23,0.0,24.85,0.0,0.0,0.0,24.92,0.0,0.0,0.0,0.0,0.0,2.5799999237060547,Seifert F.,1982
87.52,0.0,6.27,0.0,0.0,0.0,0.0,0.0,0.0,6.21,0.0,0.0,2.2799999713897705,Seifert F.,1982
80.05,0.0,10.05,0.0,0.0,0.0,0.0,0.0,0.0,9.91,0.0,0.0,2.3299999237060547,Seifert F.,1982
66.49,0.0,16.71,0.0,0.0,0.0,0.0,0.0,0.0,16.8,0.0,0.0,2.450000047683716,Seifert F.,1982
50.05,0.0,24.83,0.0,0.0,0.0,0.0,0.0,0.0,25.12,0.0,0.0,2.6600000858306885,Seifert F.,1982
33.72,0.0,33.83,0.0,0.0,0.0,0.0,0.0,0.0,32.45,0.0,0.0,2.759999990463257,Seifert F.,1982
80.16,0.0,9.91,0.0,0.0,0.0,0.0,0.0,9.93,0.0,0.0,0.0,2.2699999809265137,Seifert F.,1982
74.23,0.0,12.31,0.0,0.0,0.0,0.0,0.0,13.46,0.0,0.0,0.0,2.3499999046325684,Seifert F.,1982
0.0,0.0,0.0,0.0,0.0,0.0,25.0,0.0,0.0,30.0,45.0,0.0,2.0999999046325684,Carta D.,2007
0.0,0.0,0.0,0.0,0.0,0.0,20.0,0.0,0.0,35.0,45.0,0.0,2.4100000858306885,Carta D.,2007
0.0,0.0,0.0,0.0,0.0,0.0,15.0,0.0,0.0,40.0,45.0,0.0,2.200000047683716,Carta D.,2007
0.0,0.0,0.0,0.0,0.0,0.0,25.0,0.0,0.0,30.0,45.0,0.0,2.559999942779541,Carta D.,2007
0.0,0.0,0.0,0.0,0.0,0.0,20.0,0.0,0.0,35.0,45.0,0.0,2.569999933242798,Carta D.,2007
0.0,0.0,0.0,0.0,0.0,0.0,15.0,0.0,0.0,40.0,45.0,0.0,2.5899999141693115,Carta D.,2007
83.47,0.0,7.51,0.0,0.0,0.0,4.71,2.85,0.0,0.0,0.0,1.47,2.3559999465942383,Dingwell D.B.,1996
81.83,0.0,7.36,0.0,0.0,0.0,4.61,2.79,0.0,0.0,0.0,3.41,2.345999956130981,Dingwell D.B.,1996
80.9,0.0,7.27,0.0,0.0,0.0,4.56,2.76,0.0,0.0,0.0,4.5,2.3399999141693115,Dingwell D.B.,1996
79.49,0.0,7.15,0.0,0.0,0.0,4.48,2.71,0.0,0.0,0.0,6.17,2.3310000896453857,Dingwell D.B.,1996
78.36,0.0,7.05,0.0,0.0,0.0,4.42,2.67,0.0,0.0,0.0,7.5,2.32699990272522,Dingwell D.B.,1996
76.57,0.0,6.88,0.0,0.0,0.0,4.32,2.61,0.0,0.0,0.0,9.62,2.318000078201294,Dingwell D.B.,1996
65.11,0.0,8.85,0.0,0.0,0.0,0.0,0.0,0.0,26.04,0.0,0.0,2.5899999141693115,Fine G.,1985
50.66,0.0,0.0,0.0,0.0,0.0,0.0,0.0,24.03,25.31,0.0,0.0,2.819999933242798,Fine G.,1985
52.59,1.04,9.31,8.27,0.0,0.14,2.64,0.067,12.51,13.44,0.0,0.0,2.809999942779541,Fine G.,1985
52.06,0.94,9.53,8.24,0.0,0.16,2.27,0.046,12.78,13.97,0.0,0.0,2.7699999809265137,Fine G.,1985
52.99,1.58,8.41,10.93,0.0,0.17,2.65,0.11,11.03,12.13,0.0,0.0,2.8399999141693115,Fine G.,1985
52.49,1.36,8.92,9.71,0.0,0.16,2.63,0.1,11.37,13.26,0.0,0.0,2.809999942779541,Fine G.,1985
53.85,1.22,10.38,7.53,0.0,0.0,3.45,0.14,11.98,11.45,0.0,0.0,2.759999990463257,Fine G.,1985
54.27,1.67,8.37,10.59,0.0,0.2,2.76,0.14,10.1,11.9,0.0,0.0,2.680000066757202,Fine G.,1985
57.51,2.06,8.76,9.97,0.0,0.0,2.36,0.29,11.08,7.97,0.0,0.0,2.809999942779541,Fine G.,1985
0.0,61.0,4.0,0.0,0.0,0.0,0.0,0.0,0.0,0.0,35.0,0.0,2.825000047683716,Hoppe U.,2007
0.0,54.0,6.0,0.0,0.0,0.0,0.0,0.0,0.0,0.0,40.0,0.0,2.763999938964844,Hoppe U.,2007
4.5,38.4,0.0,0.0,0.0,0.0,0.0,20.5,0.0,0.0,36.6,0.0,2.7960000038146973,Hoppe U.,2007
0.0,0.0,0.0,0.0,0.0,0.0,0.0,0.0,0.0,0.0,100.0,0.0,2.507999897003174,Honma T.,2002
0.0,0.0,0.0,0.0,20.0,0.0,0.0,0.0,0.0,20.0,60.0,0.0,2.796999931335449,El-Desoky M.M.,2002
48.7,0.0,0.0,0.0,0.0,0.0,25.3,0.0,0.0,26.0,0.0,0.0,2.7179999351501465,Lusvardi G.,2002
79.79,0.0,8.83,0.0,0.0,0.0,3.03,3.6,1.62,1.34,0.0,1.79,2.302999973297119,Sowerby J.R.,1999
78.39,0.0,8.67,0.0,0.0,0.0,2.97,3.53,1.59,1.31,0.0,3.53,2.316999912261963,Sowerby J.R.,1999
73.03,0.0,8.08,0.0,0.0,0.0,2.77,3.29,1.48,1.22,0.0,10.12,2.3429999351501465,Sowerby J.R.,1999
68.82,0.0,7.62,0.0,0.0,0.0,2.61,3.1,1.4,1.15,0.0,15.3,2.365000009536743,Sowerby J.R.,1999
68.23,0.0,0.0,0.0,0.0,0.0,31.77,0.0,0.0,0.0,0.0,0.0,2.490999937057495,Potuzak M.,2006
49.99,0.0,9.0,0.0,0.0,0.0,0.0,0.0,15.98,25.03,0.0,0.0,2.734999895095825,Potuzak M.,2006
75.33,0.0,7.89,0.0,0.0,0.0,4.46,3.58,0.0,0.0,0.0,8.74,2.3420000076293945,Schulze F.,1996
78.06,0.0,8.18,0.0,0.0,0.0,4.63,3.71,0.0,0.0,0.0,5.42,2.3469998836517334,Schulze F.,1996
79.49,0.0,8.33,0.0,0.0,0.0,4.71,3.78,0.0,0.0,0.0,3.7,2.3940000534057617,Schulze F.,1996
62.37,0.0,6.53,0.0,0.0,0.0,3.69,2.97,0.0,0.0,0.0,24.44,2.246000051498413,Schulze F.,1996
64.82,0.0,6.79,0.0,0.0,0.0,3.84,3.08,0.0,0.0,0.0,21.47,2.256999969482422,Schulze F.,1996
67.28,0.0,7.05,0.0,0.0,0.0,3.99,3.2,0.0,0.0,0.0,18.48,2.2679998874664307,Schulze F.,1996
69.34,0.0,7.26,0.0,0.0,0.0,4.11,3.3,0.0,0.0,0.0,15.99,2.299000024795532,Schulze F.,1996
72.36,0.0,7.58,0.0,0.0,0.0,4.28,3.45,0.0,0.0,0.0,12.33,2.309999942779541,Schulze F.,1996
0.0,0.0,0.0,0.0,0.0,0.0,50.01,0.0,0.0,0.0,49.99,0.0,2.539999961853028,Reidmeyer M.R.,1985
0.0,0.0,0.0,0.0,0.0,0.0,50.01,0.0,0.0,0.0,49.99,0.0,2.539999961853028,Reidmeyer M.R.,1985
0.0,0.0,0.0,0.0,0.0,0.0,50.01,0.0,0.0,0.0,49.99,0.0,2.569999933242798,Reidmeyer M.R.,1985
0.0,0.0,0.0,0.0,0.0,0.0,0.0,0.0,50.0,0.0,50.0,0.0,2.470000028610229,Nakai T.,2007
0.0,0.0,10.0,0.0,0.0,0.0,0.0,0.0,30.0,0.0,60.0,0.0,2.4800000190734863,Nakai T.,2007
0.0,0.0,20.0,0.0,0.0,0.0,0.0,0.0,10.0,0.0,70.0,0.0,2.559999942779541,Nakai T.,2007
0.0,0.0,0.0,0.0,0.0,0.0,0.0,0.0,0.0,50.0,50.0,0.0,2.6700000762939453,Nakai T.,2007
0.0,0.0,10.0,0.0,0.0,0.0,0.0,0.0,0.0,30.0,60.0,0.0,2.5799999237060547,Nakai T.,2007
0.0,0.0,20.0,0.0,0.0,0.0,0.0,0.0,0.0,10.0,70.0,0.0,2.5799999237060547,Nakai T.,2007
0.0,0.0,25.0,0.0,0.0,0.0,0.0,0.0,0.0,0.0,75.0,0.0,2.619999885559082,Nakai T.,2007
49.63,0.79,10.2,8.34,0.0,0.0,2.56,0.067,14.32,13.24,0.0,0.85,2.9100000858306885,Stolper E.,1982
50.46,0.7,9.38,7.26,0.0,0.0,1.8,0.13,14.33,15.07,0.0,0.86,2.859999895095825,Stolper E.,1982
51.78,1.08,9.06,6.69,0.0,0.0,2.19,0.26,12.54,14.72,0.0,1.68,2.7799999713897705,Stolper E.,1982
53.92,1.33,9.11,7.98,0.0,0.0,3.52,0.33,8.35,11.67,0.0,3.8,2.75,Stolper E.,1982
60.78,0.0,9.79,0.0,0.0,0.0,7.87,0.0,0.0,0.0,0.0,21.56,2.299999952316284,Stolper E.,1982
81.51,0.08,7.96,0.98,0.0,0.0,4.23,3.12,0.032,0.34,0.0,1.74,2.3499999046325684,Stolper E.,1982
79.34,0.24,8.62,1.52,0.0,0.0,3.52,3.0,0.32,1.49,0.0,1.96,2.369999885559082,Stolper E.,1982
78.39,0.16,8.74,1.61,0.0,0.0,3.52,2.86,0.32,1.14,0.0,3.27,2.380000114440918,Stolper E.,1982
78.6,0.16,8.22,1.43,0.0,0.0,3.1,2.92,0.16,1.26,0.0,4.16,2.359999895095825,Stolper E.,1982
81.12,0.079,8.04,0.44,0.0,0.0,3.87,3.15,0.16,0.56,0.0,2.59,2.319999933242798,Okumura S.,2004
47.6,0.0,0.0,0.0,0.0,0.0,25.1,0.0,0.0,24.6,2.7,0.0,2.720000028610229,Lusvardi G.,2007
100.0,0.0,0.0,0.0,0.0,0.0,0.0,0.0,0.0,0.0,0.0,0.0,2.2320001125335693,Trukhin A.N.,2007
100.0,0.0,0.0,0.0,0.0,0.0,0.0,0.0,0.0,0.0,0.0,0.0,2.213000059127808,Trukhin A.N.,2007
100.0,0.0,0.0,0.0,0.0,0.0,0.0,0.0,0.0,0.0,0.0,0.0,2.2070000171661377,Trukhin A.N.,2007
100.0,0.0,0.0,0.0,0.0,0.0,0.0,0.0,0.0,0.0,0.0,0.0,2.2060000896453857,Trukhin A.N.,2007
50.0,0.0,0.0,0.0,0.0,0.0,25.0,0.0,0.0,25.0,0.0,0.0,2.720000028610229,Verne E.,2001
69.82,0.0,11.2,0.0,0.0,0.0,11.7,0.013,0.0,0.0,0.0,7.27,2.3540000915527344,Behrens H.,1996
68.28,0.0,10.95,0.0,0.0,0.0,11.44,0.013,0.0,0.0,0.0,9.31,2.3399999141693115,Behrens H.,1996
67.56,0.0,11.17,0.0,0.0,0.0,11.35,0.0,0.0,0.0,0.0,9.93,2.3469998836517334,Behrens H.,1996
66.46,0.0,10.66,0.0,0.0,0.0,11.14,0.012,0.0,0.0,0.0,11.73,2.3329999446868896,Behrens H.,1996
66.21,0.0,10.62,0.0,0.0,0.0,11.1,0.012,0.0,0.0,0.0,12.06,2.3529999256134038,Behrens H.,1996
65.35,0.0,10.8,0.0,0.0,0.0,10.98,0.0,0.0,0.0,0.0,12.87,2.3480000495910645,Behrens H.,1996
65.27,0.0,10.47,0.0,0.0,0.0,10.94,0.012,0.0,0.0,0.0,13.31,2.325999975204468,Behrens H.,1996
64.51,0.0,10.66,0.0,0.0,0.0,10.84,0.0,0.0,0.0,0.0,13.98,2.338000059127808,Behrens H.,1996
62.92,0.0,10.09,0.0,0.0,0.0,10.54,0.012,0.0,0.0,0.0,16.44,2.309000015258789,Behrens H.,1996
62.0,0.0,9.94,0.0,0.0,0.0,10.39,0.011,0.0,0.0,0.0,17.66,2.302999973297119,Behrens H.,1996
61.88,0.0,9.92,0.0,0.0,0.0,10.37,0.011,0.0,0.0,0.0,17.81,2.302999973297119,Behrens H.,1996
61.81,0.0,9.91,0.0,0.0,0.0,10.36,0.011,0.0,0.0,0.0,17.91,2.302000045776367,Behrens H.,1996
61.42,0.0,10.15,0.0,0.0,0.0,10.32,0.0,0.0,0.0,0.0,18.11,2.302000045776367,Behrens H.,1996
60.92,0.0,9.71,0.0,0.0,0.0,11.0,0.011,0.0,0.0,0.0,18.36,2.2980000972747803,Behrens H.,1996
60.62,0.0,9.67,0.0,0.0,0.0,10.94,0.011,0.0,0.0,0.0,18.76,2.2960000038146973,Behrens H.,1996
60.77,0.0,10.04,0.0,0.0,0.0,10.21,0.0,0.0,0.0,0.0,18.98,2.299999952316284,Behrens H.,1996
60.92,0.0,9.77,0.0,0.0,0.0,10.21,0.011,0.0,0.0,0.0,19.09,2.2939999103546143,Behrens H.,1996
60.02,0.0,9.63,0.0,0.0,0.0,10.06,0.011,0.0,0.0,0.0,20.28,2.308000087738037,Behrens H.,1996
55.97,0.0,8.98,0.0,0.0,0.0,9.38,0.01,0.0,0.0,0.0,25.66,2.256999969482422,Behrens H.,1996
55.01,0.0,8.82,0.0,0.0,0.0,9.22,0.01,0.0,0.0,0.0,26.94,2.24399995803833,Behrens H.,1996
69.15,0.0,11.2,0.0,0.0,0.0,10.57,1.15,0.0,0.0,0.0,7.92,2.3540000915527344,Behrens H.,1996
61.93,0.0,10.03,0.0,0.0,0.0,9.47,1.03,0.0,0.0,0.0,17.54,2.315999984741211,Behrens H.,1996
61.58,0.0,9.98,0.0,0.0,0.0,9.41,1.02,0.0,0.0,0.0,18.01,2.305999994277954,Behrens H.,1996
61.52,0.0,9.97,0.0,0.0,0.0,9.41,1.02,0.0,0.0,0.0,18.08,2.309999942779541,Behrens H.,1996
61.03,0.0,9.89,0.0,0.0,0.0,9.33,1.01,0.0,0.0,0.0,18.74,2.299000024795532,Behrens H.,1996
60.63,0.0,9.82,0.0,0.0,0.0,9.27,1.01,0.0,0.0,0.0,19.27,2.2920000553131104,Behrens H.,1996
59.32,0.0,9.61,0.0,0.0,0.0,9.07,0.98,0.0,0.0,0.0,21.02,2.2799999713897705,Behrens H.,1996
69.99,0.0,11.53,0.0,0.0,0.0,5.63,5.75,0.0,0.0,0.0,7.1,2.38100004196167,Behrens H.,1996
69.44,0.0,11.44,0.0,0.0,0.0,5.58,5.7,0.0,0.0,0.0,7.84,2.38700008392334,Behrens H.,1996
67.55,0.0,11.13,0.0,0.0,0.0,5.43,5.54,0.0,0.0,0.0,10.35,2.3580000400543213,Behrens H.,1996
66.74,0.0,11.0,0.0,0.0,0.0,5.36,5.48,0.0,0.0,0.0,11.42,2.3499999046325684,Behrens H.,1996
66.65,0.0,10.98,0.0,0.0,0.0,5.36,5.47,0.0,0.0,0.0,11.54,2.3340001106262207,Behrens H.,1996
65.65,0.0,10.82,0.0,0.0,0.0,5.28,5.39,0.0,0.0,0.0,12.86,2.3429999351501465,Behrens H.,1996
62.28,0.0,10.26,0.0,0.0,0.0,5.01,5.11,0.0,0.0,0.0,17.34,2.325000047683716,Behrens H.,1996
62.33,0.0,10.27,0.0,0.0,0.0,5.01,5.12,0.0,0.0,0.0,17.27,2.325000047683716,Behrens H.,1996
62.24,0.0,10.25,0.0,0.0,0.0,5.0,5.11,0.0,0.0,0.0,17.4,2.325000047683716,Behrens H.,1996
61.76,0.0,10.18,0.0,0.0,0.0,4.96,5.07,0.0,0.0,0.0,18.03,2.322999954223633,Behrens H.,1996
51.4,0.0,8.58,0.0,0.0,0.0,24.74,9.63,0.0,0.0,0.0,5.66,2.338000059127808,Behrens H.,1996
51.28,0.0,8.56,0.0,0.0,0.0,24.68,9.6,0.0,0.0,0.0,5.88,2.358999967575073,Behrens H.,1996
50.46,0.0,8.42,0.0,0.0,0.0,24.28,9.45,0.0,0.0,0.0,7.39,2.3320000171661377,Behrens H.,1996
49.79,0.0,8.31,0.0,0.0,0.0,23.96,9.32,0.0,0.0,0.0,8.62,2.3329999446868896,Behrens H.,1996
48.82,0.0,8.15,0.0,0.0,0.0,23.49,9.14,0.0,0.0,0.0,10.4,2.322000026702881,Behrens H.,1996
47.35,0.0,7.9,0.0,0.0,0.0,22.79,8.87,0.0,0.0,0.0,13.1,2.316999912261963,Behrens H.,1996
47.35,0.0,7.9,0.0,0.0,0.0,22.79,8.87,0.0,0.0,0.0,13.1,2.316999912261963,Behrens H.,1996
47.32,0.0,7.9,0.0,0.0,0.0,22.78,8.86,0.0,0.0,0.0,13.14,2.316999912261963,Behrens H.,1996
47.11,0.0,7.86,0.0,0.0,0.0,22.67,8.82,0.0,0.0,0.0,13.53,2.289999961853028,Behrens H.,1996
71.61,0.0,11.62,0.0,0.0,0.0,0.042,10.9,0.0,0.0,0.0,5.82,2.3929998874664307,Behrens H.,1996
70.94,0.0,11.51,0.0,0.0,0.0,0.042,10.8,0.0,0.0,0.0,6.7,2.365000009536743,Behrens H.,1996
69.73,0.0,11.63,0.0,0.0,0.0,0.0,11.22,0.0,0.0,0.0,7.43,2.3510000705718994,Behrens H.,1996
70.26,0.0,11.4,0.0,0.0,0.0,0.041,10.7,0.0,0.0,0.0,7.6,2.361000061035156,Behrens H.,1996
67.71,0.0,10.99,0.0,0.0,0.0,0.04,10.31,0.0,0.0,0.0,10.95,2.3410000801086426,Behrens H.,1996
67.62,0.0,10.97,0.0,0.0,0.0,0.04,10.3,0.0,0.0,0.0,11.07,2.3429999351501465,Behrens H.,1996
66.64,0.0,10.81,0.0,0.0,0.0,0.039,10.15,0.0,0.0,0.0,12.36,2.3310000896453857,Behrens H.,1996
65.48,0.0,10.92,0.0,0.0,0.0,0.0,10.53,0.0,0.0,0.0,13.07,2.3529999256134038,Behrens H.,1996
63.07,0.0,10.51,0.0,0.0,0.0,0.0,10.15,0.0,0.0,0.0,16.27,2.305999994277954,Behrens H.,1996
62.74,0.0,10.46,0.0,0.0,0.0,0.0,10.09,0.0,0.0,0.0,16.7,2.305999994277954,Behrens H.,1996
63.22,0.0,10.26,0.0,0.0,0.0,0.037,9.63,0.0,0.0,0.0,16.86,2.309999942779541,Behrens H.,1996
63.16,0.0,10.25,0.0,0.0,0.0,0.037,9.62,0.0,0.0,0.0,16.94,2.309999942779541,Behrens H.,1996
62.98,0.0,10.22,0.0,0.0,0.0,0.037,9.59,0.0,0.0,0.0,17.18,2.309000015258789,Behrens H.,1996
62.82,0.0,10.19,0.0,0.0,0.0,0.037,9.56,0.0,0.0,0.0,17.39,2.306999921798706,Behrens H.,1996
61.76,0.0,10.02,0.0,0.0,0.0,0.036,9.4,0.0,0.0,0.0,18.78,2.299000024795532,Behrens H.,1996
60.77,0.0,9.86,0.0,0.0,0.0,0.036,9.25,0.0,0.0,0.0,20.08,2.3540000915527344,Behrens H.,1996
0.0,0.0,0.0,0.0,0.0,0.0,50.0,0.0,0.0,0.0,50.0,0.0,2.4800000190734863,Bhide A.,2007
0.0,0.0,0.0,0.0,0.0,0.0,0.0,0.0,0.0,0.0,100.0,0.0,2.384999990463257,Suzuya K.,1998
0.0,0.0,0.0,0.0,0.0,0.0,50.0,0.0,0.0,0.0,50.0,0.0,2.509999990463257,Ducel J.F.,1993
0.0,0.0,0.0,0.0,0.0,0.0,44.55,0.0,0.0,9.09,46.36,0.0,2.549999952316284,Ducel J.F.,1993
0.0,0.0,0.0,0.0,0.0,0.0,33.57,0.0,0.0,25.27,41.16,0.0,2.640000104904175,Ducel J.F.,1993
0.0,0.0,0.0,0.0,0.0,0.0,26.51,0.0,0.0,36.14,37.35,0.0,2.7100000381469727,Ducel J.F.,1993
76.02,0.0,0.0,0.0,0.0,0.0,12.79,0.0,0.0,11.19,0.0,0.0,2.4800000190734863,Kranold R.,2002
61.31,0.0,10.13,0.0,0.0,0.0,10.3,0.0,0.0,0.0,0.0,18.26,2.302000045776367,Romano C.,1995
61.48,0.0,10.16,0.0,0.0,0.0,10.33,0.0,0.0,0.0,0.0,18.03,2.302000045776367,Romano C.,1995
61.93,0.0,10.23,0.0,0.0,0.0,7.08,3.15,0.0,0.0,0.0,17.61,2.311000108718872,Romano C.,1995
62.42,0.0,10.41,0.0,0.0,0.0,3.01,7.2,0.0,0.0,0.0,16.96,2.3010001182556152,Romano C.,1995
62.15,0.0,10.54,0.0,0.0,0.0,1.11,9.47,0.0,0.0,0.0,16.73,2.312000036239624,Romano C.,1995
62.78,0.0,10.47,0.0,0.0,0.0,0.0,10.1,0.0,0.0,0.0,16.65,2.305999994277954,Romano C.,1995
63.11,0.0,10.52,0.0,0.0,0.0,0.0,10.16,0.0,0.0,0.0,16.22,2.305999994277954,Romano C.,1995
70.0,0.0,0.0,0.0,0.0,0.0,30.0,0.0,0.0,0.0,0.0,0.0,2.479125738143921,Nascimento M.L.,2007
65.0,0.0,0.0,0.0,0.0,0.0,35.0,0.0,0.0,0.0,0.0,0.0,2.4988691806793213,Nascimento M.L.,2007
60.0,0.0,0.0,0.0,0.0,0.0,40.0,0.0,0.0,0.0,0.0,0.0,2.52457046508789,Nascimento M.L.,2007
55.0,0.0,0.0,0.0,0.0,0.0,45.0,0.0,0.0,0.0,0.0,0.0,2.5475306510925293,Nascimento M.L.,2007
70.3,0.0,0.0,0.0,5.0,0.0,15.2,0.0,0.0,9.5,0.0,0.0,2.6429998874664307,Harizanova R.,2008
66.6,0.0,0.0,0.0,10.0,0.0,14.4,0.0,0.0,9.0,0.0,0.0,2.7799999713897705,Harizanova R.,2008
62.9,0.0,0.0,0.0,15.0,0.0,13.6,0.0,0.0,8.5,0.0,0.0,2.7249999046325684,Harizanova R.,2008
70.3,0.0,0.0,0.0,5.0,0.0,15.2,0.0,0.0,9.5,0.0,0.0,2.5309998989105225,Harizanova R.,2008
66.6,0.0,0.0,0.0,10.0,0.0,14.4,0.0,0.0,9.0,0.0,0.0,2.562000036239624,Harizanova R.,2008
62.9,0.0,0.0,0.0,15.0,0.0,13.6,0.0,0.0,8.5,0.0,0.0,2.9179999828338623,Harizanova R.,2008
59.2,0.0,0.0,0.0,20.0,0.0,12.8,0.0,0.0,8.0,0.0,0.0,2.808000087738037,Harizanova R.,2008
69.0,0.0,0.0,0.0,5.0,0.0,16.0,0.0,0.0,10.0,0.0,0.0,2.6659998893737797,Harizanova R.,2008
64.0,0.0,0.0,0.0,10.0,0.0,16.0,0.0,0.0,10.0,0.0,0.0,2.825999975204468,Harizanova R.,2008
59.0,0.0,0.0,0.0,15.0,0.0,16.0,0.0,0.0,10.0,0.0,0.0,2.9210000038146973,Harizanova R.,2008
69.0,0.0,0.0,0.0,5.0,0.0,16.0,0.0,0.0,10.0,0.0,0.0,2.502000093460083,Harizanova R.,2008
64.0,0.0,0.0,0.0,10.0,0.0,16.0,0.0,0.0,10.0,0.0,0.0,2.5739998817443848,Harizanova R.,2008
59.0,0.0,0.0,0.0,15.0,0.0,16.0,0.0,0.0,10.0,0.0,0.0,2.808000087738037,Harizanova R.,2008
54.0,0.0,0.0,0.0,20.0,0.0,16.0,0.0,0.0,10.0,0.0,0.0,2.8239998817443848,Harizanova R.,2008
49.0,0.0,0.0,0.0,25.0,0.0,16.0,0.0,0.0,10.0,0.0,0.0,2.8570001125335693,Harizanova R.,2008
0.0,0.0,3.0,0.0,0.0,0.0,0.0,0.0,0.0,47.0,50.0,0.0,2.720000028610229,Watanabe A.,1989
0.0,0.0,10.0,0.0,0.0,0.0,0.0,0.0,0.0,40.0,50.0,0.0,2.650000095367432,Watanabe A.,1989
50.0,0.0,0.0,0.0,0.0,0.0,0.0,0.0,25.0,25.0,0.0,0.0,2.853107690811157,Nascimento M.L.,2004
100.0,0.0,0.0,0.0,0.0,0.0,0.0,0.0,0.0,0.0,0.0,0.0,2.200999975204468,Kitamura N.,2007
100.0,0.0,0.0,0.0,0.0,0.0,0.0,0.0,0.0,0.0,0.0,0.0,2.20199990272522,Kitamura N.,2007
100.0,0.0,0.0,0.0,0.0,0.0,0.0,0.0,0.0,0.0,0.0,0.0,2.20199990272522,Kitamura N.,2007
100.0,0.0,0.0,0.0,0.0,0.0,0.0,0.0,0.0,0.0,0.0,0.0,2.20199990272522,Kitamura N.,2007
100.0,0.0,0.0,0.0,0.0,0.0,0.0,0.0,0.0,0.0,0.0,0.0,2.20199990272522,Kitamura N.,2007
100.0,0.0,0.0,0.0,0.0,0.0,0.0,0.0,0.0,0.0,0.0,0.0,2.200999975204468,Kitamura N.,2007
100.0,0.0,0.0,0.0,0.0,0.0,0.0,0.0,0.0,0.0,0.0,0.0,2.200999975204468,Kitamura N.,2007
100.0,0.0,0.0,0.0,0.0,0.0,0.0,0.0,0.0,0.0,0.0,0.0,2.1989998817443848,Kitamura N.,2007
100.0,0.0,0.0,0.0,0.0,0.0,0.0,0.0,0.0,0.0,0.0,0.0,2.200000047683716,Kitamura N.,2007
100.0,0.0,0.0,0.0,0.0,0.0,0.0,0.0,0.0,0.0,0.0,0.0,2.200000047683716,Kitamura N.,2007
100.0,0.0,0.0,0.0,0.0,0.0,0.0,0.0,0.0,0.0,0.0,0.0,2.200000047683716,Kitamura N.,2007
100.0,0.0,0.0,0.0,0.0,0.0,0.0,0.0,0.0,0.0,0.0,0.0,2.20199990272522,Kitamura N.,2007
75.41,0.02,0.43,0.0,0.0,0.0,10.25,0.01,3.03,10.85,0.0,0.0,2.4809999465942383,Thiemsorn W.,2007
73.34,0.02,1.78,0.0,0.0,0.0,10.98,0.01,3.03,10.84,0.0,0.0,2.496999979019165,Thiemsorn W.,2007
71.14,0.02,2.14,0.0,0.0,0.0,12.85,0.01,3.02,10.82,0.0,0.0,2.5209999084472656,Thiemsorn W.,2007
69.37,0.02,2.06,0.0,0.0,0.0,14.66,0.01,3.03,10.85,0.0,0.0,2.5360000133514404,Thiemsorn W.,2007
67.2,0.02,2.59,0.0,0.0,0.0,16.31,0.01,3.03,10.83,0.0,0.0,2.552000045776367,Thiemsorn W.,2007
55.56,0.0,22.22,0.0,0.0,0.0,0.0,0.0,22.22,0.0,0.0,0.0,2.6600000858306885,Monteiro R.C.C.,1992
48.4,12.88,19.36,0.0,0.0,0.0,0.0,0.0,19.36,0.0,0.0,0.0,2.7100000381469727,Monteiro R.C.C.,1992
0.0,0.0,0.0,0.0,0.0,0.0,60.0,0.0,0.0,0.0,40.0,0.0,2.25,Shaim A.,2003
0.0,0.0,0.0,0.0,0.0,0.0,50.0,0.0,0.0,0.0,50.0,0.0,2.506999969482422,Chahine A.,2003
70.8,0.0,0.3,0.0,0.0,0.0,12.8,0.0,5.9,10.2,0.0,0.0,2.5,Deriano S.,2004
74.0,0.0,0.0,0.0,0.0,0.0,26.0,0.0,0.0,0.0,0.0,0.0,2.440000057220459,Wondraczek L.,2007
74.0,0.0,0.0,0.0,0.0,0.0,16.0,0.0,0.0,10.0,0.0,0.0,2.4800000190734863,Wondraczek L.,2007
38.0,0.0,20.0,0.0,0.0,0.0,8.0,0.0,17.0,0.0,17.0,0.0,2.433000087738037,Aboud T.,1997
45.0,5.0,25.0,0.0,0.0,0.0,0.0,0.0,25.0,0.0,0.0,0.0,2.809999942779541,Zou X.,1998
61.36,0.62,5.33,0.0,3.01,0.1,4.1,1.65,5.26,17.13,1.44,0.0,2.5,Davim E.,2007
100.0,0.0,0.0,0.0,0.0,0.0,0.0,0.0,0.0,0.0,0.0,0.0,2.200000047683716,Hiroshima Y.,2008
80.0,0.0,0.0,0.0,0.0,0.0,20.0,0.0,0.0,0.0,0.0,0.0,2.380000114440918,Hiroshima Y.,2008
75.0,0.0,0.0,0.0,0.0,0.0,25.0,0.0,0.0,0.0,0.0,0.0,2.430000066757202,Hiroshima Y.,2008
67.0,0.0,0.0,0.0,0.0,0.0,33.0,0.0,0.0,0.0,0.0,0.0,2.4800000190734863,Hiroshima Y.,2008
74.12,0.0,1.34,0.0,0.008,0.0,13.5,0.12,2.08,8.83,0.0,0.0,2.470000028610229,Mulevanov S.V.,2007
75.33,0.0,1.28,0.0,0.009,0.0,12.85,0.077,1.18,8.94,0.33,0.0,2.4579999446868896,Mulevanov S.V.,2007
73.33,0.0,1.2,0.0,0.011,0.0,14.0,0.12,1.66,9.02,0.65,0.0,2.453000068664551,Mulevanov S.V.,2007
72.59,0.0,1.5,0.0,0.0,0.0,14.03,0.0,1.98,9.0,0.9,0.0,2.4579999446868896,Mulevanov S.V.,2007
72.8,0.0,1.26,0.0,0.005,0.0,13.84,0.078,2.27,8.33,1.41,0.0,2.509999990463257,Mulevanov S.V.,2007
100.0,0.0,0.0,0.0,0.0,0.0,0.0,0.0,0.0,0.0,0.0,0.0,2.200000047683716,Noonan J.J.,2007
95.0,0.0,0.0,0.0,0.0,0.0,5.0,0.0,0.0,0.0,0.0,0.0,2.2100000381469727,Noonan J.J.,2007
92.5,0.0,0.0,0.0,0.0,0.0,7.5,0.0,0.0,0.0,0.0,0.0,2.259999990463257,Noonan J.J.,2007
90.0,0.0,0.0,0.0,0.0,0.0,10.0,0.0,0.0,0.0,0.0,0.0,2.2799999713897705,Noonan J.J.,2007
85.0,0.0,0.0,0.0,0.0,0.0,15.0,0.0,0.0,0.0,0.0,0.0,2.3299999237060547,Noonan J.J.,2007
80.0,0.0,0.0,0.0,0.0,0.0,20.0,0.0,0.0,0.0,0.0,0.0,2.380000114440918,Noonan J.J.,2007
75.0,0.0,0.0,0.0,0.0,0.0,25.0,0.0,0.0,0.0,0.0,0.0,2.430000066757202,Noonan J.J.,2007
70.0,0.0,0.0,0.0,0.0,0.0,30.0,0.0,0.0,0.0,0.0,0.0,2.470000028610229,Noonan J.J.,2007
75.0,0.0,0.0,0.0,0.0,0.0,15.0,0.0,0.0,10.0,0.0,0.0,2.4749999046325684,Karell R.,2006
46.25,0.0,0.0,0.0,0.0,0.0,23.73,0.0,0.0,28.92,1.1,0.0,2.7079999446868896,FitzGerald V.,2007
55.39,0.0,0.0,0.0,0.0,0.0,19.59,0.0,0.0,23.91,1.11,0.0,2.624000072479248,FitzGerald V.,2007
80.94,0.0,0.0,0.0,0.0,0.0,0.0,0.0,0.0,17.35,1.71,0.0,2.309000015258789,FitzGerald V.,2007
11.8,0.0,44.1,0.0,0.0,0.0,0.0,0.0,0.0,44.1,0.0,0.0,2.859999895095825,Loucks R.J.,2007
18.99,0.0,40.51,0.0,0.0,0.0,0.0,0.0,0.0,40.51,0.0,0.0,2.8429999351501465,Loucks R.J.,2007
29.0,0.0,35.5,0.0,0.0,0.0,0.0,0.0,0.0,35.5,0.0,0.0,2.7939999103546143,Loucks R.J.,2007
33.31,0.0,33.35,0.0,0.0,0.0,0.0,0.0,0.0,33.35,0.0,0.0,2.7890000343322754,Loucks R.J.,2007
40.0,0.0,30.0,0.0,0.0,0.0,0.0,0.0,0.0,30.0,0.0,0.0,2.75,Loucks R.J.,2007
50.0,0.0,25.0,0.0,0.0,0.0,0.0,0.0,0.0,25.0,0.0,0.0,2.6600000858306885,Loucks R.J.,2007
60.0,0.0,20.0,0.0,0.0,0.0,0.0,0.0,0.0,20.0,0.0,0.0,2.5999999046325684,Loucks R.J.,2007
70.0,0.0,15.0,0.0,0.0,0.0,0.0,0.0,0.0,15.0,0.0,0.0,2.503000020980835,Loucks R.J.,2007
76.5,0.0,11.75,0.0,0.0,0.0,0.0,0.0,0.0,11.75,0.0,0.0,2.436000108718872,Loucks R.J.,2007
2.5,0.0,39.0,0.0,0.0,0.0,0.0,0.0,0.0,58.5,0.0,0.0,2.884000062942505,Chao W.C.,2008
5.0,0.0,38.0,0.0,0.0,0.0,0.0,0.0,0.0,57.0,0.0,0.0,2.8910000324249268,Chao W.C.,2008
7.5,0.0,37.0,0.0,0.0,0.0,0.0,0.0,0.0,55.5,0.0,0.0,2.8910000324249268,Chao W.C.,2008
10.0,0.0,36.0,0.0,0.0,0.0,0.0,0.0,0.0,54.0,0.0,0.0,2.871000051498413,Chao W.C.,2008
12.5,0.0,35.0,0.0,0.0,0.0,0.0,0.0,0.0,52.5,0.0,0.0,2.871999979019165,Chao W.C.,2008
15.0,0.0,34.0,0.0,0.0,0.0,0.0,0.0,0.0,51.0,0.0,0.0,2.8559999465942383,Chao W.C.,2008
17.5,0.0,33.0,0.0,0.0,0.0,0.0,0.0,0.0,49.5,0.0,0.0,2.869999885559082,Chao W.C.,2008
20.0,0.0,32.0,0.0,0.0,0.0,0.0,0.0,0.0,48.0,0.0,0.0,2.869999885559082,Chao W.C.,2008
100.0,0.0,0.0,0.0,0.0,0.0,0.0,0.0,0.0,0.0,0.0,0.0,2.2039999961853027,Chao W.C.,2008
50.0,0.0,0.0,0.0,0.0,0.0,0.0,0.0,50.0,0.0,0.0,0.0,2.7300000190734863,Gaudio S.J.,2008
75.16,0.0,0.58,0.0,0.15,0.0,10.27,0.0,3.03,10.81,0.0,0.0,2.484999895095825,Thiemsorn W.,2008
73.39,0.0,1.59,0.0,0.16,0.0,10.97,0.0,3.04,10.85,0.0,0.0,2.510999917984009,Thiemsorn W.,2008
70.55,0.0,2.69,0.0,0.15,0.0,12.89,0.0,3.0,10.72,0.0,0.0,2.5220000743865967,Thiemsorn W.,2008
68.95,0.0,2.41,0.0,0.15,0.0,14.69,0.0,3.02,10.78,0.0,0.0,2.5369999408721924,Thiemsorn W.,2008
67.08,0.0,2.62,0.0,0.14,0.0,16.32,0.0,3.03,10.81,0.0,0.0,2.555999994277954,Thiemsorn W.,2008
75.18,0.0,0.4,0.0,0.0,0.34,10.24,0.0,3.03,10.81,0.0,0.0,2.4820001125335693,Thiemsorn W.,2008
68.58,0.0,2.7,0.0,0.0,0.31,14.68,0.0,3.0,10.72,0.0,0.0,2.5390000343322754,Thiemsorn W.,2008
74.83,0.0,0.64,0.0,0.15,0.33,10.27,0.0,3.01,10.76,0.0,0.0,2.4830000400543213,Thiemsorn W.,2008
73.17,0.0,1.53,0.0,0.15,0.33,10.97,0.0,3.03,10.82,0.0,0.0,2.509000062942505,Thiemsorn W.,2008
70.8,0.0,2.1,0.0,0.15,0.31,12.86,0.0,3.01,10.76,0.0,0.0,2.525000095367432,Thiemsorn W.,2008
67.73,0.0,3.51,0.0,0.14,0.3,14.75,0.0,2.97,10.59,0.0,0.0,2.539999961853028,Thiemsorn W.,2008
65.98,0.0,3.57,0.0,0.14,0.32,16.38,0.0,2.98,10.63,0.0,0.0,2.559999942779541,Thiemsorn W.,2008
44.0,0.0,12.0,0.0,0.0,0.0,0.0,0.0,0.0,44.0,0.0,0.0,2.8399999141693115,Poe B.T.,2001
50.21,0.0,0.0,10.27,0.0,0.0,0.0,0.0,19.78,19.73,0.0,0.0,2.9660000801086426,Magnien V.,2008
51.54,0.0,0.0,8.04,0.0,0.0,0.0,0.0,20.17,20.25,0.0,0.0,2.868000030517578,Magnien V.,2008
50.21,0.0,0.0,10.26,0.0,0.0,5.06,0.0,17.05,17.42,0.0,0.0,2.9119999408721924,Magnien V.,2008
50.34,0.0,0.0,10.17,0.0,0.0,5.07,0.0,17.05,17.37,0.0,0.0,2.828000068664551,Magnien V.,2008
71.84,0.0,0.3,0.0,0.0,0.0,12.63,0.0,6.11,9.12,0.0,0.0,2.5,Martin D.,2001
70.9,0.0,1.2,0.0,0.0,0.0,11.5,0.6,7.3,8.5,0.0,0.0,2.4800000190734863,Murata T.,2007
70.95,0.0,1.16,0.0,0.0,0.0,11.46,0.63,7.35,8.45,0.0,0.0,2.4800000190734863,Murata T.,2007
0.0,0.0,0.0,0.0,30.0,0.0,0.0,0.0,0.0,0.0,70.0,0.0,2.9670000076293945,Shaw J.L.,2004
0.0,0.0,0.0,0.0,35.0,0.0,0.0,0.0,0.0,0.0,65.0,0.0,2.944999933242798,Shaw J.L.,2004
0.0,0.0,0.0,0.0,40.0,0.0,0.0,0.0,0.0,0.0,60.0,0.0,3.0390000343322754,Shaw J.L.,2004
0.0,0.0,0.0,0.0,44.0,0.0,0.0,0.0,0.0,0.0,56.0,0.0,3.0859999656677246,Shaw J.L.,2004
65.88,0.0,15.41,0.0,0.0,0.0,0.0,0.0,18.71,0.0,0.0,0.0,2.509999990463257,Camerucci M.A.,2008
64.23,0.0,11.83,0.0,0.0,0.0,0.0,0.0,23.94,0.0,0.0,0.0,2.470000028610229,Camerucci M.A.,2008
0.0,0.0,0.0,0.0,5.0,0.0,53.0,0.0,0.0,0.0,42.0,0.0,2.640000104904175,Parsons A.J.,2008
0.0,0.0,0.0,0.0,9.0,0.0,49.0,0.0,0.0,0.0,42.0,0.0,2.720000028610229,Parsons A.J.,2008
0.0,0.0,0.0,0.0,14.0,0.0,45.0,0.0,0.0,0.0,41.0,0.0,2.8499999046325684,Parsons A.J.,2008
0.0,0.0,0.0,0.0,18.0,0.0,41.0,0.0,0.0,0.0,41.0,0.0,2.970000028610229,Parsons A.J.,2008
0.0,0.0,0.0,0.0,0.0,0.0,51.0,0.0,0.0,0.0,49.0,0.0,2.5199999809265137,Parsons A.J.,2008
0.0,0.0,0.0,0.0,5.0,0.0,48.0,0.0,0.0,0.0,47.0,0.0,2.5799999237060547,Parsons A.J.,2008
0.0,0.0,0.0,0.0,9.0,0.0,44.0,0.0,0.0,0.0,47.0,0.0,2.789999961853028,Parsons A.J.,2008
0.0,0.0,0.0,0.0,14.0,0.0,40.0,0.0,0.0,0.0,46.0,0.0,2.890000104904175,Parsons A.J.,2008
0.0,0.0,0.0,0.0,18.18,0.0,36.36,0.0,0.0,0.0,45.45,0.0,2.9800000190734863,Parsons A.J.,2008
0.0,0.0,0.0,0.0,0.0,0.0,46.0,0.0,0.0,0.0,54.0,0.0,2.490000009536743,Parsons A.J.,2008
0.0,0.0,0.0,0.0,0.0,0.0,46.46,0.0,0.0,0.0,53.54,0.0,2.509999990463257,Parsons A.J.,2008
0.0,0.0,0.0,0.0,1.0,0.0,45.0,0.0,0.0,0.0,54.0,0.0,2.509999990463257,Parsons A.J.,2008
0.0,0.0,0.0,0.0,2.02,0.0,44.44,0.0,0.0,0.0,53.54,0.0,2.539999961853028,Parsons A.J.,2008
0.0,0.0,0.0,0.0,5.0,0.0,42.0,0.0,0.0,0.0,53.0,0.0,2.609999895095825,Parsons A.J.,2008
0.0,0.0,0.0,0.0,7.0,0.0,41.0,0.0,0.0,0.0,52.0,0.0,2.6600000858306885,Parsons A.J.,2008
0.0,0.0,0.0,0.0,9.0,0.0,39.0,0.0,0.0,0.0,52.0,0.0,2.75,Parsons A.J.,2008
0.0,0.0,0.0,0.0,14.0,0.0,35.0,0.0,0.0,0.0,51.0,0.0,2.7799999713897705,Parsons A.J.,2008
0.0,0.0,0.0,0.0,18.0,0.0,33.0,0.0,0.0,0.0,49.0,0.0,2.869999885559082,Parsons A.J.,2008
0.0,0.0,0.0,0.0,0.0,0.0,41.0,0.0,0.0,0.0,59.0,0.0,2.470000028610229,Parsons A.J.,2008
0.0,0.0,0.0,0.0,5.0,0.0,37.0,0.0,0.0,0.0,58.0,0.0,2.569999933242798,Parsons A.J.,2008
0.0,0.0,0.0,0.0,9.9,0.0,33.66,0.0,0.0,0.0,56.44,0.0,2.630000114440918,Parsons A.J.,2008
0.0,0.0,0.0,0.0,14.0,0.0,30.0,0.0,0.0,0.0,56.0,0.0,2.7699999809265137,Parsons A.J.,2008
0.0,0.0,0.0,0.0,18.0,0.0,27.0,0.0,0.0,0.0,55.0,0.0,2.890000104904175,Parsons A.J.,2008
0.0,0.0,0.0,0.0,23.0,0.0,23.0,0.0,0.0,0.0,54.0,0.0,3.0199999809265137,Parsons A.J.,2008
0.0,0.0,0.0,0.0,31.0,0.0,17.0,0.0,0.0,0.0,52.0,0.0,3.0999999046325684,Parsons A.J.,2008
0.0,0.0,0.0,0.0,35.0,0.0,13.0,0.0,0.0,0.0,52.0,0.0,3.1600000858306885,Parsons A.J.,2008
0.0,0.0,0.0,0.0,0.0,0.0,36.0,0.0,0.0,0.0,64.0,0.0,2.470000028610229,Parsons A.J.,2008
0.0,0.0,0.0,0.0,5.0,0.0,32.0,0.0,0.0,0.0,63.0,0.0,2.569999933242798,Parsons A.J.,2008
0.0,0.0,0.0,0.0,9.0,0.0,29.0,0.0,0.0,0.0,62.0,0.0,2.650000095367432,Parsons A.J.,2008
0.0,0.0,0.0,0.0,14.0,0.0,26.0,0.0,0.0,0.0,60.0,0.0,2.7300000190734863,Parsons A.J.,2008
0.0,0.0,0.0,0.0,18.0,0.0,23.0,0.0,0.0,0.0,59.0,0.0,2.8399999141693115,Parsons A.J.,2008
0.0,0.0,0.0,0.0,22.0,0.0,19.0,0.0,0.0,0.0,59.0,0.0,2.900000095367432,Parsons A.J.,2008
0.0,0.0,0.0,0.0,26.26,0.0,15.15,0.0,0.0,0.0,58.59,0.0,2.970000028610229,Parsons A.J.,2008
0.0,0.0,0.0,0.0,31.0,0.0,12.0,0.0,0.0,0.0,57.0,0.0,2.9800000190734863,Parsons A.J.,2008
0.0,0.0,0.0,0.0,36.0,0.0,8.0,0.0,0.0,0.0,56.0,0.0,3.0299999713897705,Parsons A.J.,2008
0.0,0.0,0.0,0.0,37.0,0.0,3.0,0.0,0.0,0.0,60.0,0.0,2.9800000190734863,Parsons A.J.,2008
0.0,0.0,0.0,0.0,28.0,0.0,7.0,0.0,0.0,0.0,65.0,0.0,2.9200000762939453,Parsons A.J.,2008
0.0,0.0,0.0,0.0,0.0,0.0,22.5,0.0,0.0,30.5,47.0,0.0,2.634999990463257,Marikani A.,2008
0.0,0.0,0.0,0.0,0.0,0.0,21.0,1.5,0.0,30.5,47.0,0.0,2.7149999141693115,Marikani A.,2008
0.0,0.0,0.0,0.0,0.0,0.0,19.5,3.0,0.0,30.5,47.0,0.0,2.657000064849853,Marikani A.,2008
0.0,0.0,0.0,0.0,0.0,0.0,18.0,4.5,0.0,30.5,47.0,0.0,2.690999984741211,Marikani A.,2008
0.0,0.0,0.0,0.0,0.0,0.0,16.5,6.0,0.0,30.5,47.0,0.0,2.625999927520752,Marikani A.,2008
0.0,0.0,0.0,0.0,0.0,0.0,50.0,0.0,0.0,0.0,50.0,0.0,2.5299999713897705,Flambard A.,2008
49.47,0.0,0.0,0.0,0.0,0.0,26.38,0.0,0.0,23.08,1.07,0.0,2.7039999961853027,Brauer D.S.,2008
0.0,0.0,0.0,0.0,0.0,0.0,22.91,0.0,0.0,33.75,43.34,0.0,2.6449999809265137,El-Kheshen A.A.,2008
0.0,0.0,0.46,0.0,0.0,0.0,22.88,0.0,0.0,33.71,42.95,0.0,1.6540000438690186,El-Kheshen A.A.,2008
0.0,0.0,1.85,0.0,0.0,0.0,22.79,0.0,0.0,33.58,41.79,0.0,2.6730000972747803,El-Kheshen A.A.,2008
71.24,0.0,0.23,0.16,0.0,0.0,13.05,0.063,4.83,10.32,0.0,0.1,2.505000114440918,Deubener J.,2008
71.16,0.0,0.23,0.16,0.0,0.0,13.03,0.063,4.83,10.31,0.0,0.22,2.503999948501587,Deubener J.,2008
70.93,0.0,0.23,0.16,0.0,0.0,12.99,0.062,4.81,10.27,0.0,0.54,2.503000020980835,Deubener J.,2008
70.87,0.0,0.23,0.16,0.0,0.0,12.98,0.062,4.81,10.26,0.0,0.62,2.502000093460083,Deubener J.,2008
73.97,0.0,0.0,0.0,0.0,0.0,15.99,0.0,0.0,10.0,0.0,0.033,2.505000114440918,Deubener J.,2008
73.53,0.0,0.0,0.0,0.0,0.0,15.9,0.0,0.0,9.94,0.0,0.63,2.502000093460083,Deubener J.,2008
79.0,0.0,2.0,0.0,0.0,0.0,13.0,1.0,4.0,1.0,0.0,0.0,2.400000095367432,Gross T.M.,2008
100.0,0.0,0.0,0.0,0.0,0.0,0.0,0.0,0.0,0.0,0.0,0.0,2.200000047683716,Gross T.M.,2008
94.0,0.0,0.0,0.0,0.0,0.0,0.0,6.0,0.0,0.0,0.0,0.0,2.239000082015991,Koike A.,2008
47.84,0.0,0.0,0.0,0.0,0.0,26.67,0.0,0.0,23.33,2.16,0.0,2.719000101089477,O`Donnell M.D.,2008
44.47,0.0,0.0,0.0,0.0,0.0,27.26,0.0,0.0,23.85,4.42,0.0,2.719000101089477,O`Donnell M.D.,2008
40.96,0.0,0.0,0.0,0.0,0.0,27.87,0.0,0.0,24.39,6.78,0.0,2.696000099182129,O`Donnell M.D.,2008
37.28,0.0,0.0,0.0,0.0,0.0,28.52,0.0,0.0,24.95,9.25,0.0,2.7880001068115234,O`Donnell M.D.,2008
48.98,0.0,0.0,0.0,0.0,0.0,26.67,0.0,0.0,23.33,1.02,0.0,2.720999956130981,O`Donnell M.D.,2008
43.66,0.0,0.0,0.0,0.0,0.0,28.12,0.0,0.0,24.6,3.62,0.0,2.726999998092652,O`Donnell M.D.,2008
40.71,0.0,0.0,0.0,0.0,0.0,28.91,0.0,0.0,25.31,5.07,0.0,2.747999906539917,O`Donnell M.D.,2008
38.14,0.0,0.0,0.0,0.0,0.0,29.62,0.0,0.0,25.91,6.33,0.0,2.7869999408721924,O`Donnell M.D.,2008
36.57,0.0,17.68,0.0,0.0,0.0,0.0,0.0,6.57,39.18,0.0,0.0,2.869999885559082,Steimacher A.,2008
32.52,0.0,19.16,0.0,0.0,0.0,0.0,0.0,6.63,41.69,0.0,0.0,2.890000104904175,Steimacher A.,2008
99.1,0.9,0.0,0.0,0.0,0.0,0.0,0.0,0.0,0.0,0.0,0.0,2.20199990272522,Hummel W.,1989
95.3,4.7,0.0,0.0,0.0,0.0,0.0,0.0,0.0,0.0,0.0,0.0,2.20199990272522,Hummel W.,1989
92.5,7.5,0.0,0.0,0.0,0.0,0.0,0.0,0.0,0.0,0.0,0.0,2.20199990272522,Hummel W.,1989
72.5,0.0,13.75,0.0,0.0,0.0,11.25,0.0,0.0,2.5,0.0,0.0,2.3989999294281006,Hummel W.,1989
50.0,0.0,25.0,0.0,0.0,0.0,8.33,0.0,0.0,16.67,0.0,0.0,2.5269999504089355,Hummel W.,1989
50.24,0.0,24.88,0.0,0.0,0.0,0.13,0.0,0.0,24.75,0.0,0.0,2.700999975204468,Hummel W.,1989
0.0,0.0,0.0,0.0,0.0,0.0,0.0,0.0,0.0,5.0,95.0,0.0,2.619999885559082,Talib Z.A.,2008
0.0,0.0,0.0,0.0,0.0,0.0,0.0,0.0,0.0,10.0,90.0,0.0,2.630000114440918,Talib Z.A.,2008
0.0,0.0,0.0,0.0,0.0,0.0,0.0,0.0,0.0,15.0,85.0,0.0,2.640000104904175,Talib Z.A.,2008
0.0,0.0,0.0,0.0,0.0,0.0,0.0,0.0,0.0,20.0,80.0,0.0,2.690000057220459,Talib Z.A.,2008
0.0,0.0,0.0,0.0,0.0,0.0,0.0,0.0,0.0,25.0,75.0,0.0,2.700000047683716,Talib Z.A.,2008
0.0,0.0,0.0,0.0,0.0,0.0,0.0,0.0,0.0,30.0,70.0,0.0,2.7100000381469727,Talib Z.A.,2008
0.0,0.0,0.0,0.0,0.0,0.0,0.0,0.0,0.0,35.0,65.0,0.0,2.7300000190734863,Talib Z.A.,2008
0.0,0.0,0.0,0.0,0.0,0.0,0.0,0.0,0.0,40.0,60.0,0.0,2.7300000190734863,Talib Z.A.,2008
65.88,0.0,15.41,0.0,0.0,0.0,0.0,0.0,18.71,0.0,0.0,0.0,2.509999990463257,Azin N.J.,2005
0.0,0.0,0.0,0.0,0.0,0.0,50.0,0.0,0.0,0.0,50.0,0.0,2.369999885559082,Schlenz H.,2005
0.0,0.0,0.0,0.0,0.0,0.0,50.0,0.0,0.0,0.0,50.0,0.0,2.5199999809265137,Moncke D.,2007
100.0,0.0,0.0,0.0,0.0,0.0,0.0,0.0,0.0,0.0,0.0,0.0,2.200999975204468,Kakiuchida H.,2004
79.98,0.0,0.0,0.0,0.0,0.0,20.02,0.0,0.0,0.0,0.0,0.0,2.380000114440918,Lenoir M.,2008
51.1,0.0,0.0,0.0,0.0,0.0,0.0,0.0,48.9,0.0,0.0,0.0,2.720000028610229,Guignard M.,2008
50.8,0.0,8.0,0.0,0.0,0.0,0.0,0.0,41.2,0.0,0.0,0.0,2.690000057220459,Guignard M.,2008
50.4,0.0,16.0,0.0,0.0,0.0,0.0,0.0,33.6,0.0,0.0,0.0,2.6700000762939453,Guignard M.,2008
50.0,0.0,25.5,0.0,0.0,0.0,0.0,0.0,24.5,0.0,0.0,0.0,2.6600000858306885,Guignard M.,2008
55.7,0.0,22.7,0.0,0.0,0.0,0.0,0.0,21.6,0.0,0.0,0.0,2.619999885559082,Guignard M.,2008
76.3,0.0,12.1,0.0,0.0,0.0,0.0,0.0,11.6,0.0,0.0,0.0,2.4200000762939453,Guignard M.,2008
0.0,0.0,0.0,0.0,0.0,0.0,20.0,0.0,0.0,30.0,50.0,0.0,2.4200000762939453,Simon V.,2007
0.0,0.0,0.0,0.0,3.0,0.0,19.4,0.0,0.0,29.1,48.5,0.0,2.490000009536743,Simon V.,2007
0.0,0.0,0.0,0.0,5.0,0.0,19.0,0.0,0.0,28.5,47.5,0.0,2.5199999809265137,Simon V.,2007
0.0,0.0,0.0,0.0,10.0,0.0,18.0,0.0,0.0,27.0,45.0,0.0,2.5799999237060547,Simon V.,2007
0.0,0.0,0.0,0.0,20.0,0.0,16.0,0.0,0.0,24.0,40.0,0.0,2.630000114440918,Simon V.,2007
52.3,0.0,0.0,0.0,19.68,0.0,0.0,0.0,0.0,28.02,0.0,0.0,3.380000114440918,Lee Yong-Keun,2000
38.86,0.0,0.0,0.0,19.5,0.0,0.0,0.0,0.0,41.64,0.0,0.0,3.4800000190734863,Lee Yong-Keun,2000
54.17,0.0,0.0,0.0,13.59,0.0,0.0,0.0,0.0,32.24,0.0,0.0,3.119999885559082,Lee Yong-Keun,2000
55.76,0.0,0.0,0.0,8.39,0.0,0.0,0.0,0.0,35.85,0.0,0.0,2.880000114440918,Lee Yong-Keun,2000
57.13,0.0,0.0,0.0,3.91,0.0,0.0,0.0,0.0,38.96,0.0,0.0,2.630000114440918,Lee Yong-Keun,2000
0.0,0.0,10.0,0.0,0.0,0.0,40.0,0.0,0.0,0.0,50.0,0.0,2.630000114440918,Tiwari B.,2007
0.0,2.0,10.0,0.0,0.0,0.0,40.0,0.0,0.0,0.0,48.0,0.0,2.6600000858306885,Tiwari B.,2007
0.0,5.0,10.0,0.0,0.0,0.0,40.0,0.0,0.0,0.0,45.0,0.0,2.680000066757202,Tiwari B.,2007
0.0,10.0,10.0,0.0,0.0,0.0,40.0,0.0,0.0,0.0,40.0,0.0,2.720000028610229,Tiwari B.,2007
0.0,15.0,10.0,0.0,0.0,0.0,40.0,0.0,0.0,0.0,35.0,0.0,2.700000047683716,Tiwari B.,2007
0.0,20.0,10.0,0.0,0.0,0.0,40.0,0.0,0.0,0.0,30.0,0.0,2.4600000381469727,Tiwari B.,2007
99.82,0.0,0.0,0.0,0.0,0.0,0.0,0.0,0.0,0.0,0.0,0.18,2.1989998817443848,Zietka S.,2007
99.77,0.0,0.0,0.0,0.0,0.0,0.0,0.0,0.0,0.0,0.0,0.23,2.1989998817443848,Zietka S.,2007
96.74,0.0,0.0,0.0,0.0,0.0,0.0,0.0,0.0,0.0,0.0,3.26,2.191999912261963,Zietka S.,2007
95.01,0.0,0.0,0.0,0.0,0.0,0.0,0.0,0.0,0.0,0.0,4.99,2.187000036239624,Zietka S.,2007
91.32,0.0,0.0,0.0,0.0,0.0,0.0,0.0,0.0,0.0,0.0,8.68,2.178999900817871,Zietka S.,2007
