Repository: nicotouge/density

**Magma oceans on young planets play a critical role in shaping their atmospheres and mantles. Recent observations
of ultra-short-period (USP) exoplanets, such as K2-141b, provided materials to further investigate the physical
properties of these oceans. While existing machine learning models can predict their viscosity, no model currently
addresses glass density in a wide range of melt compositions.
This study introduces a novel artificial neural network (ANN) model to predict glass density from melt compositions.
We apply this model to estimate the surface density of an hypothetical glassy magma ocean on K2-141b.**


This project was carried out under the supervision of Charles Le Losq.

File: SCIGLASS_DATASET.csv (part 17 of 20)
sio2,tio2,al2o3,feo,fe2o3,mno,na2o,k2o,mgo,cao,p2o5,h2o,d,Author,Year
0.0,0.0,0.5,0.0,9.4,0.0,0.0,0.0,0.0,22.9,67.2,0.0,2.7100000381469727,Brow R.K.,1996
0.0,0.0,0.6,0.0,12.8,0.0,0.0,0.0,0.0,16.7,69.9,0.0,2.7699999809265137,Brow R.K.,1996
0.0,0.0,1.9,0.0,21.9,0.0,0.0,0.0,0.0,10.0,66.2,0.0,2.900000095367432,Brow R.K.,1996
0.0,0.0,0.7,0.0,26.5,0.0,0.0,0.0,0.0,13.1,59.7,0.0,3.049999952316284,Brow R.K.,1996
0.0,0.0,0.8,0.0,22.68,0.0,0.0,0.0,0.0,18.98,57.54,0.0,3.069999933242798,Brow R.K.,1996
0.0,0.0,0.7,0.0,22.98,0.0,0.0,0.0,0.0,9.69,66.63,0.0,2.940000057220459,Brow R.K.,1996
0.0,0.0,0.6,0.0,8.8,0.0,0.0,0.0,0.0,41.9,48.7,0.0,3.0899999141693115,Brow R.K.,1996
0.0,0.0,0.57,0.0,17.32,0.0,0.0,0.0,0.0,35.78,46.34,0.0,3.2799999713897705,Brow R.K.,1996
0.0,0.0,0.4,0.0,2.3,0.0,0.0,0.0,0.0,35.8,61.5,0.0,2.6700000762939453,Brow R.K.,1996
0.0,0.0,0.6,0.0,5.0,0.0,0.0,0.0,0.0,30.17,64.24,0.0,2.950000047683716,Brow R.K.,1996
0.0,0.0,0.5,0.0,26.8,0.0,0.0,0.0,0.0,16.9,55.8,0.0,3.200000047683716,Brow R.K.,1996
0.0,0.0,0.5,0.0,23.37,0.0,0.0,0.0,0.0,28.59,47.54,0.0,3.259999990463257,Brow R.K.,1996
0.0,0.0,0.0,0.0,29.2,0.0,0.0,0.0,0.0,12.1,58.7,0.0,3.1600000858306885,Brow R.K.,1996
0.0,0.0,0.0,0.0,29.5,0.0,0.0,0.0,0.0,9.9,60.6,0.0,2.9800000190734863,Brow R.K.,1996
0.0,0.0,0.0,0.0,31.27,0.0,0.0,0.0,0.0,14.49,54.25,0.0,3.039999961853028,Brow R.K.,1996
0.0,0.0,1.3,0.0,0.0,0.0,0.0,0.0,0.0,34.2,64.5,0.0,2.559999942779541,Brow R.K.,1996
0.0,0.0,4.3,0.0,0.0,0.0,0.0,0.0,0.0,43.8,51.9,0.0,2.7100000381469727,Brow R.K.,1996
75.0,0.0,12.5,0.0,0.0,0.0,0.0,0.0,0.0,12.5,0.0,0.0,2.450000047683716,Kuryaeva R.G.,2009
0.0,0.0,0.0,0.0,0.0,0.0,47.4,0.0,0.0,0.0,52.6,0.0,2.509999990463257,Ahmed I.,2008
0.0,0.0,0.0,0.0,0.0,0.0,37.16,0.0,0.0,9.99,52.85,0.0,2.539999961853028,Ahmed I.,2008
0.0,0.0,0.0,0.0,0.0,0.0,27.5,0.0,0.0,19.9,52.6,0.0,2.569999933242798,Ahmed I.,2008
0.0,0.0,0.0,0.0,0.0,0.0,18.4,0.0,0.0,29.9,51.7,0.0,2.5999999046325684,Ahmed I.,2008
0.0,0.0,0.0,0.0,0.0,0.0,9.69,0.0,0.0,38.96,51.35,0.0,2.630000114440918,Ahmed I.,2008
0.0,0.0,0.0,0.0,0.0,0.0,0.0,0.0,0.0,49.8,50.2,0.0,2.6700000762939453,Ahmed I.,2008
0.0,0.0,0.0,0.0,0.0,0.0,46.9,0.0,0.0,0.0,53.1,0.0,2.5,Ahmed I.,2008
0.0,0.0,0.0,0.0,0.0,0.0,37.0,0.0,0.0,9.8,53.2,0.0,2.5299999713897705,Ahmed I.,2008
0.0,0.0,0.0,0.0,0.0,0.0,27.4,0.0,0.0,19.9,52.7,0.0,2.559999942779541,Ahmed I.,2008
0.0,0.0,0.0,0.0,0.0,0.0,18.5,0.0,0.0,29.1,52.4,0.0,2.5899999141693115,Ahmed I.,2008
0.0,0.0,0.0,0.0,0.0,0.0,9.9,0.0,0.0,38.4,51.7,0.0,2.630000114440918,Ahmed I.,2008
0.0,0.0,0.0,0.0,0.0,0.0,0.0,0.0,0.0,48.3,51.7,0.0,2.650000095367432,Ahmed I.,2008
59.86,0.0,0.0,0.0,0.0,0.0,40.08,0.0,0.0,0.054,0.0,0.0,2.5190000534057617,Neuville D.R.,2006
59.99,0.0,0.0,0.0,0.0,0.0,0.18,0.0,0.0,39.83,0.0,0.0,2.759999990463257,Neuville D.R.,2006
59.92,0.0,0.0,0.0,0.0,0.0,5.08,0.0,0.0,35.0,0.0,0.0,2.73799991607666,Neuville D.R.,2006
60.11,0.0,0.0,0.0,0.0,0.0,10.04,0.0,0.0,29.85,0.0,0.0,2.700000047683716,Neuville D.R.,2006
59.94,0.0,0.0,0.0,0.0,0.0,20.16,0.0,0.0,19.9,0.0,0.0,2.625,Neuville D.R.,2006
57.14,0.0,0.0,0.0,0.0,0.0,0.0,0.0,0.0,42.86,0.0,0.0,2.7799999713897705,Natrup F.V.,2005
57.14,0.0,0.0,0.0,0.0,0.0,1.43,0.0,0.0,41.43,0.0,0.0,2.7699999809265137,Natrup F.V.,2005
57.14,0.0,0.0,0.0,0.0,0.0,4.29,0.0,0.0,38.57,0.0,0.0,2.759999990463257,Natrup F.V.,2005
57.14,0.0,0.0,0.0,0.0,0.0,14.29,0.0,0.0,28.57,0.0,0.0,2.720000028610229,Natrup F.V.,2005
57.14,0.0,0.0,0.0,0.0,0.0,42.86,0.0,0.0,0.0,0.0,0.0,2.549999952316284,Natrup F.V.,2005
82.13,0.14,9.1,0.66,0.0,0.074,3.63,2.87,0.3,1.1,0.0,0.0,2.3399999141693115,Kuryaeva R.G.,2001
50.0,0.0,0.0,0.0,0.0,0.0,0.0,0.0,25.0,25.0,0.0,0.0,2.8299999237060547,Kuryaeva R.G.,2000
74.68,0.0,0.0,0.0,0.0,0.0,20.39,0.0,0.0,4.92,0.0,0.0,2.5,Eitel W.,1932
100.0,0.0,0.0,0.0,0.0,0.0,0.0,0.0,0.0,0.0,0.0,0.0,2.200000047683716,Zschimmer E.,1913
99.99,0.009,0.0,0.0,0.0,0.0,0.0,0.0,0.0,0.0,0.0,0.0,2.203000068664551,Schultz P.C.,1977
99.89,0.11,0.0,0.0,0.0,0.0,0.0,0.0,0.0,0.0,0.0,0.0,2.203000068664551,Schultz P.C.,1977
99.05,0.95,0.0,0.0,0.0,0.0,0.0,0.0,0.0,0.0,0.0,0.0,2.203000068664551,Schultz P.C.,1977
98.59,1.41,0.0,0.0,0.0,0.0,0.0,0.0,0.0,0.0,0.0,0.0,2.203000068664551,Schultz P.C.,1977
100.0,0.0,0.0,0.0,0.0,0.0,0.0,0.0,0.0,0.0,0.0,0.0,2.20199990272522,Schultz P.C.,1977
100.0,0.0,0.0,0.0,0.0,0.0,0.0,0.0,0.0,0.0,0.0,0.0,2.200000047683716,Williams J.P.,1977
71.51,0.0,1.17,0.0,0.0,0.0,13.48,0.0,0.0,13.83,0.0,0.0,2.5,Williams J.P.,1977
100.0,0.0,0.0,0.0,0.0,0.0,0.0,0.0,0.0,0.0,0.0,0.0,2.2049999237060547,Kitamura N.,1994
100.0,0.0,0.0,0.0,0.0,0.0,0.0,0.0,0.0,0.0,0.0,0.0,2.2100000381469727,Kitamura N.,1994
85.0,0.0,0.0,0.0,0.0,0.0,15.0,0.0,0.0,0.0,0.0,0.0,2.3299999237060547,Shelby J.E.,1998
80.0,0.0,0.0,0.0,0.0,0.0,20.0,0.0,0.0,0.0,0.0,0.0,2.390000104904175,Shelby J.E.,1998
70.0,0.0,0.0,0.0,0.0,0.0,30.0,0.0,0.0,0.0,0.0,0.0,2.4600000381469727,Shelby J.E.,1998
60.0,0.0,0.0,0.0,0.0,0.0,40.0,0.0,0.0,0.0,0.0,0.0,2.5199999809265137,Shelby J.E.,1998
100.0,0.0,0.0,0.0,0.0,0.0,0.0,0.0,0.0,0.0,0.0,0.0,2.200000047683716,Tsiok O.B.,1998
50.66,0.69,10.46,6.82,0.0,0.14,2.52,1.33,9.47,12.55,0.24,5.12,2.720000028610229,Misiti V.,2009
48.4,0.66,9.99,6.52,0.0,0.13,2.4,1.27,9.05,11.99,0.23,9.36,2.677999973297119,Misiti V.,2009
49.0,0.0,21.0,0.0,0.0,0.0,0.0,0.0,25.0,5.0,0.0,0.0,2.700000047683716,Koike A.,2001
62.66,0.0,7.87,0.0,0.0,0.0,0.4,0.26,4.59,24.21,0.0,0.0,2.6600000858306885,Berthereau A.,2009
51.51,0.0,17.82,0.0,0.0,0.0,7.73,0.64,4.62,17.68,0.0,0.0,2.619999885559082,Berthereau A.,2009
60.0,4.2,7.7,0.0,0.0,0.0,0.0,0.0,5.63,22.47,0.0,0.0,2.691999912261963,Fujiwara K.,2008
59.99,5.2,7.7,0.0,0.0,0.0,0.0,0.0,5.43,21.67,0.0,0.0,2.687999963760376,Fujiwara K.,2008
60.01,4.2,7.7,0.0,0.0,0.0,0.8,0.0,5.46,21.83,0.0,0.0,2.684999942779541,Fujiwara K.,2008
60.0,4.2,7.7,0.0,0.0,0.0,0.0,0.8,5.47,21.83,0.0,0.0,2.674000024795532,Fujiwara K.,2008
59.99,5.2,7.7,0.0,0.0,0.0,0.41,0.4,4.27,22.03,0.0,0.0,2.687000036239624,Fujiwara K.,2008
60.52,1.16,7.31,0.0,0.077,0.0,0.89,0.0,5.2,24.84,0.0,0.0,2.677999973297119,Fujiwara K.,2008
60.99,5.2,6.7,0.0,0.0,0.0,3.2,0.0,3.89,20.02,0.0,0.0,2.6630001068115234,Fujiwara K.,2008
71.15,0.0,4.1,0.0,0.049,0.0,4.44,0.13,9.05,11.09,0.0,0.0,2.509999990463257,Lalande J.,2008
69.78,0.0,3.58,0.0,0.045,0.0,5.4,0.13,7.42,13.65,0.0,0.0,2.5199999809265137,Lalande J.,2008
70.17,0.0,3.7,0.0,0.041,0.0,3.76,0.13,7.27,14.93,0.0,0.0,2.509999990463257,Lalande J.,2008
65.28,0.0,5.74,0.0,0.057,0.0,4.72,0.19,5.3,18.71,0.0,0.0,2.569999933242798,Lalande J.,2008
66.38,0.0,5.42,0.0,0.0,0.0,3.07,1.76,5.33,18.05,0.0,0.0,2.569999933242798,Lalande J.,2008
66.36,0.0,5.48,0.0,0.058,0.0,3.27,1.5,5.03,18.3,0.0,0.0,2.549999952316284,Lalande J.,2008
65.67,0.0,5.42,0.0,0.077,0.0,2.97,2.02,5.79,18.06,0.0,0.0,2.559999942779541,Lalande J.,2008
65.55,0.0,4.87,0.0,0.35,0.0,3.76,1.5,5.48,18.49,0.0,0.0,2.5799999237060547,Lalande J.,2008
65.89,0.0,5.62,0.0,0.053,0.0,4.82,0.19,5.15,18.27,0.0,0.0,2.5799999237060547,Lalande J.,2008
76.63,0.0,1.14,0.0,0.0,0.0,8.42,0.0,13.81,0.0,0.0,0.0,2.380000114440918,Nishizawa M.,2009
74.64,0.0,1.71,0.0,0.0,0.0,9.09,0.0,14.56,0.0,0.0,0.0,2.4100000858306885,Nishizawa M.,2009
71.52,0.0,2.29,0.0,0.0,0.0,11.29,0.0,14.9,0.0,0.0,0.0,2.430000066757202,Nishizawa M.,2009
71.59,0.0,0.56,0.0,0.0,0.0,11.37,0.0,16.48,0.0,0.0,0.0,2.430000066757202,Nishizawa M.,2009
71.37,0.0,1.14,0.0,0.0,0.0,10.75,0.92,15.82,0.0,0.0,0.0,2.430000066757202,Nishizawa M.,2009
78.2,0.0,0.58,0.0,0.0,0.0,0.0,5.65,15.56,0.0,0.0,0.0,2.3499999046325684,Nishizawa M.,2009
77.04,0.0,1.76,0.0,0.0,0.0,0.0,6.17,15.02,0.0,0.0,0.0,2.3499999046325684,Nishizawa M.,2009
75.81,0.0,1.18,0.0,0.0,0.0,0.0,7.25,15.76,0.0,0.0,0.0,2.359999895095825,Nishizawa M.,2009
76.95,0.0,0.57,0.0,0.0,0.0,4.7,2.47,15.31,0.0,0.0,0.0,2.369999885559082,Nishizawa M.,2009
76.11,0.0,1.74,0.0,0.0,0.0,3.54,3.77,14.84,0.0,0.0,0.0,2.369999885559082,Nishizawa M.,2009
74.33,0.0,1.15,0.0,0.0,0.0,5.69,3.37,15.46,0.0,0.0,0.0,2.390000104904175,Nishizawa M.,2009
74.56,0.0,1.14,0.0,0.0,0.0,6.57,1.85,15.88,0.0,0.0,0.0,2.390000104904175,Nishizawa M.,2009
70.31,0.0,0.63,0.0,0.0,0.0,11.93,0.12,8.01,9.0,0.0,0.0,2.490000009536743,Nishizawa M.,2009
90.0,0.0,5.0,0.0,0.0,0.0,0.0,0.0,0.0,5.0,0.0,0.0,2.305000066757202,Gross T.M.,2008
96.0,0.0,2.0,0.0,0.0,0.0,0.0,0.0,0.0,2.0,0.0,0.0,2.236999988555908,Gross T.M.,2008
100.0,0.0,0.0,0.0,0.0,0.0,0.0,0.0,0.0,0.0,0.0,0.0,2.197000026702881,Gross T.M.,2008
0.0,0.0,0.0,0.0,0.0,0.0,20.4,0.0,0.0,34.1,45.5,0.0,2.619999885559082,Abou Neel E.A.,2009
0.0,1.5,0.0,0.0,0.0,0.0,16.62,0.0,0.0,35.74,46.15,0.0,2.640000104904175,Abou Neel E.A.,2009
0.0,4.8,0.0,0.0,0.0,0.0,11.8,0.0,0.0,34.2,49.2,0.0,2.650000095367432,Abou Neel E.A.,2009
0.0,4.7,0.0,0.0,0.0,0.0,9.61,0.0,0.0,35.14,50.55,0.0,2.6700000762939453,Abou Neel E.A.,2009
0.0,0.0,0.0,0.0,0.0,0.0,20.0,0.0,0.0,30.0,50.0,0.0,2.5789999961853027,Abou Neel E.A.,2008
0.0,5.0,0.0,0.0,0.0,0.0,15.0,0.0,0.0,30.0,50.0,0.0,2.625999927520752,Abou Neel E.A.,2008
0.0,10.0,0.0,0.0,0.0,0.0,10.0,0.0,0.0,30.0,50.0,0.0,2.657999992370605,Abou Neel E.A.,2008
0.0,15.0,0.0,0.0,0.0,0.0,5.0,0.0,0.0,30.0,50.0,0.0,2.681999921798706,Abou Neel E.A.,2008
0.0,0.0,0.0,0.0,0.0,0.0,39.0,0.0,0.0,16.0,45.0,0.0,2.5929999351501465,Valappil S.P.,2009
0.5,0.0,0.6,0.0,38.0,0.0,0.0,0.0,0.0,0.0,60.9,0.0,2.98799991607666,Bingham P.A.,2009
85.0,0.0,0.0,0.0,0.0,0.0,15.0,0.0,0.0,0.0,0.0,0.0,2.3399999141693115,Ehrt D.,2009
66.7,0.0,0.0,0.0,0.0,0.0,33.3,0.0,0.0,0.0,0.0,0.0,2.490000009536743,Ehrt D.,2009
0.0,0.0,0.0,0.0,0.0,0.0,50.0,0.0,0.0,0.0,50.0,0.0,2.369999885559082,Zotov N.,2003
0.0,0.0,0.0,0.0,0.0,2.4,48.8,0.0,0.0,0.0,48.8,0.0,2.190000057220459,Zotov N.,2003
0.0,0.0,0.0,0.0,0.0,4.8,47.6,0.0,0.0,0.0,47.6,0.0,2.049999952316284,Zotov N.,2003
0.0,0.0,0.0,0.0,0.0,16.7,41.65,0.0,0.0,0.0,41.65,0.0,2.470000028610229,Zotov N.,2003
0.0,0.0,15.0,0.0,0.0,0.0,15.0,0.0,0.0,0.0,70.0,0.0,2.5920000076293945,Lakshminarayana,2009
0.0,0.0,0.0,0.0,0.0,0.0,20.0,0.0,0.0,30.0,50.0,0.0,2.5799999237060547,Abou Neel E.A.,2008
0.0,1.0,0.0,0.0,0.0,0.0,19.0,0.0,0.0,30.0,50.0,0.0,2.601999998092652,Abou Neel E.A.,2008
0.0,3.0,0.0,0.0,0.0,0.0,17.0,0.0,0.0,30.0,50.0,0.0,2.615999937057495,Abou Neel E.A.,2008
0.0,5.0,0.0,0.0,0.0,0.0,15.0,0.0,0.0,30.0,50.0,0.0,2.625999927520752,Abou Neel E.A.,2008
0.0,0.0,0.0,0.0,0.0,0.0,10.0,0.0,0.0,40.0,50.0,0.0,2.628999948501587,Abou Neel E.A.,2008
100.0,0.0,0.0,0.0,0.0,0.0,0.0,0.0,0.0,0.0,0.0,0.0,2.200000047683716,Rivero C.,2005
62.98,3.01,8.29,0.0,0.0,0.0,0.52,10.01,11.94,3.25,0.0,0.0,2.490000009536743,Nagai K.,2008
59.95,5.97,8.31,0.0,0.0,0.0,0.53,9.98,8.05,7.2,0.0,0.0,2.549999952316284,Nagai K.,2008
67.24,0.0,2.35,2.2,0.0,0.0,13.13,0.0,2.75,12.34,0.0,0.0,2.588000059127808,Currie J.,1932
67.9,0.0,2.14,1.8,0.0,0.0,14.51,0.0,2.51,11.14,0.0,0.0,2.568000078201294,Currie J.,1932
68.83,0.0,2.32,1.8,0.0,0.0,13.38,0.0,2.55,11.12,0.0,0.0,2.566999912261963,Currie J.,1932
68.49,0.0,2.57,1.8,0.0,0.0,13.39,0.0,2.63,11.12,0.0,0.0,2.565000057220459,Currie J.,1932
70.12,0.0,2.26,1.8,0.0,0.0,13.61,0.0,2.06,10.15,0.0,0.0,2.5460000038146973,Currie J.,1932
70.13,0.0,2.49,2.01,0.0,0.0,13.39,0.0,2.02,9.96,0.0,0.0,2.5450000762939453,Currie J.,1932
70.99,0.0,2.01,1.89,0.0,0.0,13.16,0.0,2.21,9.74,0.0,0.0,2.5409998893737797,Currie J.,1932
71.4,0.0,2.31,1.79,0.0,0.0,14.2,0.0,2.01,8.29,0.0,0.0,2.5199999809265137,Currie J.,1932
72.03,0.0,2.42,1.79,0.0,0.0,13.65,0.0,2.05,8.06,0.0,0.0,2.5190000534057617,Currie J.,1932
72.27,0.0,2.69,1.87,0.0,0.0,12.96,0.0,2.15,8.06,0.0,0.0,2.5179998874664307,Currie J.,1932
0.0,0.0,36.84,0.0,0.0,0.0,0.0,0.0,0.0,63.16,0.0,0.0,2.9200000762939453,Morikawa H.,1983
0.0,0.0,50.0,0.0,0.0,0.0,0.0,0.0,0.0,50.0,0.0,0.0,2.880000114440918,Mei Q.,2008
0.0,0.0,42.9,0.0,0.0,0.0,0.0,0.0,0.0,57.1,0.0,0.0,2.859999895095825,Mei Q.,2008
0.0,0.0,40.0,0.0,0.0,0.0,0.0,0.0,0.0,60.0,0.0,0.0,2.9100000858306885,Mei Q.,2008
0.0,0.0,36.8,0.0,0.0,0.0,0.0,0.0,0.0,63.2,0.0,0.0,2.890000104904175,Mei Q.,2008
0.0,0.0,36.0,0.0,0.0,0.0,0.0,0.0,0.0,64.0,0.0,0.0,2.809999942779541,Mei Q.,2008
0.0,0.0,33.3,0.0,0.0,0.0,0.0,0.0,0.0,66.7,0.0,0.0,2.880000114440918,Mei Q.,2008
46.2,0.0,0.0,0.0,0.0,0.0,24.3,0.0,0.0,26.9,2.6,0.0,2.719000101089477,Lusvardi G.,2008
75.0,0.0,0.0,0.0,0.0,0.0,15.0,0.0,0.0,10.0,0.0,0.0,2.4800000190734863,Tadjiev D.R.,2010
65.0,0.0,0.0,0.0,0.0,0.0,20.0,0.0,0.0,15.0,0.0,0.0,2.5799999237060547,Tadjiev D.R.,2010
75.0,0.0,0.0,0.0,0.0,0.0,15.0,0.0,2.5,7.5,0.0,0.0,2.450000047683716,Tadjiev D.R.,2010
75.0,0.0,0.0,0.0,0.0,0.0,15.0,0.0,7.5,2.5,0.0,0.0,2.430000066757202,Tadjiev D.R.,2010
65.0,0.0,0.0,0.0,0.0,0.0,8.0,12.0,0.0,15.0,0.0,0.0,2.559999942779541,Tadjiev D.R.,2010
65.0,0.0,0.0,0.0,0.0,0.0,0.0,20.0,0.0,15.0,0.0,0.0,2.539999961853028,Tadjiev D.R.,2010
66.7,0.0,0.0,0.0,0.0,0.0,33.3,0.0,0.0,0.0,0.0,0.0,2.490000009536743,Tadjiev D.R.,2010
100.0,0.0,0.0,0.0,0.0,0.0,0.0,0.0,0.0,0.0,0.0,0.0,2.200999975204468,Shelby J.E.,2009
70.52,0.0,5.11,0.0,0.0,0.0,5.06,7.93,11.37,0.0,0.0,0.0,2.390000104904175,Nishizawa M.,2009
70.55,0.0,5.08,0.0,0.0,0.0,13.02,0.0,11.35,0.0,0.0,0.0,2.440000057220459,Nishizawa M.,2009
65.15,0.0,11.61,0.0,0.0,0.0,4.78,7.12,7.35,3.99,0.0,0.0,2.440000057220459,Nishizawa M.,2009
66.21,0.0,11.6,0.0,0.0,0.0,2.8,4.23,9.89,5.27,0.0,0.0,2.470000028610229,Nishizawa M.,2009
64.3,0.0,11.62,0.0,0.0,0.0,3.55,5.43,9.79,5.31,0.0,0.0,2.4800000190734863,Nishizawa M.,2009
62.2,0.0,11.62,0.0,0.0,0.0,4.41,6.57,9.85,5.34,0.0,0.0,2.5,Nishizawa M.,2009
66.79,0.0,11.65,0.0,0.0,0.0,3.35,5.03,8.54,4.63,0.0,0.0,2.450000047683716,Nishizawa M.,2009
65.17,0.0,11.66,0.0,0.0,0.0,11.79,0.0,7.41,3.97,0.0,0.0,2.470000028610229,Nishizawa M.,2009
63.84,0.0,11.61,0.0,0.0,0.0,11.44,0.0,8.48,4.63,0.0,0.0,2.490000009536743,Nishizawa M.,2009
66.65,0.0,11.65,0.0,0.0,0.0,8.46,0.0,8.62,4.62,0.0,0.0,2.470000028610229,Nishizawa M.,2009
0.0,0.0,0.0,0.0,0.0,0.0,25.0,0.0,0.0,30.0,45.0,0.0,2.63100004196167,Kiani A.,2010
0.0,1.0,0.0,0.0,0.0,0.0,24.0,0.0,0.0,30.0,45.0,0.0,2.6410000324249268,Kiani A.,2010
0.0,3.0,0.0,0.0,0.0,0.0,22.0,0.0,0.0,30.0,45.0,0.0,2.6449999809265137,Kiani A.,2010
0.0,5.0,0.0,0.0,0.0,0.0,20.0,0.0,0.0,30.0,45.0,0.0,2.6589999198913574,Kiani A.,2010
0.0,10.0,0.0,0.0,0.0,0.0,15.0,0.0,0.0,30.0,45.0,0.0,2.700000047683716,Kiani A.,2010
0.0,15.0,0.0,0.0,0.0,0.0,10.0,0.0,0.0,30.0,45.0,0.0,2.73799991607666,Kiani A.,2010
75.0,0.0,0.0,0.0,0.0,0.0,15.0,0.0,0.0,10.0,0.0,0.0,2.49399995803833,Khalil E.M.A.,2010
74.93,0.0,0.0,0.0,0.1,0.0,14.99,0.0,0.0,9.99,0.0,0.0,2.509999990463257,Khalil E.M.A.,2010
100.0,0.0,0.0,0.0,0.0,0.0,0.0,0.0,0.0,0.0,0.0,0.0,2.20199990272522,Shelby J.E.,2005
66.6,0.0,16.7,0.0,0.0,0.0,0.0,0.0,0.0,16.7,0.0,0.0,2.5999999046325684,Kuryaeva R.G.,2008
66.6,0.0,17.7,0.0,0.0,0.0,0.0,0.0,0.0,15.7,0.0,0.0,2.549999952316284,Kuryaeva R.G.,2008
100.0,0.0,0.0,0.0,0.0,0.0,0.0,0.0,0.0,0.0,0.0,0.0,2.200000047683716,Margaryan Al.,1993
0.0,0.0,0.0,0.0,0.0,0.0,0.0,0.0,0.0,0.0,100.0,0.0,2.390000104904175,Brow R.K.,2000
54.19,3.41,7.11,13.27,0.0,0.0,3.15,0.33,7.02,11.48,0.036,0.0,2.756999969482422,Toplis M.J.,1994
54.81,2.87,7.05,12.21,0.0,0.0,2.99,0.47,6.39,10.61,2.59,0.0,2.711999893188477,Toplis M.J.,1994
0.0,0.0,5.0,0.0,0.0,0.0,47.5,0.0,0.0,0.0,47.5,0.0,2.490000009536743,Shrikhande V.K.,2009
59.54,0.22,11.47,8.18,0.0,0.0,1.8,0.095,6.65,12.04,0.0,0.0,2.680000066757202,Fontaine F.R.,2008
47.52,0.17,6.1,7.25,0.0,0.0,0.34,0.037,20.1,18.48,0.0,0.0,2.900000095367432,Fontaine F.R.,2008
43.38,0.15,6.38,9.1,0.0,0.0,0.34,0.025,21.66,18.96,0.0,0.0,2.970000028610229,Fontaine F.R.,2008
0.0,0.0,0.0,0.0,0.0,0.0,50.0,0.0,0.0,0.0,50.0,0.0,2.5113766193389893,Koudelka L.,2004
69.01,0.0,19.15,0.0,0.02,0.0,11.77,0.03,0.0,0.02,0.0,0.0,2.380000114440918,Persikov E.S.,2010
55.91,0.0,0.0,0.0,0.0,0.0,0.0,0.0,18.66,25.43,0.0,0.0,3.3399999141693115,Persikov E.S.,2010
62.21,0.0,10.5,0.0,0.0,0.0,6.34,0.0,6.79,14.15,0.0,0.0,2.5799999237060547,Persikov E.S.,2010
0.0,0.0,0.0,0.0,0.0,0.0,39.0,0.0,0.0,16.0,45.0,0.0,2.5899999141693115,Valappil S.P.,2008
0.0,0.0,0.0,0.0,5.0,0.0,0.0,0.0,0.0,0.0,95.0,0.0,2.7699999809265137,Wang Guomei,1994
0.0,0.0,0.0,0.0,10.0,0.0,0.0,0.0,0.0,0.0,90.0,0.0,2.799999952316284,Wang Guomei,1994
0.0,0.0,0.0,0.0,20.0,0.0,0.0,0.0,0.0,0.0,80.0,0.0,2.8299999237060547,Wang Guomei,1994
0.0,0.0,0.0,0.0,33.0,0.0,0.0,0.0,0.0,0.0,67.0,0.0,2.9200000762939453,Wang Guomei,1994
0.0,0.0,0.0,0.0,50.0,0.0,0.0,0.0,0.0,0.0,50.0,0.0,3.069999933242798,Wang Guomei,1994
0.0,0.0,0.0,0.0,10.0,0.0,5.0,0.0,0.0,0.0,85.0,0.0,2.7799999713897705,Wang Guomei,1994
0.0,0.0,0.0,0.0,10.0,0.0,10.0,0.0,0.0,0.0,80.0,0.0,2.789999961853028,Wang Guomei,1994
0.0,0.0,0.0,0.0,10.0,0.0,15.0,0.0,0.0,0.0,75.0,0.0,2.809999942779541,Wang Guomei,1994
0.0,0.0,0.0,0.0,10.0,0.0,20.0,0.0,0.0,0.0,70.0,0.0,2.819999933242798,Wang Guomei,1994
60.0,0.0,6.0,0.0,0.0,0.0,34.0,0.0,0.0,0.0,0.0,0.0,2.4210000038146973,Yagi T.,2003
60.0,0.0,12.0,0.0,0.0,0.0,28.0,0.0,0.0,0.0,0.0,0.0,2.4179999828338623,Yagi T.,2003
60.0,0.0,20.0,0.0,0.0,0.0,20.0,0.0,0.0,0.0,0.0,0.0,2.4590001106262207,Yagi T.,2003
75.0,0.0,12.5,0.0,0.0,0.0,12.5,0.0,0.0,0.0,0.0,0.0,2.372999906539917,Yagi T.,2003
50.0,0.0,25.0,0.0,0.0,0.0,25.0,0.0,0.0,0.0,0.0,0.0,2.503999948501587,Yagi T.,2003
74.41,0.0,0.83,0.0,0.09,0.0,13.88,0.83,2.24,7.73,0.0,0.0,2.470000028610229,Tian Yingliang,2009
78.02,0.084,7.61,0.58,0.0,0.06,4.0,3.09,0.12,0.63,0.0,5.81,2.33899998664856,Withers A.C.,1999
76.72,0.082,7.49,0.57,0.0,0.059,3.93,3.04,0.12,0.62,0.0,7.37,2.345000028610229,Withers A.C.,1999
73.97,0.079,7.22,0.55,0.0,0.057,3.79,2.93,0.11,0.6,0.0,10.7,2.3289999961853027,Withers A.C.,1999
74.33,0.08,7.25,0.55,0.0,0.057,3.81,2.95,0.12,0.6,0.0,10.26,2.308000087738037,Withers A.C.,1999
71.9,0.077,7.02,0.53,0.0,0.055,3.68,2.85,0.11,0.58,0.0,13.2,2.321000099182129,Withers A.C.,1999
69.9,0.075,6.82,0.52,0.0,0.054,3.58,2.77,0.11,0.56,0.0,15.61,2.299000024795532,Withers A.C.,1999
67.72,0.073,6.61,0.5,0.0,0.052,3.47,2.69,0.1,0.55,0.0,18.24,2.2839999198913574,Withers A.C.,1999
65.0,0.0,0.0,0.0,0.0,0.0,25.0,0.0,0.0,10.0,0.0,0.0,2.5309998989105225,Chimalawong P.,2010
55.74,0.0,22.68,0.0,0.0,0.0,0.0,0.0,21.58,0.0,0.0,0.0,2.619999885559082,Guignard M.,2010
54.5,3.3,22.0,0.0,0.0,0.0,0.0,0.0,20.2,0.0,0.0,0.0,2.640000104904175,Guignard M.,2010
50.9,6.6,20.6,0.0,0.0,0.0,0.0,0.0,21.9,0.0,0.0,0.0,2.6600000858306885,Guignard M.,2010
49.2,10.0,19.8,0.0,0.0,0.0,0.0,0.0,21.0,0.0,0.0,0.0,2.700000047683716,Guignard M.,2010
47.2,13.6,19.1,0.0,0.0,0.0,0.0,0.0,20.1,0.0,0.0,0.0,2.740000009536743,Guignard M.,2010
0.0,0.0,10.0,0.0,0.0,0.0,30.0,0.0,0.0,0.0,60.0,0.0,2.569999933242798,Hsu S.M.,2010
70.5,0.0,0.35,0.0,0.006,0.0,13.1,0.13,5.73,10.19,0.0,0.0,2.509999990463257,Jia Wei,2008
70.0,0.0,10.0,0.0,0.0,0.0,20.0,0.0,0.0,0.0,0.0,0.0,2.4100000858306885,Lee J.,2000
75.0,0.0,0.0,0.0,0.0,0.0,25.0,0.0,0.0,0.0,0.0,0.0,2.4130001068115234,Lezzi P.J.,2010
75.0,0.0,0.0,0.0,0.0,0.0,12.5,12.5,0.0,0.0,0.0,0.0,2.4040000438690186,Lezzi P.J.,2010
75.0,0.0,0.0,0.0,0.0,0.0,0.0,25.0,0.0,0.0,0.0,0.0,2.382999897003174,Lezzi P.J.,2010
66.67,0.0,0.0,0.0,0.0,0.0,33.33,0.0,0.0,0.0,0.0,0.0,2.469000101089477,Lezzi P.J.,2010
66.67,0.0,0.0,0.0,0.0,0.0,0.0,33.33,0.0,0.0,0.0,0.0,2.4130001068115234,Lezzi P.J.,2010
11.8,0.0,31.3,0.0,0.0,0.0,0.0,0.0,0.0,56.9,0.0,0.0,5.829999923706055,Lopez-Delgado A,2009
28.25,0.0,23.31,0.0,0.0,0.0,0.0,0.0,0.0,48.44,0.0,0.0,2.740000009536743,Lopez-Delgado A,2009
16.82,0.0,23.12,0.0,0.0,0.0,0.0,0.0,0.0,60.06,0.0,0.0,2.8499999046325684,Lopez-Delgado A,2009
10.87,0.0,19.22,0.0,0.0,0.0,0.0,0.0,0.0,69.9,0.0,0.0,2.8499999046325684,Lopez-Delgado A,2009
26.79,0.0,15.79,0.0,0.0,0.0,0.0,0.0,0.0,57.42,0.0,0.0,2.7100000381469727,Lopez-Delgado A,2009
0.0,0.0,36.0,0.0,0.0,0.0,0.0,0.0,0.0,64.0,0.0,0.0,2.9200000762939453,Weber J.K.R.,2002
0.0,0.0,50.0,0.0,0.0,0.0,0.0,0.0,0.0,50.0,0.0,0.0,3.2100000381469727,Weber J.K.R.,2002
66.67,0.0,0.0,0.0,0.0,0.0,33.33,0.0,0.0,0.0,0.0,0.0,2.496000051498413,Lin Chung-Chern,2010
72.34,0.0,13.59,0.0,0.0,0.0,0.0,0.0,14.07,0.0,0.0,0.0,2.45199990272522,McGinnis P.B.,2010
69.53,0.0,13.45,0.0,0.0,0.0,0.0,0.0,17.02,0.0,0.0,0.0,2.4809999465942383,McGinnis P.B.,2010
71.73,0.0,11.47,0.0,0.0,0.0,0.0,0.0,16.8,0.0,0.0,0.0,2.453000068664551,McGinnis P.B.,2010
7.0,0.0,28.3,0.0,0.0,0.0,0.0,0.0,7.1,57.6,0.0,0.0,2.930000066757202,Koike A.,2001
0.0,0.0,0.0,0.0,0.0,0.0,25.0,0.0,0.0,30.88,44.12,0.0,2.7070000171661377,Rajkumar G.,2010
0.0,0.0,0.0,0.0,0.0,0.0,35.0,0.0,0.0,0.0,65.0,0.0,2.470000028610229,Christensen R.,2009
0.0,0.0,0.0,0.0,0.0,0.0,50.0,0.0,0.0,0.0,50.0,0.0,2.630000114440918,Christensen R.,2009
55.48,0.0,0.0,0.0,0.0,0.0,39.12,0.0,0.0,5.4,0.0,0.0,2.615999937057495,Jung Y.J.,2007
52.86,0.0,0.0,0.0,0.0,0.0,39.05,0.0,0.0,8.09,0.0,0.0,2.6659998893737797,Jung Y.J.,2007
50.26,0.0,0.0,0.0,0.0,0.0,38.98,0.0,0.0,10.77,0.0,0.0,2.6670000553131104,Jung Y.J.,2007
47.66,0.0,0.0,0.0,0.0,0.0,38.91,0.0,0.0,13.44,0.0,0.0,2.683000087738037,Jung Y.J.,2007
45.07,0.0,0.0,0.0,0.0,0.0,38.84,0.0,0.0,16.1,0.0,0.0,2.71399998664856,Jung Y.J.,2007
58.33,0.0,0.0,0.0,0.0,0.0,0.0,0.0,0.0,41.67,0.0,0.0,2.7960000038146973,Barbieri L.,2003
0.0,0.0,0.0,0.0,0.0,0.0,20.0,0.0,0.0,30.0,50.0,0.0,2.5799999237060547,Abou Neel E.A.,2009
0.0,5.0,0.0,0.0,0.0,0.0,15.0,0.0,0.0,30.0,50.0,0.0,2.630000114440918,Abou Neel E.A.,2009
0.0,0.0,0.0,0.0,0.0,0.0,0.0,0.0,0.0,50.0,50.0,0.0,2.638999938964844,Schneider J.,2005
0.0,0.0,4.9,0.0,0.0,0.0,0.0,0.0,0.0,40.26,54.85,0.0,2.558000087738037,Schneider J.,2005
0.0,0.0,4.4,0.0,0.0,0.0,0.0,0.0,0.0,41.2,54.4,0.0,2.566999912261963,Schneider J.,2005
0.0,0.0,4.3,0.0,0.0,0.0,0.0,0.0,0.0,41.46,54.25,0.0,2.555999994277954,Schneider J.,2005
0.0,0.0,5.7,0.0,0.0,0.0,0.0,0.0,0.0,38.6,55.7,0.0,2.555999994277954,Schneider J.,2005
0.0,0.0,6.3,0.0,0.0,0.0,0.0,0.0,0.0,37.4,56.3,0.0,2.575000047683716,Schneider J.,2005
0.0,0.0,6.6,0.0,0.0,0.0,0.0,0.0,0.0,36.8,56.6,0.0,2.5460000038146973,Schneider J.,2005
0.0,0.0,8.19,0.0,0.0,0.0,0.0,0.0,0.0,33.67,58.14,0.0,2.5420000553131104,Schneider J.,2005
0.0,0.0,8.9,0.0,0.0,0.0,0.0,0.0,0.0,32.2,58.9,0.0,2.549999952316284,Schneider J.,2005
0.0,0.0,9.0,0.0,0.0,0.0,0.0,0.0,0.0,30.0,61.0,0.0,2.5339999198913574,Schneider J.,2005
0.0,0.0,11.29,0.0,0.0,0.0,0.0,0.0,0.0,27.47,61.24,0.0,2.5299999713897705,Schneider J.,2005
75.0,0.0,0.0,0.0,0.0,0.0,25.0,0.0,0.0,0.0,0.0,0.0,2.369999885559082,Leonelli C.,2001
72.5,0.0,2.5,0.0,0.0,0.0,25.0,0.0,0.0,0.0,0.0,0.0,2.2100000381469727,Leonelli C.,2001
70.0,0.0,5.0,0.0,0.0,0.0,25.0,0.0,0.0,0.0,0.0,0.0,2.289999961853028,Leonelli C.,2001
67.5,0.0,7.5,0.0,0.0,0.0,25.0,0.0,0.0,0.0,0.0,0.0,2.3499999046325684,Leonelli C.,2001
65.0,0.0,10.0,0.0,0.0,0.0,25.0,0.0,0.0,0.0,0.0,0.0,2.2799999713897705,Leonelli C.,2001
71.53,0.0,0.87,0.0,0.037,0.0,12.91,0.31,5.88,8.46,0.0,0.0,2.490000009536743,Kushitani H.,1998
97.73,2.27,0.0,0.0,0.0,0.0,0.0,0.0,0.0,0.0,0.0,0.0,2.197000026702881,Kamiya K.,1980
96.19,3.81,0.0,0.0,0.0,0.0,0.0,0.0,0.0,0.0,0.0,0.0,2.157000064849853,Kamiya K.,1980
93.94,6.06,0.0,0.0,0.0,0.0,0.0,0.0,0.0,0.0,0.0,0.0,2.1659998893737797,Kamiya K.,1980
70.51,0.0,0.0,0.0,0.0,0.0,4.08,0.0,14.43,10.98,0.0,0.0,2.500999927520752,Smedskjaer M.M.,2010
69.06,0.0,0.0,0.0,1.15,0.0,4.25,0.0,13.94,11.6,0.0,0.0,2.549000024795532,Smedskjaer M.M.,2010
68.41,0.0,0.0,0.0,2.25,0.0,4.21,0.0,13.72,11.41,0.0,0.0,2.5999999046325684,Smedskjaer M.M.,2010
69.35,0.0,0.0,0.0,1.11,0.0,7.74,0.0,21.81,0.0,0.0,0.0,2.4749999046325684,Smedskjaer M.M.,2009
68.0,0.0,0.0,0.0,1.0,0.0,7.62,0.0,0.0,23.37,0.0,0.0,2.569000005722046,Smedskjaer M.M.,2009
72.19,0.0,0.19,0.29,0.0,0.0,15.77,0.0,0.015,11.55,0.0,0.0,2.400000095367432,Al-Harbi O.A.,2009
69.53,0.0,0.81,0.29,0.0,0.0,15.84,0.0,3.23,10.29,0.0,0.0,2.4130001068115234,Al-Harbi O.A.,2009
68.49,0.0,1.47,0.05,0.0,0.0,17.31,0.0,0.13,12.55,0.0,0.0,2.4560000896453857,Al-Harbi O.A.,2009
71.43,0.0,1.93,0.081,0.0,0.0,14.94,0.0,0.014,11.6,0.0,0.0,2.444999933242798,Al-Harbi O.A.,2009
0.0,0.0,24.97,0.0,0.0,0.0,0.0,0.0,0.0,75.03,0.0,0.0,2.4100000858306885,Neuville D.R.,2010
0.0,0.0,36.83,0.0,0.0,0.0,0.0,0.0,0.0,63.17,0.0,0.0,2.657000064849853,Neuville D.R.,2010
0.0,0.0,49.97,0.0,0.0,0.0,0.0,0.0,0.0,50.03,0.0,0.0,2.865000009536743,Neuville D.R.,2010
0.0,0.0,0.0,0.0,0.0,0.0,20.0,0.0,0.0,30.0,50.0,0.0,2.5799999237060547,Abou Neel E.A.,2009
75.0,0.0,0.0,0.0,0.0,0.0,15.0,0.0,0.0,10.0,0.0,0.0,2.4800000190734863,Hand R.J.,2010
75.0,0.0,0.0,0.0,0.0,0.0,15.0,0.0,2.5,7.5,0.0,0.0,2.450999975204468,Hand R.J.,2010
75.0,0.0,0.0,0.0,0.0,0.0,15.0,0.0,3.75,6.25,0.0,0.0,2.461999893188477,Hand R.J.,2010
75.0,0.0,0.0,0.0,0.0,0.0,15.0,0.0,5.0,5.0,0.0,0.0,2.440999984741211,Hand R.J.,2010
75.0,0.0,0.0,0.0,0.0,0.0,15.0,0.0,5.5,4.5,0.0,0.0,2.440000057220459,Hand R.J.,2010
75.0,0.0,0.0,0.0,0.0,0.0,15.0,0.0,6.25,3.75,0.0,0.0,2.446000099182129,Hand R.J.,2010
75.0,0.0,0.0,0.0,0.0,0.0,15.0,0.0,7.0,3.0,0.0,0.0,2.430999994277954,Hand R.J.,2010
75.0,0.0,0.0,0.0,0.0,0.0,15.0,0.0,7.5,2.5,0.0,0.0,2.428999900817871,Hand R.J.,2010
75.0,0.0,0.0,0.0,0.0,0.0,15.0,0.0,10.0,0.0,0.0,0.0,2.3919999599456787,Hand R.J.,2010
65.0,0.0,0.0,0.0,0.0,0.0,0.0,25.0,0.0,10.0,0.0,0.0,2.5280001163482666,Hand R.J.,2010
65.0,0.0,0.0,0.0,0.0,0.0,0.0,25.0,2.5,7.5,0.0,0.0,2.510999917984009,Hand R.J.,2010
65.0,0.0,0.0,0.0,0.0,0.0,0.0,25.0,4.5,5.5,0.0,0.0,2.490999937057495,Hand R.J.,2010
65.0,0.0,0.0,0.0,0.0,0.0,0.0,25.0,7.5,2.5,0.0,0.0,2.476999998092652,Hand R.J.,2010
65.0,0.0,0.0,0.0,0.0,0.0,0.0,20.0,0.0,15.0,0.0,0.0,2.5439999103546143,Hand R.J.,2010
65.0,0.0,0.0,0.0,0.0,0.0,4.0,16.0,0.0,15.0,0.0,0.0,2.559000015258789,Hand R.J.,2010
65.0,0.0,0.0,0.0,0.0,0.0,8.0,12.0,0.0,15.0,0.0,0.0,2.565000057220459,Hand R.J.,2010
65.0,0.0,0.0,0.0,0.0,0.0,10.0,10.0,0.0,15.0,0.0,0.0,2.568000078201294,Hand R.J.,2010
65.0,0.0,0.0,0.0,0.0,0.0,12.0,8.0,0.0,15.0,0.0,0.0,2.565000057220459,Hand R.J.,2010
65.0,0.0,0.0,0.0,0.0,0.0,16.0,4.0,0.0,15.0,0.0,0.0,2.571000099182129,Hand R.J.,2010
65.0,0.0,0.0,0.0,0.0,0.0,20.0,0.0,0.0,15.0,0.0,0.0,2.5829999446868896,Hand R.J.,2010
75.0,0.0,0.0,0.0,0.0,0.0,0.0,15.0,0.0,10.0,0.0,0.0,2.4600000381469727,Hand R.J.,2010
75.0,0.0,0.0,0.0,0.0,0.0,3.0,12.0,0.0,10.0,0.0,0.0,2.4660000801086426,Hand R.J.,2010
75.0,0.0,0.0,0.0,0.0,0.0,6.0,9.0,0.0,10.0,0.0,0.0,2.4660000801086426,Hand R.J.,2010
75.0,0.0,0.0,0.0,0.0,0.0,7.5,7.5,0.0,10.0,0.0,0.0,2.476999998092652,Hand R.J.,2010
75.0,0.0,0.0,0.0,0.0,0.0,9.0,6.0,0.0,10.0,0.0,0.0,2.4779999256134038,Hand R.J.,2010
75.0,0.0,0.0,0.0,0.0,0.0,12.0,3.0,0.0,10.0,0.0,0.0,2.4719998836517334,Hand R.J.,2010
75.0,0.0,0.0,0.0,0.0,0.0,15.0,0.0,0.0,10.0,0.0,0.0,2.4760000705718994,Hand R.J.,2010
70.0,0.0,0.0,0.0,0.0,0.0,15.0,0.0,0.0,15.0,0.0,0.0,2.5920000076293945,Hand R.J.,2010
66.7,0.0,0.0,0.0,0.0,0.0,25.0,0.0,0.0,8.3,0.0,0.0,2.5309998989105225,Hand R.J.,2010
66.63,0.0,0.0,0.0,0.0,0.0,16.68,0.0,0.0,16.68,0.0,0.0,2.5810000896453857,Hand R.J.,2010
66.7,0.0,0.0,0.0,0.0,0.0,33.3,0.0,0.0,0.0,0.0,0.0,2.493000030517578,Hand R.J.,2010
50.38,0.0,0.0,0.0,0.0,0.0,0.0,0.0,49.62,0.0,0.0,0.0,2.693000078201294,Cormier L.,2010
51.07,0.0,0.0,0.0,0.0,0.0,0.0,0.0,34.85,14.08,0.0,0.0,2.7890000343322754,Cormier L.,2010
49.6,0.0,0.0,0.0,0.0,0.0,0.0,0.0,14.08,36.32,0.0,0.0,2.871000051498413,Cormier L.,2010
50.42,0.0,0.0,0.0,0.0,0.0,0.0,0.0,0.0,49.58,0.0,0.0,2.8910000324249268,Cormier L.,2010
65.92,0.0,0.0,0.0,0.0,0.0,0.0,8.39,25.69,0.0,0.0,0.0,2.4649999141693115,Cormier L.,2010
67.17,0.0,0.0,0.0,0.0,0.0,0.0,17.64,15.19,0.0,0.0,0.0,2.4260001182556152,Cormier L.,2010
65.44,0.0,0.0,0.0,0.0,0.0,0.0,22.88,11.68,0.0,0.0,0.0,2.365000009536743,Cormier L.,2010
69.61,0.0,0.0,0.0,0.0,0.0,0.0,30.39,0.0,0.0,0.0,0.0,2.336999893188477,Cormier L.,2010
75.0,0.0,12.5,0.0,0.0,0.0,12.5,0.0,0.0,0.0,0.0,0.0,2.380000114440918,Kuryaeva R.G.,2010
50.0,0.0,0.0,0.0,0.0,0.0,0.0,0.0,50.0,0.0,0.0,0.0,2.7300000190734863,Yamada A.,2010
71.52,0.0,0.58,0.0,0.0,0.0,12.99,0.31,5.73,8.87,0.0,0.0,2.4600000381469727,Wang Mi-tang,2011
70.27,0.0,1.17,0.0,0.0,0.0,13.07,0.51,5.32,9.66,0.0,0.0,2.513999938964844,Tsuzuki T.,2006
66.0,0.0,10.0,0.0,0.0,0.0,14.0,0.0,10.0,0.0,0.0,0.0,2.450000047683716,Endo J.,2010
71.0,0.0,1.0,0.0,0.0,0.0,14.0,0.0,6.0,8.0,0.0,0.0,2.5,Nishizawa M.,2001
68.0,0.0,10.0,0.0,0.0,0.0,0.0,0.0,16.0,6.0,0.0,0.0,2.539999961853028,Nishizawa M.,2001
50.13,9.53,19.8,0.0,0.0,0.0,0.0,0.0,20.53,0.0,0.0,0.0,2.740000009536743,Corning Glass W,1957
57.78,6.99,12.16,0.0,0.0,0.0,0.0,0.0,23.07,0.0,0.0,0.0,2.619999885559082,Corning Glass W,1957
56.62,8.04,16.34,0.0,0.0,19.0,0.0,0.0,0.0,0.0,0.0,0.0,2.799999952316284,Corning Glass W,1957
59.5,8.0,16.26,0.0,0.0,16.24,0.0,0.0,0.0,0.0,0.0,0.0,2.7300000190734863,Corning Glass W,1957
56.62,8.04,16.34,0.0,0.0,19.0,0.0,0.0,0.0,0.0,0.0,0.0,2.799999952316284,Corning Glass W,1957
54.43,11.55,15.72,0.0,0.0,18.3,0.0,0.0,0.0,0.0,0.0,0.0,2.859999895095825,Corning Glass W,1957
52.42,14.9,15.1,0.0,0.0,17.58,0.0,0.0,0.0,0.0,0.0,0.0,2.930000066757202,Corning Glass W,1957
48.45,8.13,15.96,0.0,0.0,27.46,0.0,0.0,0.0,0.0,0.0,0.0,2.990000009536743,Corning Glass W,1957
85.88,0.0,0.0,0.0,0.0,0.0,14.12,0.0,0.0,0.0,0.0,0.0,2.344000101089477,Stookey S.D.,1960
87.84,0.0,0.0,0.0,0.0,0.0,12.16,0.0,0.0,0.0,0.0,0.0,2.322999954223633,Stookey S.D.,1960
89.79,0.0,0.0,0.0,0.0,0.0,10.21,0.0,0.0,0.0,0.0,0.0,2.308000087738037,Stookey S.D.,1960
71.55,0.0,0.87,0.0,0.0,0.0,12.92,0.31,5.89,8.46,0.0,0.0,2.5,Miyazaki S.,2004
68.22,0.0,10.36,0.0,0.0,0.0,11.88,2.04,6.36,1.14,0.0,0.0,2.4600000381469727,Miyazaki S.,2004
67.7,4.0,4.9,0.0,0.0,0.0,4.9,7.6,10.9,0.0,0.0,0.0,2.4609999656677246,Nakashima T.,2008
66.7,4.0,5.1,0.0,0.0,0.0,5.1,7.3,11.8,0.0,0.0,0.0,2.4649999141693115,Nakashima T.,2008
65.5,3.5,6.0,0.0,0.0,0.0,6.0,7.0,12.0,0.0,0.0,0.0,2.4749999046325684,Nakashima T.,2008
67.7,6.0,4.9,0.0,0.0,0.0,4.9,7.6,8.9,0.0,0.0,0.0,2.4739999771118164,Nakashima T.,2008
67.7,4.0,4.9,0.0,0.0,0.0,6.9,5.6,10.9,0.0,0.0,0.0,2.4679999351501465,Nakashima T.,2008
65.7,4.0,6.9,0.0,0.0,0.0,4.9,7.6,10.9,0.0,0.0,0.0,2.4670000076293945,Nakashima T.,2008
65.5,4.0,6.0,0.0,0.0,0.0,6.0,6.5,12.0,0.0,0.0,0.0,2.4790000915527344,Nakashima T.,2008
67.2,4.0,5.4,0.0,0.0,0.0,3.9,8.6,10.9,0.0,0.0,0.0,2.4600000381469727,Nakashima T.,2008
70.6,4.5,2.2,0.0,0.0,0.0,6.4,6.3,9.0,1.0,0.0,0.0,2.4670000076293945,Nakashima T.,2008
69.7,2.0,4.9,0.0,0.0,0.0,4.9,7.6,10.9,0.0,0.0,0.0,2.433000087738037,Nakashima T.,2008
71.7,0.0,4.9,0.0,0.0,0.0,4.9,7.6,10.9,0.0,0.0,0.0,2.4030001163482666,Nakashima T.,2008
67.7,4.0,4.9,0.0,0.0,0.0,4.9,7.6,8.9,2.0,0.0,0.0,2.476999998092652,Nakashima T.,2008
68.4,4.0,3.0,0.0,0.0,0.0,3.3,7.2,8.0,6.1,0.0,0.0,2.502000093460083,Nakashima T.,2008
67.7,4.0,4.9,0.0,0.0,0.0,4.9,7.6,5.5,5.4,0.0,0.0,2.486000061035156,Nakashima T.,2008
67.7,0.0,4.9,0.0,0.0,0.0,4.9,7.6,9.5,5.4,0.0,0.0,2.4670000076293945,Nakashima T.,2008
72.7,4.0,4.9,0.0,0.0,0.0,4.9,7.6,5.9,0.0,0.0,0.0,2.4119999408721924,Nakashima T.,2008
67.7,4.0,9.9,0.0,0.0,0.0,4.9,7.6,5.9,0.0,0.0,0.0,2.427999973297119,Nakashima T.,2008
67.7,4.0,4.9,0.0,0.0,0.0,9.9,7.6,5.9,0.0,0.0,0.0,2.450000047683716,Nakashima T.,2008
67.7,4.0,4.9,0.0,0.0,0.0,4.9,12.6,5.9,0.0,0.0,0.0,2.428999900817871,Nakashima T.,2008
70.3,0.0,0.0,0.0,5.0,9.5,15.2,0.0,0.0,0.0,0.0,0.0,2.6459999084472656,Harizanova R.,2011
66.6,0.0,0.0,0.0,10.0,9.0,14.4,0.0,0.0,0.0,0.0,0.0,2.7730000019073486,Harizanova R.,2011
62.9,0.0,0.0,0.0,15.0,8.5,13.6,0.0,0.0,0.0,0.0,0.0,2.9059998989105225,Harizanova R.,2011
59.2,0.0,0.0,0.0,20.0,8.0,12.8,0.0,0.0,0.0,0.0,0.0,2.970000028610229,Harizanova R.,2011
55.5,0.0,0.0,0.0,25.0,7.5,12.0,0.0,0.0,0.0,0.0,0.0,3.174999952316284,Harizanova R.,2011
51.8,0.0,0.0,0.0,30.0,7.0,11.2,0.0,0.0,0.0,0.0,0.0,3.1640000343322754,Harizanova R.,2011
70.3,0.0,0.0,0.0,5.0,9.5,15.2,0.0,0.0,0.0,0.0,0.0,2.628999948501587,Harizanova R.,2011
66.6,0.0,0.0,0.0,10.0,9.0,14.4,0.0,0.0,0.0,0.0,0.0,2.799999952316284,Harizanova R.,2011
62.9,0.0,0.0,0.0,15.0,8.5,13.6,0.0,0.0,0.0,0.0,0.0,2.8970000743865967,Harizanova R.,2011
59.2,0.0,0.0,0.0,20.0,8.0,12.8,0.0,0.0,0.0,0.0,0.0,2.9820001125335693,Harizanova R.,2011
55.5,0.0,0.0,0.0,25.0,7.5,12.0,0.0,0.0,0.0,0.0,0.0,3.0439999103546143,Harizanova R.,2011
69.0,0.0,0.0,0.0,5.0,10.0,16.0,0.0,0.0,0.0,0.0,0.0,2.674000024795532,Harizanova R.,2011
64.0,0.0,0.0,0.0,10.0,10.0,16.0,0.0,0.0,0.0,0.0,0.0,2.805999994277954,Harizanova R.,2011
59.0,0.0,0.0,0.0,15.0,10.0,16.0,0.0,0.0,0.0,0.0,0.0,2.9549999237060547,Harizanova R.,2011
54.0,0.0,0.0,0.0,20.0,10.0,16.0,0.0,0.0,0.0,0.0,0.0,3.0999999046325684,Harizanova R.,2011
49.0,0.0,0.0,0.0,25.0,10.0,16.0,0.0,0.0,0.0,0.0,0.0,3.180000066757202,Harizanova R.,2011
44.0,0.0,0.0,0.0,30.0,10.0,16.0,0.0,0.0,0.0,0.0,0.0,3.305000066757202,Harizanova R.,2011
69.0,0.0,0.0,0.0,5.0,10.0,16.0,0.0,0.0,0.0,0.0,0.0,2.7860000133514404,Harizanova R.,2011
64.0,0.0,0.0,0.0,10.0,10.0,16.0,0.0,0.0,0.0,0.0,0.0,2.825999975204468,Harizanova R.,2011
59.0,0.0,0.0,0.0,15.0,10.0,16.0,0.0,0.0,0.0,0.0,0.0,2.9059998989105225,Harizanova R.,2011
54.0,0.0,0.0,0.0,20.0,10.0,16.0,0.0,0.0,0.0,0.0,0.0,3.01200008392334,Harizanova R.,2011
49.0,0.0,0.0,0.0,25.0,10.0,16.0,0.0,0.0,0.0,0.0,0.0,3.063999891281128,Harizanova R.,2011
0.0,0.0,0.0,0.0,0.0,0.0,22.5,0.0,0.0,30.5,47.0,0.0,2.5999999046325684,Devi A.V.G.,2010
0.0,0.5,0.0,0.0,0.0,0.0,22.0,0.0,0.0,30.5,47.0,0.0,2.595999956130981,Devi A.V.G.,2010
0.0,1.0,0.0,0.0,0.0,0.0,21.5,0.0,0.0,30.5,47.0,0.0,2.6010000705718994,Devi A.V.G.,2010
0.0,1.5,0.0,0.0,0.0,0.0,21.0,0.0,0.0,30.5,47.0,0.0,2.6059999465942383,Devi A.V.G.,2010
0.0,2.0,0.0,0.0,0.0,0.0,20.5,0.0,0.0,30.5,47.0,0.0,2.608999967575073,Devi A.V.G.,2010
0.0,2.5,0.0,0.0,0.0,0.0,20.0,0.0,0.0,30.5,47.0,0.0,2.617000102996826,Devi A.V.G.,2010
0.0,0.0,0.0,0.0,40.0,0.0,0.0,0.0,0.0,0.0,60.0,0.0,2.9800000190734863,Karabulut M.,2011
46.2,0.0,0.0,0.0,0.0,0.0,24.3,0.0,0.0,26.9,2.6,0.0,2.719000101089477,Linati L.,2005
43.7,0.0,0.0,0.0,0.0,0.0,24.4,0.0,0.0,26.9,5.0,0.0,2.720999956130981,Linati L.,2005
10.0,0.0,0.0,0.0,0.0,0.0,0.0,10.0,0.0,20.0,60.0,0.0,2.509999990463257,Lee Yong Su,2003
10.0,0.0,0.0,0.0,0.0,0.0,0.0,10.0,5.0,15.0,60.0,0.0,2.539999961853028,Lee Yong Su,2003
10.0,0.0,0.0,0.0,0.0,0.0,0.0,10.0,10.0,10.0,60.0,0.0,2.559999942779541,Lee Yong Su,2003
10.0,0.0,0.0,0.0,0.0,0.0,0.0,10.0,15.0,5.0,60.0,0.0,2.5199999809265137,Lee Yong Su,2003
10.0,0.0,0.0,0.0,0.0,0.0,0.0,10.0,20.0,0.0,60.0,0.0,2.5199999809265137,Lee Yong Su,2003
0.0,0.0,0.0,0.0,0.0,0.0,12.5,0.0,12.5,0.0,75.0,0.0,2.5179998874664307,Lee Byung Chul,2002
0.0,0.0,0.0,0.0,0.0,0.0,15.0,0.0,15.0,0.0,70.0,0.0,2.515000104904175,Lee Byung Chul,2002
0.0,0.0,0.0,0.0,0.0,0.0,17.53,0.0,17.38,0.0,65.1,0.0,2.526000022888184,Lee Byung Chul,2002
0.0,0.0,0.0,0.0,0.0,0.0,20.0,0.0,20.0,0.0,60.0,0.0,2.5220000743865967,Lee Byung Chul,2002
0.0,0.0,0.0,0.0,0.0,0.0,22.5,0.0,22.5,0.0,55.0,0.0,2.562000036239624,Lee Byung Chul,2002
0.0,0.0,0.0,0.0,0.0,0.0,25.0,0.0,25.0,0.0,50.0,0.0,2.5739998817443848,Lee Byung Chul,2002
0.0,0.0,0.0,0.0,0.0,0.0,27.5,0.0,27.5,0.0,45.0,0.0,2.621999979019165,Lee Byung Chul,2002
0.0,0.0,38.0,0.0,0.0,0.0,0.0,0.0,0.0,62.0,0.0,0.0,2.9100000858306885,Lee Seong Joo,2007
69.0,0.0,0.0,0.0,0.0,0.0,31.0,0.0,0.0,0.0,0.0,0.0,2.4059998989105225,Johnson J.A.,2011
45.17,0.0,0.0,0.0,0.0,0.0,23.38,4.24,10.82,13.8,2.6,0.0,2.619999885559082,Lopez-Esteban S,2003
43.92,0.0,0.0,0.0,0.0,0.0,16.37,2.92,15.11,19.16,2.52,0.0,2.609999895095825,Lopez-Esteban S,2003
51.92,0.0,0.0,0.0,0.0,0.0,9.84,1.76,14.98,19.0,2.5,0.0,2.700000047683716,Lopez-Esteban S,2003
54.52,0.0,0.0,0.0,0.0,0.0,11.64,2.55,12.68,16.08,2.54,0.0,2.630000114440918,Lopez-Esteban S,2003
56.3,0.0,0.0,0.0,0.0,0.0,10.63,1.91,12.63,16.01,2.53,0.0,2.619999885559082,Lopez-Esteban S,2003
61.32,0.0,0.0,0.0,0.0,0.0,10.02,1.79,10.77,13.55,2.55,0.0,2.7100000381469727,Lopez-Esteban S,2003
68.38,0.0,0.0,0.0,0.0,0.0,8.13,1.42,8.58,10.93,2.57,0.0,2.4800000190734863,Lopez-Esteban S,2003
0.0,0.0,0.0,0.0,0.0,0.0,50.0,0.0,0.0,0.0,50.0,0.0,2.490000009536743,Mosner P.,2009
0.0,2.5,0.0,0.0,0.0,0.0,47.5,0.0,0.0,0.0,50.0,0.0,2.5199999809265137,Mosner P.,2009
0.0,5.0,0.0,0.0,0.0,0.0,45.0,0.0,0.0,0.0,50.0,0.0,2.5299999713897705,Mosner P.,2009
0.0,7.5,0.0,0.0,0.0,0.0,42.5,0.0,0.0,0.0,50.0,0.0,2.539999961853028,Mosner P.,2009
0.0,10.0,0.0,0.0,0.0,0.0,40.0,0.0,0.0,0.0,50.0,0.0,2.569999933242798,Mosner P.,2009
0.0,10.0,0.0,0.0,0.0,0.0,45.0,0.0,0.0,0.0,45.0,0.0,2.569999933242798,Mosner P.,2009
0.0,15.0,0.0,0.0,0.0,0.0,45.0,0.0,0.0,0.0,40.0,0.0,2.630000114440918,Mosner P.,2009
0.0,20.0,0.0,0.0,0.0,0.0,45.0,0.0,0.0,0.0,35.0,0.0,2.7100000381469727,Mosner P.,2009
67.0,0.0,5.5,0.0,0.0,0.0,27.5,0.0,0.0,0.0,0.0,0.0,2.4600000381469727,Lezzi P.J.,2011
67.0,0.0,5.5,0.0,0.0,0.0,13.75,13.75,0.0,0.0,0.0,0.0,2.444000005722046,Lezzi P.J.,2011
67.0,0.0,5.5,0.0,0.0,0.0,0.0,27.5,0.0,0.0,0.0,0.0,2.430000066757202,Lezzi P.J.,2011
67.0,0.0,9.4,0.0,0.0,0.0,23.6,0.0,0.0,0.0,0.0,0.0,2.440999984741211,Lezzi P.J.,2011
67.0,0.0,9.4,0.0,0.0,0.0,11.8,11.8,0.0,0.0,0.0,0.0,2.444000005722046,Lezzi P.J.,2011
67.0,0.0,9.4,0.0,0.0,0.0,0.0,23.6,0.0,0.0,0.0,0.0,2.446000099182129,Lezzi P.J.,2011
67.0,0.0,16.5,0.0,0.0,0.0,16.5,0.0,0.0,0.0,0.0,0.0,2.344000101089477,Lezzi P.J.,2011
67.0,0.0,16.5,0.0,0.0,0.0,8.25,8.25,0.0,0.0,0.0,0.0,2.4119999408721924,Lezzi P.J.,2011
67.0,0.0,16.5,0.0,0.0,0.0,0.0,16.5,0.0,0.0,0.0,0.0,2.476999998092652,Lezzi P.J.,2011
0.0,0.0,30.99,0.0,0.0,0.0,34.54,0.0,0.0,0.0,34.47,0.0,2.559999942779541,Reddy A.A.,2011
0.0,0.0,1.81,0.0,0.0,0.0,29.71,0.0,0.0,29.56,38.92,0.0,2.61899995803833,Colak S.C.,2011
0.0,0.0,0.0,0.0,17.71,0.0,4.56,0.0,0.0,0.0,77.72,0.0,2.7799999713897705,Day D.E.,1998
0.0,0.0,0.83,0.0,20.19,0.0,5.2,0.0,0.0,0.0,73.78,0.0,2.799999952316284,Day D.E.,1998
0.0,0.0,0.82,0.0,21.8,0.0,6.74,0.0,0.0,0.0,70.64,0.0,2.8399999141693115,Day D.E.,1998
0.0,0.0,0.96,0.0,26.27,0.0,6.77,0.0,0.0,0.0,66.0,0.0,2.950000047683716,Day D.E.,1998
0.0,0.0,0.0,0.0,29.81,0.0,9.04,0.0,0.0,0.0,61.15,0.0,2.9800000190734863,Day D.E.,1998
0.0,0.0,0.0,0.0,31.74,0.0,13.26,0.0,0.0,0.0,55.0,0.0,3.039999961853028,Day D.E.,1998
0.0,0.0,0.0,0.0,34.9,0.0,10.59,0.0,0.0,0.0,54.51,0.0,3.109999895095825,Day D.E.,1998
0.0,0.0,0.0,0.0,17.71,0.0,4.56,0.0,0.0,0.0,77.72,0.0,2.7799999713897705,Day D.E.,1998
0.0,0.0,1.0,0.0,23.83,0.0,0.0,0.0,0.0,0.0,75.17,0.0,2.789999961853028,Day D.E.,1998
0.0,0.0,2.0,0.0,24.76,0.0,0.0,0.0,0.0,0.0,73.24,0.0,2.950000047683716,Day D.E.,1998
0.0,0.0,0.0,0.0,31.74,0.0,13.26,0.0,0.0,0.0,55.0,0.0,3.039999961853028,Day D.E.,1998
0.0,0.0,0.0,0.0,34.2,0.0,0.0,0.0,0.0,0.0,65.8,0.0,2.9600000381469727,Day D.E.,1998
0.0,0.0,0.87,0.0,35.37,0.0,0.0,0.0,0.0,0.0,63.76,0.0,3.049999952316284,Day D.E.,1998
0.0,0.0,0.73,0.0,37.37,0.0,0.0,0.0,0.0,0.0,61.91,0.0,3.039999961853028,Day D.E.,1998
0.0,0.0,0.0,0.0,0.0,0.0,45.0,0.0,0.0,5.0,50.0,0.0,2.509999990463257,Riguidel Q.,2011
0.0,0.0,0.0,0.0,0.0,0.0,40.0,0.0,0.0,10.0,50.0,0.0,2.5899999141693115,Riguidel Q.,2011
0.0,0.0,0.0,0.0,0.0,0.0,35.0,0.0,0.0,15.0,50.0,0.0,2.5199999809265137,Riguidel Q.,2011
0.0,0.0,0.0,0.0,0.0,0.0,30.0,0.0,0.0,20.0,50.0,0.0,2.5199999809265137,Riguidel Q.,2011
0.0,0.0,0.0,0.0,0.0,0.0,22.5,22.5,0.0,5.0,50.0,0.0,2.470000028610229,Riguidel Q.,2011
0.0,0.0,0.0,0.0,0.0,0.0,20.0,20.0,0.0,10.0,50.0,0.0,2.5,Riguidel Q.,2011
0.0,0.0,0.0,0.0,0.0,0.0,17.5,17.5,0.0,15.0,50.0,0.0,2.490000009536743,Riguidel Q.,2011
0.0,0.0,0.0,0.0,0.0,0.0,15.0,15.0,0.0,20.0,50.0,0.0,2.4800000190734863,Riguidel Q.,2011
70.0,0.0,0.0,0.0,0.0,0.0,15.0,0.0,0.0,15.0,0.0,0.0,2.532000064849853,McGann O.J.,2011
60.64,0.0,6.01,0.0,0.0,0.0,6.37,6.12,20.64,0.22,0.0,0.0,2.507999897003174,Tsuzuki T.,2005
70.27,0.0,1.17,0.0,0.0,0.0,13.07,0.51,5.32,9.66,0.0,0.0,2.513999938964844,Tsuzuki T.,2005
74.0,0.0,0.0,0.0,0.0,0.0,16.0,0.0,0.0,10.0,0.0,0.0,2.490000009536743,Moncke D.,2011
0.0,0.0,0.0,0.0,0.0,50.0,0.0,0.0,0.0,0.0,50.0,0.0,2.9200000762939453,Moncke D.,2011
50.0,0.0,20.0,0.0,0.0,0.0,0.0,0.0,0.0,30.0,0.0,0.0,2.7230000495910645,Shinozaki K.,2011
61.22,0.3,9.73,0.0,0.023,0.0,0.029,0.0,14.99,13.7,0.0,0.0,2.621000051498413,Hoffman D.,2011
61.28,0.77,10.29,0.0,0.0,0.0,0.0,0.0,14.31,13.35,0.0,0.0,2.61899995803833,Hoffman D.,2011
61.35,0.0,10.3,0.0,0.0,0.0,0.0,0.65,14.33,13.37,0.0,0.0,2.6029999256134038,Hoffman D.,2011
61.21,0.38,10.28,0.0,0.0,0.0,0.49,0.0,14.3,13.34,0.0,0.0,2.615000009536743,Hoffman D.,2011
61.43,0.0,10.32,0.0,0.19,0.0,0.0,0.33,14.35,13.39,0.0,0.0,2.611000061035156,Hoffman D.,2011
61.47,0.19,9.3,0.0,0.095,0.0,0.24,0.16,15.31,13.23,0.0,0.0,2.615000009536743,Hoffman D.,2011
61.42,0.76,9.3,0.0,0.0,0.0,0.0,0.0,15.3,13.22,0.0,0.0,2.61899995803833,Hoffman D.,2011
61.29,0.0,9.28,0.0,0.0,0.0,0.98,0.0,15.27,13.19,0.0,0.0,2.609999895095825,Hoffman D.,2011
