Repository: nicotouge/density

**Magma oceans on young planets play a critical role in shaping their atmospheres and mantles. Recent observations
of ultra-short-period (USP) exoplanets, such as K2-141b, provided materials to further investigate the physical
properties of these oceans. While existing machine learning models can predict their viscosity, no model currently
addresses glass density in a wide range of melt compositions.
This study introduces a novel artificial neural network (ANN) model to predict glass density from melt compositions.
We apply this model to estimate the surface density of an hypothetical glassy magma ocean on K2-141b.**


This project was carried out under the supervision of Charles Le Losq.

File: SCIGLASS_DATASET.csv (part 19 of 20)
sio2,tio2,al2o3,feo,fe2o3,mno,na2o,k2o,mgo,cao,p2o5,h2o,d,Author,Year
77.0,0.0,8.5,0.0,0.0,0.0,10.6,1.1,2.8,0.0,0.0,0.0,2.38100004196167,Sehgal J.,2011
76.0,0.3,8.5,0.0,0.0,0.0,10.8,1.1,2.8,0.5,0.0,0.0,2.3940000534057617,Sehgal J.,2011
75.5,0.3,8.5,0.0,0.0,0.0,11.3,1.1,2.8,0.5,0.0,0.0,2.3970000743865967,Sehgal J.,2011
75.0,0.3,8.5,0.0,0.0,0.0,11.8,1.1,2.8,0.5,0.0,0.0,2.401000022888184,Sehgal J.,2011
74.5,0.3,8.5,0.0,0.0,0.0,12.3,1.1,2.8,0.5,0.0,0.0,2.4040000438690186,Sehgal J.,2011
74.0,0.3,8.5,0.0,0.0,0.0,12.8,1.1,2.8,0.5,0.0,0.0,2.407000064849853,Sehgal J.,2011
73.5,0.3,8.5,0.0,0.0,0.0,13.3,1.1,2.8,0.5,0.0,0.0,2.4100000858306885,Sehgal J.,2011
73.0,0.3,8.5,0.0,0.0,0.0,13.8,1.1,2.8,0.5,0.0,0.0,2.4140000343322754,Sehgal J.,2011
72.5,0.3,8.5,0.0,0.0,0.0,14.3,1.1,2.8,0.5,0.0,0.0,2.4170000553131104,Sehgal J.,2011
72.2,0.3,8.5,0.0,0.0,0.0,14.6,1.1,2.8,0.5,0.0,0.0,2.4189999103546143,Sehgal J.,2011
72.2,0.3,8.5,0.0,0.0,0.0,14.3,1.1,3.1,0.5,0.0,0.0,2.4189999103546143,Sehgal J.,2011
72.2,0.3,8.5,0.0,0.0,0.0,13.6,1.1,3.8,0.5,0.0,0.0,2.4200000762939453,Sehgal J.,2011
72.2,0.3,8.5,0.0,0.0,0.0,13.3,1.1,4.1,0.5,0.0,0.0,2.4210000038146973,Sehgal J.,2011
72.2,0.3,8.5,0.0,0.0,0.0,12.6,1.1,4.8,0.5,0.0,0.0,2.421999931335449,Sehgal J.,2011
72.2,0.3,8.5,0.0,0.0,0.0,12.3,1.1,5.1,0.5,0.0,0.0,2.421999931335449,Sehgal J.,2011
72.2,0.3,8.5,0.0,0.0,0.0,11.6,1.1,5.8,0.5,0.0,0.0,2.4230000972747803,Sehgal J.,2011
74.0,0.3,9.0,0.0,0.0,0.0,12.3,1.1,2.8,0.5,0.0,0.0,2.4049999713897705,Sehgal J.,2011
73.5,0.3,9.5,0.0,0.0,0.0,12.3,1.1,2.8,0.5,0.0,0.0,2.407000064849853,Sehgal J.,2011
73.0,0.3,10.0,0.0,0.0,0.0,12.3,1.1,2.8,0.5,0.0,0.0,2.4089999198913574,Sehgal J.,2011
72.5,0.3,10.5,0.0,0.0,0.0,12.3,1.1,2.8,0.5,0.0,0.0,2.4100000858306885,Sehgal J.,2011
72.0,0.3,11.0,0.0,0.0,0.0,12.3,1.1,2.8,0.5,0.0,0.0,2.4119999408721924,Sehgal J.,2011
71.5,0.3,11.5,0.0,0.0,0.0,12.3,1.1,2.8,0.5,0.0,0.0,2.4130001068115234,Sehgal J.,2011
71.0,0.3,12.0,0.0,0.0,0.0,12.3,1.1,2.8,0.5,0.0,0.0,2.414999961853028,Sehgal J.,2011
70.5,0.3,12.5,0.0,0.0,0.0,12.3,1.1,2.8,0.5,0.0,0.0,2.4159998893737797,Sehgal J.,2011
70.5,0.0,10.5,0.0,0.0,0.0,12.6,2.1,3.8,0.5,0.0,0.0,2.424999952316284,Sehgal J.,2011
0.0,0.0,0.0,0.0,0.0,0.0,50.0,0.0,0.0,0.0,50.0,0.0,2.462847948074341,Munoz-Senovilla,2014
0.0,0.0,0.0,0.0,0.0,0.0,0.0,0.0,50.0,0.0,50.0,0.0,2.4561877250671387,Munoz-Senovilla,2014
0.0,0.0,0.0,0.0,0.0,0.0,0.0,0.0,0.0,50.0,50.0,0.0,2.73511004447937,Munoz-Senovilla,2014
45.0,0.0,15.0,0.0,0.0,0.0,0.0,0.0,0.0,40.0,0.0,0.0,2.859999895095825,Goswami M.,2013
0.0,0.0,29.4,0.0,0.0,0.0,0.0,0.0,0.0,0.0,70.6,0.0,2.578000068664551,Smith Ch.E.,2014
0.0,0.0,34.0,0.0,0.0,0.0,0.0,0.0,0.0,0.0,66.0,0.0,2.489000082015991,Smith Ch.E.,2014
56.96,1.08,12.64,0.0,0.0,0.0,3.82,0.71,13.11,11.65,0.0,0.035,2.6080000400543213,Robert G.,2014
51.71,0.98,11.47,0.0,0.0,0.0,3.46,0.64,11.9,10.58,0.0,9.25,2.5999999046325684,Robert G.,2014
50.37,0.95,11.18,0.0,0.0,0.0,3.37,0.63,11.59,10.3,0.0,11.61,2.556999921798706,Robert G.,2014
48.76,0.92,10.82,0.0,0.0,0.0,3.27,0.61,11.22,9.97,0.0,14.43,2.5339999198913574,Robert G.,2014
48.03,0.91,10.66,0.0,0.0,0.0,3.22,0.6,11.05,9.82,0.0,15.72,2.5409998893737797,Robert G.,2014
51.91,0.88,11.07,0.0,0.0,0.0,3.21,0.46,22.36,10.08,0.0,0.034,2.674999952316284,Robert G.,2014
50.85,0.86,10.84,0.0,0.0,0.0,3.14,0.45,21.9,9.88,0.0,2.08,2.690999984741211,Robert G.,2014
47.14,0.8,10.05,0.0,0.0,0.0,2.91,0.41,20.3,9.16,0.0,9.23,2.632999897003174,Robert G.,2014
46.09,0.78,9.83,0.0,0.0,0.0,2.85,0.41,19.86,8.95,0.0,11.23,2.614000082015991,Robert G.,2014
44.9,0.76,9.57,0.0,0.0,0.0,2.77,0.4,19.34,8.72,0.0,13.53,2.5929999351501465,Robert G.,2014
58.41,0.73,13.24,6.9,0.0,0.0,4.19,0.58,5.27,10.54,0.093,0.037,2.6549999713897705,Robert G.,2014
56.45,0.7,12.8,6.67,0.0,0.0,4.05,0.56,5.09,10.19,0.09,3.4,2.6540000438690186,Robert G.,2014
54.23,0.68,12.29,6.41,0.0,0.0,3.89,0.54,4.89,9.79,0.086,7.19,2.634000062942505,Robert G.,2014
52.55,0.66,11.91,6.21,0.0,0.0,3.77,0.52,4.74,9.48,0.084,10.07,2.61299991607666,Robert G.,2014
50.87,0.63,11.53,6.01,0.0,0.0,3.65,0.51,4.59,9.18,0.081,12.95,2.5920000076293945,Robert G.,2014
49.66,0.62,11.26,5.87,0.0,0.0,3.56,0.5,4.48,8.96,0.079,15.01,2.578000068664551,Robert G.,2014
52.82,0.77,11.07,9.44,0.0,0.0,3.21,0.41,11.89,10.28,0.072,0.036,2.7660000324249268,Robert G.,2014
50.26,0.73,10.53,8.98,0.0,0.0,3.06,0.39,11.31,9.78,0.069,4.89,2.759999990463257,Robert G.,2014
48.85,0.71,10.24,8.73,0.0,0.0,2.97,0.38,11.0,9.5,0.067,7.55,2.740999937057495,Robert G.,2014
48.2,0.7,10.1,8.62,0.0,0.0,2.93,0.37,10.85,9.38,0.066,8.79,2.687000036239624,Robert G.,2014
47.59,0.7,9.97,8.51,0.0,0.0,2.9,0.37,10.71,9.26,0.065,9.93,2.739000082015991,Robert G.,2014
0.0,0.0,0.0,0.0,0.0,0.0,46.7,0.0,0.0,0.0,53.3,0.0,2.430000066757202,Omrani R.O.,2014
0.0,0.0,0.0,0.0,0.0,4.59,45.91,0.0,0.0,0.0,49.5,0.0,2.5,Omrani R.O.,2014
0.0,0.0,0.0,0.0,0.0,9.6,43.2,0.0,0.0,0.0,47.2,0.0,2.5799999237060547,Omrani R.O.,2014
0.0,0.0,0.0,0.0,0.0,14.69,41.26,0.0,0.0,0.0,44.06,0.0,2.6700000762939453,Omrani R.O.,2014
0.0,0.0,0.0,0.0,0.0,19.48,38.06,0.0,0.0,0.0,42.46,0.0,2.630000114440918,Omrani R.O.,2014
0.0,0.0,0.0,0.0,0.0,24.8,35.2,0.0,0.0,0.0,40.0,0.0,2.650000095367432,Omrani R.O.,2014
0.0,0.0,0.0,0.0,0.0,30.11,33.0,0.0,0.0,0.0,36.89,0.0,2.75,Omrani R.O.,2014
0.0,0.0,0.0,0.0,0.0,33.86,30.28,0.0,0.0,0.0,35.86,0.0,2.700000047683716,Omrani R.O.,2014
0.0,0.0,0.0,0.0,0.0,4.86,45.29,0.0,0.0,0.0,49.85,0.0,2.5199999809265137,Omrani R.O.,2014
0.0,0.0,0.0,0.0,0.0,9.76,39.94,0.0,0.0,0.0,50.3,0.0,2.5799999237060547,Omrani R.O.,2014
0.0,0.0,0.0,0.0,0.0,13.2,34.8,0.0,0.0,0.0,52.0,0.0,2.5999999046325684,Omrani R.O.,2014
0.0,0.0,0.0,0.0,0.0,16.78,30.07,0.0,0.0,0.0,53.15,0.0,2.6700000762939453,Omrani R.O.,2014
0.0,0.0,0.0,0.0,0.0,26.35,19.76,0.0,0.0,0.0,53.89,0.0,2.789999961853028,Omrani R.O.,2014
0.0,0.0,0.0,0.0,0.0,29.31,16.85,0.0,0.0,0.0,53.84,0.0,2.8499999046325684,Omrani R.O.,2014
0.0,0.0,0.0,0.0,0.0,0.0,46.7,0.0,0.0,0.0,53.3,0.0,2.430000066757202,Omrani R.O.,2014
2.52,0.26,0.66,0.0,36.78,0.0,0.081,0.0,0.0,0.0,59.7,0.0,3.0,Qian Bin,2013
3.63,0.22,0.88,0.0,28.49,0.0,1.24,0.0,0.0,6.61,58.93,0.0,3.0899999141693115,Qian Bin,2013
3.57,0.21,0.9,0.0,26.43,0.0,1.19,0.0,0.0,13.41,54.29,0.0,3.190000057220459,Qian Bin,2013
38.7,0.0,12.9,0.0,0.0,0.0,0.0,0.0,9.7,38.7,0.0,0.0,2.9100000858306885,Reddy A.A.,2013
0.0,0.0,0.0,0.0,0.0,0.0,50.0,0.0,0.0,0.0,50.0,0.0,2.5,Shaharuddin S.I,2012
0.0,0.0,0.0,0.0,0.0,0.0,40.0,0.0,0.0,10.0,50.0,0.0,2.5209999084472656,Shaharuddin S.I,2012
0.0,0.0,0.0,0.0,0.0,0.0,30.0,0.0,0.0,20.0,50.0,0.0,2.561000108718872,Shaharuddin S.I,2012
0.0,0.0,0.0,0.0,0.0,0.0,20.0,0.0,0.0,30.0,50.0,0.0,2.5920000076293945,Shaharuddin S.I,2012
0.0,0.0,0.0,0.0,0.0,0.0,10.0,0.0,0.0,40.0,50.0,0.0,2.61299991607666,Shaharuddin S.I,2012
0.0,0.0,0.0,0.0,0.0,0.0,0.0,0.0,0.0,50.0,50.0,0.0,2.6429998874664307,Shaharuddin S.I,2012
75.31,0.0,6.08,0.0,0.0,0.0,14.0,0.0,4.61,0.0,0.0,0.0,2.400000095367432,Nishizawa M.,2011
77.38,0.0,6.11,0.0,0.0,0.0,9.22,3.98,3.31,0.0,0.0,0.0,2.390000104904175,Nishizawa M.,2011
73.78,0.0,7.74,0.0,0.0,0.0,1.05,9.83,7.6,0.0,0.0,0.0,2.390000104904175,Nishizawa M.,2011
73.69,0.0,11.49,0.0,0.0,0.0,14.5,0.0,0.32,0.0,0.0,0.0,2.400000095367432,Nishizawa M.,2011
81.24,0.0,0.12,0.0,0.0,0.0,8.11,4.37,6.16,0.0,0.0,0.0,2.369999885559082,Nishizawa M.,2011
71.24,0.0,0.12,0.0,0.0,0.0,1.07,9.59,15.83,2.15,0.0,0.0,2.450000047683716,Nishizawa M.,2011
64.43,0.0,12.23,0.007,0.005,0.0,13.76,2.79,3.26,3.51,0.0,0.0,2.450000047683716,Muguruma M.,2013
0.0,0.0,0.8,0.0,0.0,0.0,0.0,0.0,46.1,0.0,53.1,0.0,2.430000066757202,Smith C.E.,2014
0.0,0.0,4.7,0.0,0.0,0.0,0.0,0.0,55.5,0.0,39.8,0.0,2.5799999237060547,Smith C.E.,2014
68.0,0.0,0.0,0.0,1.0,0.0,7.62,0.0,0.0,23.37,0.0,0.0,2.569000005722046,Smedskjaer M.M.,2009
68.3,0.0,0.0,0.0,1.0,0.0,0.0,7.8,0.0,22.9,0.0,0.0,2.565000057220459,Smedskjaer M.M.,2009
62.66,0.0,0.0,0.0,1.1,0.0,0.0,0.0,0.0,36.24,0.0,0.0,2.671999931335449,Smedskjaer M.M.,2009
91.98,0.0,0.0,0.0,1.0,0.0,7.01,0.0,0.0,0.0,0.0,0.0,2.263000011444092,Smedskjaer M.M.,2009
73.15,0.0,0.0,0.0,0.0,0.0,10.99,5.92,0.0,9.94,0.0,0.0,2.4800000190734863,Ruangtaweep Y.,2014
0.0,0.0,0.0,0.0,0.0,0.0,50.0,0.0,0.0,0.0,50.0,0.0,2.0799999237060547,Sinouh H.,2013
75.0,0.0,0.0,0.0,0.0,0.0,12.5,0.0,12.5,0.0,0.0,0.0,2.450000047683716,Kuryaeva R.G.,2013
0.0,0.0,0.0,0.0,10.0,0.0,0.0,0.0,0.0,0.0,90.0,0.0,2.509999990463257,Sdiri N.,2014
53.86,0.0,0.0,0.0,0.0,0.0,22.65,0.0,0.0,21.77,1.72,0.0,2.6600000858306885,Massera J.,2014
0.0,0.0,0.0,0.0,40.0,0.0,0.0,0.0,0.0,0.0,60.0,0.0,2.9800000190734863,Mogus-Milankovi,2012
0.0,3.6,0.0,0.0,0.0,0.0,0.0,0.0,0.0,45.9,50.5,0.0,2.6480000019073486,Morikawa H.,2013
0.0,5.0,0.0,0.0,0.0,0.0,0.0,0.0,11.25,33.75,50.0,0.0,2.630000114440918,Morikawa H.,2013
0.0,4.8,0.0,0.0,0.0,0.0,0.0,0.0,24.2,24.9,46.1,0.0,2.5920000076293945,Morikawa H.,2013
0.0,5.0,0.0,0.0,0.0,0.0,0.0,0.0,33.75,11.25,50.0,0.0,2.5179998874664307,Morikawa H.,2013
0.0,5.9,0.0,0.0,0.0,0.0,0.0,0.0,48.6,0.0,45.5,0.0,2.4609999656677246,Morikawa H.,2013
0.0,9.3,0.0,0.0,0.0,0.0,0.0,0.0,0.0,60.1,30.6,0.0,2.994999885559082,Morikawa H.,2013
0.0,10.0,0.0,0.0,0.0,0.0,0.0,0.0,10.0,50.0,30.0,0.0,2.990000009536743,Morikawa H.,2013
0.0,10.0,0.0,0.0,0.0,0.0,0.0,0.0,20.0,40.0,30.0,0.0,2.992000102996826,Morikawa H.,2013
0.0,9.42,0.0,0.0,0.0,0.0,0.0,0.0,29.36,31.96,29.26,0.0,2.950999975204468,Morikawa H.,2013
0.0,10.0,0.0,0.0,0.0,0.0,0.0,0.0,40.0,20.0,30.0,0.0,2.950999975204468,Morikawa H.,2013
0.0,10.0,0.0,0.0,0.0,0.0,0.0,0.0,50.0,10.0,30.0,0.0,2.9040000438690186,Morikawa H.,2013
0.0,10.31,0.0,0.0,0.0,0.0,0.0,0.0,59.96,0.0,29.73,0.0,2.890000104904175,Morikawa H.,2013
0.0,0.0,0.0,0.0,0.0,0.0,42.5,0.0,0.0,0.0,57.5,0.0,2.220000028610229,Thombre M.D.,2014
0.0,0.0,0.0,0.0,15.0,0.0,20.0,0.0,0.0,0.0,65.0,0.0,2.700000047683716,Mostafa A.G.,2013
0.0,0.0,0.0,0.0,20.0,0.0,0.0,0.0,0.0,12.0,68.0,0.0,2.819999933242798,Liang Xiaofeng,2014
100.0,0.0,0.0,0.0,0.0,0.0,0.0,0.0,0.0,0.0,0.0,0.0,2.200000047683716,Winterstein-Bec,2014
65.07,0.0,14.01,0.0,0.0,0.0,14.91,0.0,0.0,6.01,0.0,0.0,2.483999967575073,Aitken B.G.,2011
0.0,0.0,0.0,0.0,0.0,0.0,0.0,0.0,0.0,30.0,70.0,0.0,2.5280001163482666,Rao G.V.,2014
0.0,0.0,0.0,0.0,0.0,0.0,0.0,0.0,0.0,35.0,65.0,0.0,2.5409998893737797,Rao G.V.,2014
0.0,0.0,0.0,0.0,0.0,0.0,0.0,0.0,0.0,40.0,60.0,0.0,2.556999921798706,Rao G.V.,2014
0.0,0.0,0.0,0.0,0.0,0.0,0.0,0.0,0.0,45.0,55.0,0.0,2.5829999446868896,Rao G.V.,2014
0.0,0.0,0.0,0.0,0.0,0.0,0.0,0.0,0.0,50.0,50.0,0.0,2.611000061035156,Rao G.V.,2014
0.0,0.0,0.0,0.0,0.0,0.0,0.0,0.0,0.0,50.0,50.0,0.0,2.58899998664856,Rao G.V.,2014
0.0,0.0,0.0,0.0,0.0,0.0,40.0,0.0,0.0,0.0,60.0,0.0,2.634000062942505,Kim Nam-Jin,2010
45.0,0.0,0.0,0.0,0.0,0.0,24.5,0.0,0.0,24.5,6.0,0.0,2.681999921798706,Kim Taehee,2012
45.0,0.0,0.0,0.0,0.0,0.0,16.5,8.0,0.0,24.5,6.0,0.0,2.6440000534057617,Kim Taehee,2012
45.0,0.0,0.0,0.0,0.0,0.0,8.5,16.0,0.0,24.5,6.0,0.0,2.5450000762939453,Kim Taehee,2012
45.0,0.0,0.0,0.0,0.0,0.0,0.0,24.5,0.0,24.5,6.0,0.0,2.5339999198913574,Kim Taehee,2012
0.0,0.0,0.0,0.0,0.0,0.0,50.0,0.0,0.0,0.0,50.0,0.0,2.509999990463257,Caron A.,2014
74.0,0.0,0.0,0.0,0.0,0.0,16.0,0.0,0.0,10.0,0.0,0.0,2.4800000190734863,Limbach R.,2014
0.0,0.0,0.0,0.0,0.0,0.0,0.0,0.0,0.0,50.0,50.0,0.0,2.650000095367432,Limbach R.,2014
0.0,0.0,0.0,0.0,0.0,0.0,0.0,0.0,12.5,37.5,50.0,0.0,2.630000114440918,Limbach R.,2014
0.0,0.0,0.0,0.0,0.0,0.0,0.0,0.0,25.0,25.0,50.0,0.0,2.5999999046325684,Limbach R.,2014
0.0,0.0,0.0,0.0,0.0,0.0,0.0,0.0,37.5,12.5,50.0,0.0,2.5299999713897705,Limbach R.,2014
0.0,0.0,0.0,0.0,0.0,0.0,0.0,0.0,50.0,0.0,50.0,0.0,2.440000057220459,Limbach R.,2014
0.0,0.0,0.0,0.0,20.0,0.0,0.0,0.0,0.0,12.0,68.0,0.0,2.819999933242798,Li Haijian,2014
58.3,0.0,9.8,0.0,0.0,0.0,20.8,0.4,10.1,0.6,0.0,0.0,2.5,Nakamura A.,2014
59.0,0.0,11.5,0.0,0.0,0.0,18.5,2.5,8.2,0.3,0.0,0.0,2.490000009536743,Nakamura A.,2014
60.0,0.0,11.0,0.0,0.0,0.0,21.5,0.0,7.5,0.0,0.0,0.0,2.490000009536743,Nakamura A.,2014
60.0,0.0,11.5,0.0,0.0,0.0,17.5,2.5,8.2,0.3,0.0,0.0,2.490000009536743,Nakamura A.,2014
60.0,0.0,11.5,0.0,0.0,0.0,18.5,1.5,8.2,0.3,0.0,0.0,2.490000009536743,Nakamura A.,2014
60.0,0.0,12.0,0.0,0.0,0.0,18.5,2.0,7.2,0.3,0.0,0.0,2.490000009536743,Nakamura A.,2014
60.5,0.0,8.1,0.0,0.0,0.0,21.0,0.5,9.5,0.4,0.0,0.0,2.490000009536743,Nakamura A.,2014
60.5,0.0,8.6,0.0,0.0,0.0,21.0,0.5,9.0,0.4,0.0,0.0,2.490000009536743,Nakamura A.,2014
60.5,0.0,8.8,0.0,0.0,0.0,21.0,0.2,9.1,0.4,0.0,0.0,2.490000009536743,Nakamura A.,2014
60.5,0.0,9.0,0.0,0.0,0.0,20.8,0.2,9.1,0.4,0.0,0.0,2.490000009536743,Nakamura A.,2014
60.5,0.0,9.1,0.0,0.0,0.0,21.2,0.3,8.5,0.4,0.0,0.0,2.490000009536743,Nakamura A.,2014
60.5,0.0,9.2,0.0,0.0,0.0,21.8,0.2,7.9,0.4,0.0,0.0,2.490000009536743,Nakamura A.,2014
60.5,0.0,9.2,0.0,0.0,0.0,21.3,0.7,7.9,0.4,0.0,0.0,2.490000009536743,Nakamura A.,2014
61.0,0.0,8.5,0.0,0.0,0.0,20.9,0.6,8.6,0.4,0.0,0.0,2.490000009536743,Nakamura A.,2014
61.0,0.0,8.5,0.0,0.0,0.0,20.8,0.2,9.1,0.4,0.0,0.0,2.490000009536743,Nakamura A.,2014
61.0,0.0,8.5,0.0,0.0,0.0,21.0,0.2,8.9,0.4,0.0,0.0,2.490000009536743,Nakamura A.,2014
61.0,0.0,8.8,0.0,0.0,0.0,21.0,0.5,8.3,0.4,0.0,0.0,2.490000009536743,Nakamura A.,2014
61.0,0.0,11.5,0.0,0.0,0.0,17.5,2.5,7.2,0.3,0.0,0.0,2.4800000190734863,Nakamura A.,2014
61.0,0.0,11.5,0.0,0.0,0.0,18.5,1.5,7.2,0.3,0.0,0.0,2.4800000190734863,Nakamura A.,2014
61.8,0.0,8.3,0.0,0.0,0.0,20.8,0.2,8.5,0.4,0.0,0.0,2.4800000190734863,Nakamura A.,2014
61.8,0.0,8.3,0.0,0.0,0.0,20.8,0.2,8.2,0.7,0.0,0.0,2.490000009536743,Nakamura A.,2014
61.8,0.0,8.4,0.0,0.0,0.0,21.3,0.2,7.9,0.4,0.0,0.0,2.490000009536743,Nakamura A.,2014
62.0,0.0,10.5,0.0,0.0,0.0,20.0,0.0,7.5,0.0,0.0,0.0,2.4800000190734863,Nakamura A.,2014
62.4,0.0,11.3,0.0,0.0,0.0,18.8,0.0,7.2,0.3,0.0,0.0,2.470000028610229,Nakamura A.,2014
60.0,0.0,9.3,0.0,0.0,0.0,21.0,0.0,9.3,0.4,0.0,0.0,2.490000009536743,Nakamura A.,2014
57.0,0.0,12.0,0.0,0.0,0.0,23.5,0.0,7.2,0.3,0.0,0.0,2.5,Nakamura A.,2014
57.0,0.0,11.0,0.0,0.0,0.0,22.0,0.0,9.6,0.4,0.0,0.0,2.5,Nakamura A.,2014
57.0,0.0,10.0,0.0,0.0,0.0,19.0,1.5,12.0,0.5,0.0,0.0,2.509999990463257,Nakamura A.,2014
60.0,0.0,7.8,0.0,0.0,0.0,20.2,0.8,10.8,0.4,0.0,0.0,2.490000009536743,Nakamura A.,2014
61.0,0.0,8.5,0.0,0.0,0.0,21.0,0.2,8.9,0.4,0.0,0.0,2.490000009536743,Nakamura A.,2014
58.0,0.0,9.7,0.0,0.0,0.0,20.5,0.5,10.9,0.4,0.0,0.0,2.5,Nakamura A.,2014
58.0,0.5,9.7,0.0,0.0,0.0,20.5,0.5,10.4,0.4,0.0,0.0,2.509999990463257,Nakamura A.,2014
58.0,0.0,9.7,0.0,0.0,0.0,20.5,0.5,10.3,1.0,0.0,0.0,2.509999990463257,Nakamura A.,2014
58.0,0.0,11.5,0.0,0.0,0.0,17.5,3.0,9.6,0.4,0.0,0.0,2.5,Nakamura A.,2014
58.3,0.0,9.8,0.0,0.0,0.0,20.8,0.4,9.9,0.8,0.0,0.0,2.5,Nakamura A.,2014
58.5,0.0,9.7,0.0,0.0,0.0,21.0,0.3,10.1,0.4,0.0,0.0,2.5,Nakamura A.,2014
58.5,0.0,10.0,0.0,0.0,0.0,21.0,0.3,9.8,0.4,0.0,0.0,2.5,Nakamura A.,2014
59.0,0.0,9.5,0.0,0.0,0.0,21.0,0.3,9.8,0.4,0.0,0.0,2.5,Nakamura A.,2014
59.0,0.0,10.0,0.0,0.0,0.0,20.5,0.5,9.6,0.4,0.0,0.0,2.5,Nakamura A.,2014
59.5,0.0,10.0,0.0,0.0,0.0,20.0,0.5,9.6,0.4,0.0,0.0,2.490000009536743,Nakamura A.,2014
59.74,0.0,9.49,0.0,0.0,0.0,20.28,0.5,9.59,0.4,0.0,0.0,2.490000009536743,Nakamura A.,2014
60.0,0.0,9.0,0.0,0.0,0.0,20.5,0.5,9.6,0.4,0.0,0.0,2.490000009536743,Nakamura A.,2014
60.0,0.0,9.1,0.0,0.0,0.0,19.4,1.0,10.1,0.4,0.0,0.0,2.490000009536743,Nakamura A.,2014
60.0,0.0,9.3,0.0,0.0,0.0,19.4,0.6,10.3,0.4,0.0,0.0,2.490000009536743,Nakamura A.,2014
60.0,0.0,9.5,0.0,0.0,0.0,20.5,0.5,9.2,0.3,0.0,0.0,2.490000009536743,Nakamura A.,2014
60.0,0.0,9.5,0.0,0.0,0.0,19.5,0.5,10.1,0.4,0.0,0.0,2.490000009536743,Nakamura A.,2014
60.5,0.0,9.0,0.0,0.0,0.0,18.8,1.2,9.7,0.8,0.0,0.0,2.490000009536743,Nakamura A.,2014
60.0,0.0,9.3,0.0,0.0,0.0,20.4,0.1,9.8,0.4,0.0,0.0,2.490000009536743,Nakamura A.,2014
60.0,0.0,8.8,0.0,0.0,0.0,20.2,0.3,10.3,0.4,0.0,0.0,2.490000009536743,Nakamura A.,2014
60.0,0.0,8.3,0.0,0.0,0.0,21.0,0.0,10.3,0.4,0.0,0.0,2.490000009536743,Nakamura A.,2014
60.0,0.0,8.3,0.0,0.0,0.0,20.1,0.4,10.8,0.4,0.0,0.0,2.490000009536743,Nakamura A.,2014
59.0,0.0,10.3,0.0,0.0,0.0,21.0,0.0,9.3,0.4,0.0,0.0,2.490000009536743,Nakamura A.,2014
60.0,0.0,8.8,0.0,0.0,0.0,21.0,0.0,9.8,0.4,0.0,0.0,2.490000009536743,Nakamura A.,2014
60.0,0.0,7.8,0.0,0.0,0.0,20.5,1.0,10.3,0.4,0.0,0.0,2.5,Nakamura A.,2014
59.0,0.0,8.3,0.0,0.0,0.0,21.5,0.5,10.3,0.4,0.0,0.0,2.5,Nakamura A.,2014
60.0,0.0,7.8,0.0,0.0,0.0,20.0,1.0,10.8,0.4,0.0,0.0,2.5,Nakamura A.,2014
60.0,0.0,8.8,0.0,0.0,0.0,20.1,0.4,10.3,0.4,0.0,0.0,2.490000009536743,Nakamura A.,2014
60.0,0.0,8.3,0.0,0.0,0.0,19.5,1.0,10.8,0.4,0.0,0.0,2.490000009536743,Nakamura A.,2014
60.0,0.0,8.3,0.0,0.0,0.0,20.2,0.8,10.3,0.4,0.0,0.0,2.490000009536743,Nakamura A.,2014
59.0,0.0,10.3,0.0,0.0,0.0,20.8,0.2,9.3,0.4,0.0,0.0,2.490000009536743,Nakamura A.,2014
75.0,0.0,6.5,0.0,0.0,0.0,16.0,0.0,2.5,0.0,0.0,0.0,2.4100000858306885,Nakamura A.,2014
70.0,0.0,9.5,0.0,0.0,0.0,15.3,2.7,2.2,0.3,0.0,0.0,2.440000057220459,Nakamura A.,2014
70.0,0.0,9.5,0.0,0.0,0.0,18.0,0.0,2.5,0.0,0.0,0.0,2.430000066757202,Nakamura A.,2014
65.0,0.0,11.5,0.0,0.0,0.0,21.0,0.0,2.5,0.0,0.0,0.0,2.4600000381469727,Nakamura A.,2014
60.0,0.0,10.0,0.0,0.0,0.0,13.2,6.8,9.7,0.3,0.0,0.0,2.490000009536743,Nakamura A.,2014
55.0,0.0,11.5,0.0,0.0,0.0,21.0,0.0,12.5,0.0,0.0,0.0,2.509999990463257,Nakamura A.,2014
55.0,0.0,15.0,0.0,0.0,0.0,20.0,0.0,9.7,0.3,0.0,0.0,2.5,Nakamura A.,2014
65.0,0.0,0.0,0.0,0.0,0.0,25.0,0.0,0.0,10.0,0.0,0.0,2.5309998989105225,Chimalawong P.,2012
51.08,0.0,21.95,0.0,0.0,0.0,0.0,0.0,26.97,0.0,0.0,0.0,2.6600000858306885,McGinnis P.B.,2014
53.77,0.0,19.26,0.0,0.0,0.0,0.0,0.0,23.58,3.39,0.0,0.0,2.651000022888184,McGinnis P.B.,2014
48.06,0.0,23.29,0.0,0.0,0.0,0.0,0.0,28.66,0.0,0.0,0.0,2.691999912261963,McGinnis P.B.,2014
51.59,0.0,19.23,0.0,0.0,0.0,0.0,0.0,23.54,5.64,0.0,0.0,2.6730000972747803,McGinnis P.B.,2014
52.08,0.0,23.66,0.0,0.0,0.0,0.0,0.0,24.26,0.0,0.0,0.0,2.657000064849853,McGinnis P.B.,2014
46.02,0.0,18.68,0.0,0.0,0.0,0.0,0.0,32.01,3.29,0.0,0.0,2.7249999046325684,McGinnis P.B.,2014
46.71,0.0,20.8,0.0,0.0,0.0,0.0,0.0,32.49,0.0,0.0,0.0,2.7100000381469727,McGinnis P.B.,2014
53.07,0.0,19.01,0.0,0.0,0.0,0.0,0.0,27.92,0.0,0.0,0.0,2.6540000438690186,McGinnis P.B.,2014
54.61,0.0,21.45,0.0,0.0,0.0,0.0,0.0,23.94,0.0,0.0,0.0,2.63700008392334,McGinnis P.B.,2014
48.71,0.0,23.6,0.0,0.0,0.0,0.0,0.0,24.21,3.48,0.0,0.0,2.694999933242798,McGinnis P.B.,2014
54.18,0.0,16.87,0.0,0.0,0.0,0.0,0.0,28.95,0.0,0.0,0.0,2.6410000324249268,McGinnis P.B.,2014
39.83,0.0,16.43,0.0,0.0,0.0,0.0,0.0,34.14,9.6,0.0,0.0,2.799000024795532,McGinnis P.B.,2014
44.42,0.0,22.91,0.0,0.0,0.0,3.23,0.0,11.59,17.85,0.0,0.0,2.7039999961853027,McGinnis P.B.,2014
49.1,0.0,16.54,0.0,0.0,0.0,0.0,0.0,34.36,0.0,0.0,0.0,2.6989998817443848,McGinnis P.B.,2014
44.99,0.0,25.19,0.0,0.0,0.0,0.0,0.0,11.74,18.08,0.0,0.0,2.7309999465942383,McGinnis P.B.,2014
52.1,0.0,32.1,0.0,0.0,0.0,3.44,0.0,12.36,0.0,0.0,0.0,2.630000114440918,McGinnis P.B.,2014
55.06,0.0,17.14,0.0,0.0,0.0,3.02,0.0,24.78,0.0,0.0,0.0,2.595999956130981,McGinnis P.B.,2014
39.95,0.0,16.48,0.0,0.0,0.0,2.9,0.0,34.24,6.42,0.0,0.0,2.750999927520752,McGinnis P.B.,2014
53.76,0.0,17.74,0.0,0.0,0.0,0.0,0.0,11.22,17.28,0.0,0.0,2.674999952316284,McGinnis P.B.,2014
50.58,0.0,17.76,0.0,0.0,0.0,3.13,0.0,11.23,17.3,0.0,0.0,2.6760001182556152,McGinnis P.B.,2014
45.47,0.0,30.81,0.0,0.0,0.0,0.0,0.0,23.72,0.0,0.0,0.0,2.7230000495910645,McGinnis P.B.,2014
41.51,0.0,17.12,0.0,0.0,0.0,3.02,0.0,21.66,16.68,0.0,0.0,2.753999948501587,McGinnis P.B.,2014
41.14,0.0,20.61,0.0,0.0,0.0,2.99,0.0,35.26,0.0,0.0,0.0,2.713000059127808,McGinnis P.B.,2014
47.04,0.0,31.87,0.0,0.0,0.0,0.0,0.0,12.27,8.82,0.0,0.0,2.70199990272522,McGinnis P.B.,2014
41.63,0.0,22.69,0.0,0.0,0.0,0.0,0.0,35.68,0.0,0.0,0.0,2.747999906539917,McGinnis P.B.,2014
46.14,0.0,16.55,0.0,0.0,0.0,2.92,0.0,34.39,0.0,0.0,0.0,2.687000036239624,McGinnis P.B.,2014
44.79,0.0,19.79,0.0,0.0,0.0,5.43,0.0,0.0,29.99,0.0,0.0,2.719000101089477,McGinnis P.B.,2014
41.48,0.0,15.28,0.0,0.0,0.0,0.0,0.0,15.46,27.78,0.0,0.0,2.816999912261963,McGinnis P.B.,2014
49.02,0.0,14.44,0.0,0.0,0.0,0.0,0.0,36.54,0.0,0.0,0.0,2.6989998817443848,McGinnis P.B.,2014
42.64,0.0,15.7,0.0,0.0,0.0,5.17,0.0,7.94,28.55,0.0,0.0,2.759000062942505,McGinnis P.B.,2014
49.89,0.0,36.75,0.0,0.0,0.0,0.0,0.0,0.0,13.36,0.0,0.0,2.9649999141693115,McGinnis P.B.,2014
54.63,0.0,16.1,0.0,0.0,0.0,0.0,0.0,0.0,29.27,0.0,0.0,2.6989998817443848,McGinnis P.B.,2014
49.25,0.0,16.12,0.0,0.0,0.0,5.31,0.0,0.0,29.32,0.0,0.0,2.7090001106262207,McGinnis P.B.,2014
44.18,0.0,14.46,0.0,0.0,0.0,4.76,0.0,36.59,0.0,0.0,0.0,2.687000036239624,McGinnis P.B.,2014
40.08,0.0,17.71,0.0,0.0,0.0,4.86,0.0,37.35,0.0,0.0,0.0,2.7090001106262207,McGinnis P.B.,2014
45.76,0.0,23.6,0.0,0.0,0.0,0.0,0.0,0.0,30.64,0.0,0.0,2.73799991607666,McGinnis P.B.,2014
40.86,0.0,21.07,0.0,0.0,0.0,0.0,0.0,38.07,0.0,0.0,0.0,2.7880001068115234,McGinnis P.B.,2014
55.25,0.0,14.8,0.0,0.0,0.0,0.0,0.0,29.95,0.0,0.0,0.0,2.63100004196167,McGinnis P.B.,2014
38.94,0.0,14.34,0.0,0.0,0.0,0.0,0.0,36.28,10.43,0.0,0.0,2.816999912261963,McGinnis P.B.,2014
50.13,0.0,12.5,0.0,0.0,0.0,0.0,0.0,37.37,0.0,0.0,0.0,2.700000047683716,McGinnis P.B.,2014
49.38,0.0,23.41,0.0,0.0,0.0,0.0,0.0,27.21,0.0,0.0,0.0,2.680000066757202,McGinnis P.B.,2014
0.0,0.0,0.0,0.0,20.0,0.0,0.0,0.0,0.0,12.0,68.0,0.0,2.819999933242798,Li Haijian,2014
0.0,0.0,0.0,0.0,0.0,0.0,20.02,0.0,23.92,16.22,39.84,0.0,2.688999891281128,Parsons A.J.,2015
0.0,0.0,0.0,0.0,0.0,0.0,14.71,0.0,23.82,16.32,45.15,0.0,2.6410000324249268,Parsons A.J.,2015
0.0,0.0,0.0,0.0,0.0,0.0,10.71,0.0,23.62,16.22,49.45,0.0,2.588000059127808,Parsons A.J.,2015
0.0,0.0,0.0,0.0,0.0,0.0,5.6,0.0,24.0,16.4,54.0,0.0,2.5360000133514404,Parsons A.J.,2015
0.0,0.0,0.0,0.0,4.6,0.0,16.3,0.0,23.5,16.3,39.3,0.0,2.821000099182129,Parsons A.J.,2015
0.0,0.0,0.0,0.0,4.8,0.0,10.4,0.0,23.7,16.4,44.7,0.0,2.765000104904175,Parsons A.J.,2015
0.0,0.0,0.0,0.0,4.8,0.0,5.0,0.0,24.1,16.5,49.6,0.0,2.697999954223633,Parsons A.J.,2015
0.0,0.0,0.0,0.0,4.9,0.0,0.0,0.0,24.4,16.4,54.3,0.0,2.621000051498413,Parsons A.J.,2015
10.0,0.0,29.0,0.0,0.0,0.0,0.0,0.0,0.0,61.0,0.0,0.0,2.9200000762939453,Takahashi S.,2015
10.0,0.0,37.0,0.0,0.0,0.0,0.0,0.0,0.0,53.0,0.0,0.0,2.900000095367432,Takahashi S.,2015
10.0,0.0,45.0,0.0,0.0,0.0,0.0,0.0,0.0,45.0,0.0,0.0,2.869999885559082,Takahashi S.,2015
10.0,0.0,50.0,0.0,0.0,0.0,0.0,0.0,0.0,40.0,0.0,0.0,2.7799999713897705,Takahashi S.,2015
10.0,0.0,55.0,0.0,0.0,0.0,0.0,0.0,0.0,35.0,0.0,0.0,2.9800000190734863,Takahashi S.,2015
19.0,0.0,26.0,0.0,0.0,0.0,0.0,0.0,0.0,55.0,0.0,0.0,2.9200000762939453,Takahashi S.,2015
19.06,0.0,33.3,0.0,0.0,0.0,0.0,0.0,0.0,47.64,0.0,0.0,2.880000114440918,Takahashi S.,2015
22.0,0.0,39.0,0.0,0.0,0.0,0.0,0.0,0.0,39.0,0.0,0.0,2.8499999046325684,Takahashi S.,2015
33.0,0.0,16.7,0.0,0.0,0.0,0.0,0.0,0.0,50.3,0.0,0.0,2.900000095367432,Takahashi S.,2015
33.0,0.0,21.4,0.0,0.0,0.0,0.0,0.0,0.0,45.6,0.0,0.0,2.869999885559082,Takahashi S.,2015
33.0,0.0,25.1,0.0,0.0,0.0,0.0,0.0,0.0,41.9,0.0,0.0,2.8399999141693115,Takahashi S.,2015
33.0,0.0,27.6,0.0,0.0,0.0,0.0,0.0,0.0,39.4,0.0,0.0,2.819999933242798,Takahashi S.,2015
33.0,0.0,29.8,0.0,0.0,0.0,0.0,0.0,0.0,37.2,0.0,0.0,2.809999942779541,Takahashi S.,2015
33.0,0.0,31.7,0.0,0.0,0.0,0.0,0.0,0.0,35.3,0.0,0.0,2.799999952316284,Takahashi S.,2015
33.0,0.0,33.5,0.0,0.0,0.0,0.0,0.0,0.0,33.5,0.0,0.0,2.789999961853028,Takahashi S.,2015
33.0,0.0,38.0,0.0,0.0,0.0,0.0,0.0,0.0,29.0,0.0,0.0,2.759999990463257,Takahashi S.,2015
33.0,0.0,43.0,0.0,0.0,0.0,0.0,0.0,0.0,24.0,0.0,0.0,2.8299999237060547,Takahashi S.,2015
40.0,0.0,6.0,0.0,0.0,0.0,0.0,0.0,0.0,54.0,0.0,0.0,2.930000066757202,Takahashi S.,2015
40.0,0.0,10.0,0.0,0.0,0.0,0.0,0.0,0.0,50.0,0.0,0.0,2.900000095367432,Takahashi S.,2015
40.0,0.0,15.0,0.0,0.0,0.0,0.0,0.0,0.0,45.0,0.0,0.0,2.8499999046325684,Takahashi S.,2015
40.0,0.0,20.0,0.0,0.0,0.0,0.0,0.0,0.0,40.0,0.0,0.0,2.819999933242798,Takahashi S.,2015
39.92,0.0,22.16,0.0,0.0,0.0,0.0,0.0,0.0,37.92,0.0,0.0,2.799999952316284,Takahashi S.,2015
40.0,0.0,25.0,0.0,0.0,0.0,0.0,0.0,0.0,35.0,0.0,0.0,2.7799999713897705,Takahashi S.,2015
40.0,0.0,30.0,0.0,0.0,0.0,0.0,0.0,0.0,30.0,0.0,0.0,2.759999990463257,Takahashi S.,2015
40.0,0.0,32.7,0.0,0.0,0.0,0.0,0.0,0.0,27.3,0.0,0.0,2.7699999809265137,Takahashi S.,2015
45.0,0.0,5.0,0.0,0.0,0.0,0.0,0.0,0.0,50.0,0.0,0.0,2.900000095367432,Takahashi S.,2015
45.0,0.0,10.0,0.0,0.0,0.0,0.0,0.0,0.0,45.0,0.0,0.0,2.859999895095825,Takahashi S.,2015
45.0,0.0,15.0,0.0,0.0,0.0,0.0,0.0,0.0,40.0,0.0,0.0,2.809999942779541,Takahashi S.,2015
45.0,0.0,20.0,0.0,0.0,0.0,0.0,0.0,0.0,35.0,0.0,0.0,2.7699999809265137,Takahashi S.,2015
45.0,0.0,20.6,0.0,0.0,0.0,0.0,0.0,0.0,34.4,0.0,0.0,2.7699999809265137,Takahashi S.,2015
45.0,0.0,22.6,0.0,0.0,0.0,0.0,0.0,0.0,32.4,0.0,0.0,2.75,Takahashi S.,2015
45.0,0.0,24.4,0.0,0.0,0.0,0.0,0.0,0.0,30.6,0.0,0.0,2.740000009536743,Takahashi S.,2015
45.0,0.0,25.0,0.0,0.0,0.0,0.0,0.0,0.0,30.0,0.0,0.0,2.720000028610229,Takahashi S.,2015
45.0,0.0,26.0,0.0,0.0,0.0,0.0,0.0,0.0,29.0,0.0,0.0,2.740000009536743,Takahashi S.,2015
45.0,0.0,27.5,0.0,0.0,0.0,0.0,0.0,0.0,27.5,0.0,0.0,2.7300000190734863,Takahashi S.,2015
45.0,0.0,30.0,0.0,0.0,0.0,0.0,0.0,0.0,25.0,0.0,0.0,2.7300000190734863,Takahashi S.,2015
50.0,0.0,0.0,0.0,0.0,0.0,0.0,0.0,0.0,50.0,0.0,0.0,2.900000095367432,Takahashi S.,2015
50.0,0.0,5.0,0.0,0.0,0.0,0.0,0.0,0.0,45.0,0.0,0.0,2.859999895095825,Takahashi S.,2015
50.0,0.0,10.0,0.0,0.0,0.0,0.0,0.0,0.0,40.0,0.0,0.0,2.809999942779541,Takahashi S.,2015
50.0,0.0,12.5,0.0,0.0,0.0,0.0,0.0,0.0,37.5,0.0,0.0,2.799999952316284,Takahashi S.,2015
50.0,0.0,15.0,0.0,0.0,0.0,0.0,0.0,0.0,35.0,0.0,0.0,2.759999990463257,Takahashi S.,2015
50.0,0.0,18.7,0.0,0.0,0.0,0.0,0.0,0.0,31.3,0.0,0.0,2.7300000190734863,Takahashi S.,2015
50.0,0.0,20.0,0.0,0.0,0.0,0.0,0.0,0.0,30.0,0.0,0.0,2.720000028610229,Takahashi S.,2015
50.0,0.0,20.6,0.0,0.0,0.0,0.0,0.0,0.0,29.4,0.0,0.0,2.7300000190734863,Takahashi S.,2015
50.0,0.0,22.2,0.0,0.0,0.0,0.0,0.0,0.0,27.8,0.0,0.0,2.720000028610229,Takahashi S.,2015
50.0,0.0,23.7,0.0,0.0,0.0,0.0,0.0,0.0,26.3,0.0,0.0,2.7100000381469727,Takahashi S.,2015
50.0,0.0,25.0,0.0,0.0,0.0,0.0,0.0,0.0,25.0,0.0,0.0,2.700000047683716,Takahashi S.,2015
50.0,0.0,30.0,0.0,0.0,0.0,0.0,0.0,0.0,20.0,0.0,0.0,2.700000047683716,Takahashi S.,2015
50.0,0.0,40.0,0.0,0.0,0.0,0.0,0.0,0.0,10.0,0.0,0.0,2.720000028610229,Takahashi S.,2015
55.0,0.0,5.0,0.0,0.0,0.0,0.0,0.0,0.0,40.0,0.0,0.0,2.799999952316284,Takahashi S.,2015
55.0,0.0,10.0,0.0,0.0,0.0,0.0,0.0,0.0,35.0,0.0,0.0,2.75,Takahashi S.,2015
55.0,0.0,11.3,0.0,0.0,0.0,0.0,0.0,0.0,33.7,0.0,0.0,2.75,Takahashi S.,2015
55.0,0.0,15.0,0.0,0.0,0.0,0.0,0.0,0.0,30.0,0.0,0.0,2.7100000381469727,Takahashi S.,2015
55.0,0.0,16.9,0.0,0.0,0.0,0.0,0.0,0.0,28.1,0.0,0.0,2.700000047683716,Takahashi S.,2015
55.0,0.0,18.5,0.0,0.0,0.0,0.0,0.0,0.0,26.5,0.0,0.0,2.690000057220459,Takahashi S.,2015
55.0,0.0,20.0,0.0,0.0,0.0,0.0,0.0,0.0,25.0,0.0,0.0,2.6700000762939453,Takahashi S.,2015
55.0,0.0,22.5,0.0,0.0,0.0,0.0,0.0,0.0,22.5,0.0,0.0,2.6700000762939453,Takahashi S.,2015
55.0,0.0,25.0,0.0,0.0,0.0,0.0,0.0,0.0,20.0,0.0,0.0,2.6600000858306885,Takahashi S.,2015
60.0,0.0,5.0,0.0,0.0,0.0,0.0,0.0,0.0,35.0,0.0,0.0,2.7300000190734863,Takahashi S.,2015
60.0,0.0,6.7,0.0,0.0,0.0,0.0,0.0,0.0,33.3,0.0,0.0,2.7300000190734863,Takahashi S.,2015
60.0,0.0,10.0,0.0,0.0,0.0,0.0,0.0,0.0,30.0,0.0,0.0,2.690000057220459,Takahashi S.,2015
60.0,0.0,12.8,0.0,0.0,0.0,0.0,0.0,0.0,27.2,0.0,0.0,2.680000066757202,Takahashi S.,2015
60.0,0.0,15.0,0.0,0.0,0.0,0.0,0.0,0.0,25.0,0.0,0.0,2.650000095367432,Takahashi S.,2015
60.0,0.0,16.5,0.0,0.0,0.0,0.0,0.0,0.0,23.5,0.0,0.0,2.6600000858306885,Takahashi S.,2015
60.0,0.0,20.0,0.0,0.0,0.0,0.0,0.0,0.0,20.0,0.0,0.0,2.619999885559082,Takahashi S.,2015
76.0,0.0,12.0,0.0,0.0,0.0,0.0,0.0,0.0,12.0,0.0,0.0,2.490000009536743,Takahashi S.,2015
76.0,0.0,17.0,0.0,0.0,0.0,0.0,0.0,0.0,7.0,0.0,0.0,2.380000114440918,Takahashi S.,2015
6.51,0.0,0.0,0.0,0.0,0.0,0.0,5.71,28.83,18.22,40.74,0.0,2.4679999351501465,Szumera M.,2014
60.2,0.0,18.37,0.0,0.0,0.0,13.27,4.08,4.08,0.0,0.0,0.0,2.450000047683716,Morozumi H.,2015
65.31,0.0,14.29,0.0,0.0,0.0,14.29,2.04,4.08,0.0,0.0,0.0,2.440000057220459,Morozumi H.,2015
69.7,0.0,2.02,0.0,0.0,0.0,14.14,1.01,4.04,9.09,0.0,0.0,2.5,Morozumi H.,2015
46.15,0.0,0.0,0.0,0.0,0.0,24.32,0.0,0.0,26.93,2.6,0.0,2.700999975204468,Arepalli S.K.,2015
10.0,0.0,0.0,0.0,0.0,0.0,0.0,0.0,0.0,40.0,50.0,0.0,2.4800000190734863,Mohammadi M.S.,2014
7.0,3.0,0.0,0.0,0.0,0.0,0.0,0.0,0.0,40.0,50.0,0.0,2.5199999809265137,Mohammadi M.S.,2014
5.0,5.0,0.0,0.0,0.0,0.0,0.0,0.0,0.0,40.0,50.0,0.0,2.549999952316284,Mohammadi M.S.,2014
3.0,7.0,0.0,0.0,0.0,0.0,0.0,0.0,0.0,40.0,50.0,0.0,2.5999999046325684,Mohammadi M.S.,2014
0.0,10.0,0.0,0.0,0.0,0.0,0.0,0.0,0.0,40.0,50.0,0.0,2.650000095367432,Mohammadi M.S.,2014
75.0,0.0,0.0,0.0,0.0,0.0,25.0,0.0,0.0,0.0,0.0,0.0,2.0672860145568848,Saiyasombat C.,2015
0.0,0.0,5.0,0.0,0.0,0.0,25.0,0.0,0.0,20.0,50.0,0.0,2.140000104904175,Kaur M.,2015
0.0,2.5,5.0,0.0,0.0,0.0,22.5,0.0,0.0,20.0,50.0,0.0,2.2699999809265137,Kaur M.,2015
0.0,5.0,5.0,0.0,0.0,0.0,20.0,0.0,0.0,20.0,50.0,0.0,2.319999933242798,Kaur M.,2015
0.0,7.5,5.0,0.0,0.0,0.0,17.5,0.0,0.0,20.0,50.0,0.0,2.3499999046325684,Kaur M.,2015
0.0,10.0,5.0,0.0,0.0,0.0,15.0,0.0,0.0,20.0,50.0,0.0,2.369999885559082,Kaur M.,2015
0.0,12.5,5.0,0.0,0.0,0.0,12.5,0.0,0.0,20.0,50.0,0.0,2.380000114440918,Kaur M.,2015
0.0,0.0,0.0,0.0,0.0,0.0,52.0,0.0,0.0,0.0,48.0,0.0,2.430000066757202,Omrani R.O.,2015
0.0,0.0,0.0,0.0,0.0,0.0,46.3,0.0,9.1,0.0,44.6,0.0,2.4800000190734863,Omrani R.O.,2015
0.0,0.0,0.0,0.0,0.0,0.0,40.4,0.0,18.1,0.0,41.5,0.0,2.5299999713897705,Omrani R.O.,2015
0.0,0.0,0.0,0.0,0.0,0.0,36.0,0.0,23.0,0.0,41.0,0.0,2.549999952316284,Omrani R.O.,2015
0.0,0.0,0.0,0.0,0.0,0.0,33.3,0.0,28.3,0.0,38.4,0.0,2.5899999141693115,Omrani R.O.,2015
0.0,0.0,0.0,0.0,0.0,0.0,28.3,0.0,37.5,0.0,34.2,0.0,2.630000114440918,Omrani R.O.,2015
0.0,0.0,0.0,0.0,0.0,0.0,27.5,0.0,40.5,0.0,32.0,0.0,2.650000095367432,Omrani R.O.,2015
59.99,0.0,20.0,0.0,0.0,0.0,20.0,0.0,0.0,0.0,0.0,0.0,2.450000047683716,Herrmann A.,2014
59.99,0.0,20.0,0.0,0.0,0.0,0.0,0.0,20.0,0.0,0.0,0.0,2.549999952316284,Herrmann A.,2014
59.99,0.0,20.0,0.0,0.0,0.0,0.0,0.0,0.0,20.0,0.0,0.0,2.609999895095825,Herrmann A.,2014
33.73,6.09,8.35,0.0,0.0,0.0,0.0,0.0,12.07,39.76,0.0,0.0,2.650000095367432,Liu Yanhui,2014
31.78,10.04,8.47,0.0,0.0,0.0,0.0,0.0,12.25,37.46,0.0,0.0,2.789999961853028,Liu Yanhui,2014
29.77,14.11,8.6,0.0,0.0,0.0,0.0,0.0,12.43,35.09,0.0,0.0,2.7799999713897705,Liu Yanhui,2014
27.7,18.3,8.73,0.0,0.0,0.0,0.0,0.0,12.62,32.65,0.0,0.0,2.930000066757202,Liu Yanhui,2014
25.57,22.62,8.86,0.0,0.0,0.0,0.0,0.0,12.81,30.14,0.0,0.0,2.8399999141693115,Liu Yanhui,2014
23.37,27.07,9.0,0.0,0.0,0.0,0.0,0.0,13.01,27.55,0.0,0.0,2.8299999237060547,Liu Yanhui,2014
29.12,18.32,8.74,0.0,0.0,0.0,0.0,0.0,12.63,31.2,0.0,0.0,2.869999885559082,Liu Yanhui,2014
26.42,18.28,8.72,0.0,0.0,0.0,0.0,0.0,12.6,33.97,0.0,0.0,2.940000057220459,Liu Yanhui,2014
0.0,0.0,0.0,0.0,0.0,0.0,51.6,0.0,0.0,0.0,48.4,0.0,2.5199999809265137,Hee P.,2014
62.54,0.0,3.1,0.0,0.04,0.0,4.1,0.5,6.4,23.31,0.0,0.0,2.630000114440918,Wiesner V.L.,2015
61.0,0.0,15.5,0.0,0.0,0.0,16.5,0.0,0.0,0.0,7.0,0.0,2.388000011444092,Pesansky J.D.,2015
59.0,0.0,16.5,0.0,0.0,0.0,17.5,0.0,0.0,0.0,7.0,0.0,2.401000022888184,Pesansky J.D.,2015
57.0,0.0,17.5,0.0,0.0,0.0,18.5,0.0,0.0,0.0,7.0,0.0,2.4119999408721924,Pesansky J.D.,2015
62.0,0.0,15.5,0.0,0.0,0.0,16.5,0.0,0.0,0.0,6.0,0.0,2.3929998874664307,Pesansky J.D.,2015
60.0,0.0,16.5,0.0,0.0,0.0,17.5,0.0,0.0,0.0,6.0,0.0,2.4059998989105225,Pesansky J.D.,2015
58.0,0.0,17.5,0.0,0.0,0.0,18.5,0.0,0.0,0.0,6.0,0.0,2.4159998893737797,Pesansky J.D.,2015
60.0,0.0,16.0,0.0,0.0,0.0,16.0,0.0,3.0,0.0,5.0,0.0,2.4170000553131104,Pesansky J.D.,2015
60.0,0.0,16.0,0.0,0.0,0.0,16.0,0.0,2.0,0.0,6.0,0.0,2.4059998989105225,Pesansky J.D.,2015
60.0,0.0,16.0,0.0,0.0,0.0,16.0,0.0,1.0,0.0,7.0,0.0,2.3929998874664307,Pesansky J.D.,2015
62.0,0.0,15.0,0.0,0.0,0.0,15.0,0.0,3.0,0.0,5.0,0.0,2.4230000972747803,Pesansky J.D.,2015
56.86,0.0,16.52,0.0,0.0,0.0,16.52,0.0,3.6,0.0,6.51,0.0,2.4260001182556152,Pesansky J.D.,2015
56.9,0.0,16.8,0.0,0.0,0.0,16.8,0.0,3.1,0.0,6.4,0.0,2.4260001182556152,Pesansky J.D.,2015
60.77,2.0,15.94,0.0,0.0,0.0,16.23,0.0,0.02,0.06,4.98,0.0,2.4170000553131104,Dejneka M.J.,2015
59.28,1.99,15.94,0.0,0.0,0.0,16.24,0.0,0.02,0.05,6.48,0.0,2.4130001068115234,Dejneka M.J.,2015
58.29,2.99,15.94,0.0,0.0,0.0,16.24,0.0,0.02,0.05,6.47,0.0,2.421999931335449,Dejneka M.J.,2015
57.49,3.97,15.86,0.0,0.0,0.0,16.16,0.0,0.02,0.05,6.45,0.0,2.433000087738037,Dejneka M.J.,2015
59.49,3.96,14.88,0.0,0.0,0.0,15.16,0.0,0.02,0.05,6.44,0.0,2.4230000972747803,Dejneka M.J.,2015
61.47,3.97,13.88,0.0,0.0,0.0,14.17,0.0,0.02,0.05,6.44,0.0,2.4130001068115234,Dejneka M.J.,2015
54.5,1.81,18.16,0.0,0.0,0.0,18.17,0.0,0.02,0.07,7.27,0.0,2.427000045776367,Dejneka M.J.,2015
54.5,1.82,18.17,0.0,0.0,0.0,13.62,4.55,0.02,0.05,7.27,0.0,2.427999973297119,Dejneka M.J.,2015
53.53,3.57,17.84,0.0,0.0,0.0,17.84,0.0,0.02,0.07,7.13,0.0,2.441999912261963,Dejneka M.J.,2015
53.54,3.57,17.85,0.0,0.0,0.0,13.38,4.46,0.02,0.05,7.13,0.0,2.440999984741211,Dejneka M.J.,2015
69.71,0.0,10.74,0.0,0.0,0.0,15.41,0.0,3.1,0.0,1.05,0.0,2.4130001068115234,Gross T.M.,2015
69.18,0.0,11.0,0.0,0.0,0.0,15.46,0.0,3.08,0.0,1.28,0.0,2.4130001068115234,Gross T.M.,2015
66.2,0.0,9.2,0.0,0.0,0.0,14.3,0.4,9.9,0.0,0.0,0.0,2.4560000896453857,Ding Jack Yuan-,2015
66.2,0.0,10.8,0.0,0.0,0.0,14.3,0.4,8.3,0.0,0.0,0.0,2.4679999351501465,Ding Jack Yuan-,2015
67.8,0.0,9.2,0.0,0.0,0.0,14.3,0.4,8.3,0.0,0.0,0.0,2.437999963760376,Ding Jack Yuan-,2015
68.5,0.0,7.2,0.0,0.0,0.0,14.1,0.0,10.2,0.0,0.0,0.0,2.447999954223633,Ding Jack Yuan-,2015
70.5,0.0,5.2,0.0,0.0,0.0,14.1,0.0,10.2,0.0,0.0,0.0,2.434999942779541,Ding Jack Yuan-,2015
70.29,0.0,10.49,0.0,0.0,0.0,14.17,2.47,0.01,0.02,2.55,0.0,2.400000095367432,Gross T.M.,2015
74.22,0.0,6.5,0.0,0.0,0.0,14.48,2.46,0.01,0.02,2.31,0.0,2.385999917984009,Gross T.M.,2015
73.7,0.0,6.95,0.0,0.0,0.0,14.78,2.46,0.01,0.02,2.08,0.0,2.388999938964844,Gross T.M.,2015
58.13,0.0,16.38,0.0,0.0,0.0,16.53,2.34,0.04,0.03,6.55,0.0,2.4200000762939453,Gross T.M.,2015
57.87,0.0,15.8,0.0,0.0,0.0,16.19,3.27,0.04,0.03,6.79,0.0,2.424000024795532,Gross T.M.,2015
58.74,0.0,14.35,0.0,0.0,0.0,16.64,4.14,0.03,0.03,6.06,0.0,2.427000045776367,Gross T.M.,2015
74.0,0.0,13.0,0.0,0.0,0.0,6.0,0.0,5.0,2.0,0.0,0.0,2.4100000858306885,Endo J.,2013
71.0,0.0,15.0,0.0,0.0,0.0,8.0,1.0,5.0,0.0,0.0,0.0,2.4200000762939453,Endo J.,2013
71.0,3.0,12.0,0.0,0.0,0.0,6.0,0.0,7.0,1.0,0.0,0.0,2.4600000381469727,Endo J.,2013
54.0,0.0,23.0,0.0,0.0,0.0,14.0,2.0,0.0,0.0,7.0,0.0,2.424000024795532,Bookbinder D.C.,2015
56.0,0.0,22.0,0.0,0.0,0.0,14.0,2.0,0.0,0.0,6.0,0.0,2.3959999084472656,Bookbinder D.C.,2015
58.0,0.0,21.0,0.0,0.0,0.0,14.0,2.0,0.0,0.0,5.0,0.0,2.407000064849853,Bookbinder D.C.,2015
60.0,0.0,20.0,0.0,0.0,0.0,14.0,2.0,0.0,0.0,4.0,0.0,2.4189999103546143,Bookbinder D.C.,2015
61.0,0.0,15.5,0.0,0.0,0.0,16.5,0.0,0.0,0.0,7.0,0.0,2.388000011444092,Bookbinder D.C.,2015
59.0,0.0,16.5,0.0,0.0,0.0,17.5,0.0,0.0,0.0,7.0,0.0,2.401000022888184,Bookbinder D.C.,2015
57.0,0.0,17.5,0.0,0.0,0.0,18.5,0.0,0.0,0.0,7.0,0.0,2.4119999408721924,Bookbinder D.C.,2015
62.0,0.0,15.5,0.0,0.0,0.0,16.5,0.0,0.0,0.0,6.0,0.0,2.3929998874664307,Bookbinder D.C.,2015
60.0,0.0,16.5,0.0,0.0,0.0,17.5,0.0,0.0,0.0,6.0,0.0,2.4059998989105225,Bookbinder D.C.,2015
58.0,0.0,17.5,0.0,0.0,0.0,18.5,0.0,0.0,0.0,6.0,0.0,2.4159998893737797,Bookbinder D.C.,2015
60.0,0.0,16.0,0.0,0.0,0.0,16.0,0.0,3.0,0.0,5.0,0.0,2.4170000553131104,Bookbinder D.C.,2015
60.0,0.0,16.0,0.0,0.0,0.0,16.0,0.0,2.0,0.0,6.0,0.0,2.4059998989105225,Bookbinder D.C.,2015
60.0,0.0,16.0,0.0,0.0,0.0,16.0,0.0,1.0,0.0,7.0,0.0,2.3929998874664307,Bookbinder D.C.,2015
60.5,0.0,15.5,0.0,0.0,0.0,15.5,0.0,3.5,0.0,5.0,0.0,2.4170000553131104,Bookbinder D.C.,2015
72.49,0.0,6.2,0.0,0.015,0.0,12.8,0.0,8.5,0.0,0.0,0.0,2.4100000858306885,Sasai J.,2013
70.06,0.0,1.1,0.0,0.01,0.0,13.19,0.05,7.1,8.49,0.0,0.0,2.490000009536743,Sasai J.,2013
65.3,0.0,10.9,0.0,0.0,0.0,15.7,3.9,3.2,0.0,1.0,0.0,2.447999954223633,Gross T.M.,2015
65.23,0.0,10.99,0.0,0.0,0.0,15.68,4.0,0.1,3.0,1.0,0.0,2.4779999256134038,Gross T.M.,2015
61.36,0.0,7.01,0.0,0.0,0.0,14.81,2.0,6.71,7.91,0.2,0.0,2.513000011444092,Gross T.M.,2015
69.2,0.0,7.3,0.0,0.0,0.0,13.1,1.8,5.0,3.3,0.3,0.0,2.470000028610229,Gross T.M.,2015
66.5,0.0,7.0,0.0,0.0,0.0,14.1,2.6,6.3,3.5,0.0,0.0,2.4649999141693115,Gross T.M.,2015
68.17,0.0,7.11,0.0,0.0,0.0,13.51,2.4,5.41,3.2,0.2,0.0,2.4670000076293945,Gross T.M.,2015
62.1,0.0,9.0,0.0,0.0,0.0,14.4,1.9,5.6,7.0,0.0,0.0,2.5239999294281006,Gross T.M.,2015
59.46,0.0,11.01,0.0,0.0,0.0,14.41,1.8,6.01,7.31,0.0,0.0,2.5269999504089355,Gross T.M.,2015
67.0,0.0,7.1,0.0,0.0,0.0,13.6,1.9,6.4,4.0,0.0,0.0,2.4820001125335693,Gross T.M.,2015
61.0,0.0,8.9,0.0,0.0,0.0,14.8,2.0,5.9,7.2,0.2,0.0,2.5179998874664307,Gross T.M.,2015
57.84,0.0,10.69,0.0,0.0,0.0,15.28,1.9,6.39,7.69,0.2,0.0,2.5290000438690186,Gross T.M.,2015
61.96,0.0,8.71,0.0,0.0,0.0,15.02,2.0,7.61,4.5,0.2,0.0,2.486999988555908,Gross T.M.,2015
63.33,0.0,11.12,0.0,0.0,0.0,14.23,1.8,5.71,3.61,0.2,0.0,2.502000093460083,Gross T.M.,2015
57.6,0.0,10.9,0.0,0.0,0.0,14.9,2.0,6.4,7.7,0.5,0.0,2.5269999504089355,Gross T.M.,2015
64.3,0.0,9.1,0.0,0.0,0.0,14.2,1.8,6.2,3.9,0.5,0.0,2.49399995803833,Gross T.M.,2015
60.54,0.0,10.99,0.0,0.0,0.0,15.18,2.0,6.69,4.1,0.5,0.0,2.497999906539917,Gross T.M.,2015
70.9,0.0,1.1,0.0,0.0,0.0,12.7,0.2,5.8,9.3,0.0,0.0,2.469000101089477,Gross T.M.,2015
68.63,0.0,3.0,0.0,0.0,0.0,13.09,0.2,5.89,9.19,0.0,0.0,2.503000020980835,Gross T.M.,2015
66.8,0.0,5.0,0.0,0.0,0.0,13.5,0.2,5.6,8.9,0.0,0.0,2.513000011444092,Gross T.M.,2015
64.1,0.0,6.9,0.0,0.0,0.0,14.1,0.2,5.7,9.0,0.0,0.0,2.5199999809265137,Gross T.M.,2015
61.8,0.0,8.9,0.0,0.0,0.0,14.4,0.2,5.7,9.0,0.0,0.0,2.532999992370605,Gross T.M.,2015
59.3,0.0,10.9,0.0,0.0,0.0,15.0,0.2,5.7,8.9,0.0,0.0,2.5420000553131104,Gross T.M.,2015
65.0,0.0,7.1,0.0,0.0,0.0,13.6,1.9,5.5,6.9,0.0,0.0,2.509999990463257,Gross T.M.,2015
72.3,0.0,4.0,0.0,0.0,0.0,15.5,3.5,1.2,1.8,1.7,0.0,2.424999952316284,Gross T.M.,2015
71.6,0.0,5.0,0.0,0.0,0.0,15.7,3.8,3.0,0.0,0.9,0.0,2.4260001182556152,Gross T.M.,2015
71.93,0.0,5.09,0.0,0.0,0.0,15.28,3.8,0.1,2.9,0.9,0.0,2.446000099182129,Gross T.M.,2015
65.6,0.0,10.9,0.0,0.0,0.0,15.7,3.8,1.6,1.5,0.9,0.0,2.463000059127808,Gross T.M.,2015
63.95,0.5,9.66,0.0,0.11,0.0,0.01,0.054,0.3,25.41,0.0,0.0,2.619999885559082,Li Hong,2015
42.0,0.0,0.0,0.0,0.0,0.0,0.0,18.0,0.0,34.0,6.0,0.0,2.740000009536743,Tripathi H.,2015
42.0,0.0,0.5,0.0,0.0,0.0,0.0,17.5,0.0,34.0,6.0,0.0,2.759999990463257,Tripathi H.,2015
42.0,0.0,1.0,0.0,0.0,0.0,0.0,17.0,0.0,34.0,6.0,0.0,2.7699999809265137,Tripathi H.,2015
42.0,0.0,1.5,0.0,0.0,0.0,0.0,16.5,0.0,34.0,6.0,0.0,2.7799999713897705,Tripathi H.,2015
42.0,0.0,2.5,0.0,0.0,0.0,0.0,15.5,0.0,34.0,6.0,0.0,2.799999952316284,Tripathi H.,2015
10.0,0.0,0.0,0.0,0.0,0.0,10.0,0.0,0.0,0.0,80.0,0.0,2.494999885559082,Zeng Huidan,2015
18.0,0.0,0.0,0.0,0.0,0.0,10.0,0.0,0.0,0.0,72.0,0.0,2.5350000858306885,Zeng Huidan,2015
28.0,0.0,0.0,0.0,0.0,0.0,10.0,0.0,0.0,0.0,62.0,0.0,2.5199999809265137,Zeng Huidan,2015
35.0,0.0,0.0,0.0,0.0,0.0,10.0,0.0,0.0,0.0,55.0,0.0,2.5,Zeng Huidan,2015
45.0,0.0,0.0,0.0,0.0,0.0,10.0,0.0,0.0,0.0,45.0,0.0,2.4800000190734863,Zeng Huidan,2015
74.87,0.0,1.49,0.0,0.03,0.0,13.28,0.0,0.0,10.33,0.0,0.0,2.4649999141693115,Kilinc E.,2015
73.0,0.0,1.48,0.0,0.04,0.0,13.31,0.0,1.88,10.29,0.0,0.0,2.4800000190734863,Kilinc E.,2015
72.19,0.0,1.52,0.0,0.03,0.0,12.88,0.0,2.98,10.4,0.0,0.0,2.484999895095825,Kilinc E.,2015
69.64,0.0,1.51,0.0,0.04,0.0,13.76,0.0,4.82,10.23,0.0,0.0,2.503999948501587,Kilinc E.,2015
75.58,0.0,1.45,0.0,0.03,0.0,12.81,0.0,2.89,7.24,0.0,0.0,2.444999933242798,Kilinc E.,2015
72.19,0.0,1.52,0.0,0.03,0.0,12.88,0.0,2.98,10.4,0.0,0.0,2.484999895095825,Kilinc E.,2015
71.01,0.0,1.51,0.0,0.03,0.0,13.06,0.0,2.96,11.43,0.0,0.0,2.503999948501587,Kilinc E.,2015
70.18,0.0,1.49,0.0,0.03,0.0,13.15,0.0,2.87,12.27,0.0,0.0,2.507999897003174,Kilinc E.,2015
69.0,0.0,1.52,0.0,0.03,0.0,13.24,0.0,2.87,13.34,0.0,0.0,2.5290000438690186,Kilinc E.,2015
72.08,0.0,1.26,0.0,0.03,0.0,13.5,0.0,1.0,12.13,0.0,0.0,2.502000093460083,Kilinc E.,2015
72.19,0.0,1.52,0.0,0.03,0.0,12.88,0.0,2.98,10.4,0.0,0.0,2.484999895095825,Kilinc E.,2015
72.75,0.0,1.18,0.0,0.04,0.0,13.07,0.0,4.76,8.2,0.0,0.0,2.469000101089477,Kilinc E.,2015
