Repository: nicotouge/density

**Magma oceans on young planets play a critical role in shaping their atmospheres and mantles. Recent observations
of ultra-short-period (USP) exoplanets, such as K2-141b, provided materials to further investigate the physical
properties of these oceans. While existing machine learning models can predict their viscosity, no model currently
addresses glass density in a wide range of melt compositions.
This study introduces a novel artificial neural network (ANN) model to predict glass density from melt compositions.
We apply this model to estimate the surface density of an hypothetical glassy magma ocean on K2-141b.**


This project was carried out under the supervision of Charles Le Losq.

File: SCIGLASS_DATASET.csv (part 20 of 20)
sio2,tio2,al2o3,feo,fe2o3,mno,na2o,k2o,mgo,cao,p2o5,h2o,d,Author,Year
72.32,0.0,1.16,0.0,0.03,0.0,13.77,0.0,6.59,6.13,0.0,0.0,2.4570000171661377,Kilinc E.,2015
72.6,0.0,1.22,0.0,0.04,0.0,13.13,0.0,8.89,4.12,0.0,0.0,2.446000099182129,Kilinc E.,2015
72.13,0.0,1.26,0.0,0.03,0.0,13.53,0.0,11.01,2.03,0.0,0.0,2.433000087738037,Kilinc E.,2015
70.0,0.0,2.5,0.0,0.0,0.0,13.2,0.6,12.3,1.4,0.0,0.0,2.447999954223633,Senshu Y.,2014
70.0,0.0,2.5,0.0,0.0,0.0,13.2,0.6,10.9,2.8,0.0,0.0,2.4570000171661377,Senshu Y.,2014
67.5,0.0,2.5,0.0,0.0,0.0,14.4,0.6,13.5,1.5,0.0,0.0,2.470000028610229,Senshu Y.,2014
67.5,0.0,2.5,0.0,0.0,0.0,14.4,0.6,12.0,3.0,0.0,0.0,2.4790000915527344,Senshu Y.,2014
70.0,0.0,2.5,0.0,0.0,0.0,13.7,0.6,11.8,1.4,0.0,0.0,2.447999954223633,Senshu Y.,2014
70.0,0.0,2.5,0.0,0.0,0.0,12.7,0.6,12.8,1.4,0.0,0.0,2.447000026702881,Senshu Y.,2014
67.5,0.0,2.5,0.0,0.0,0.0,14.9,0.6,13.0,1.5,0.0,0.0,2.4679999351501465,Senshu Y.,2014
67.5,0.0,2.5,0.0,0.0,0.0,13.9,0.6,14.0,1.5,0.0,0.0,2.4679999351501465,Senshu Y.,2014
70.0,0.0,2.5,0.0,0.0,0.0,13.2,0.6,9.6,4.1,0.0,0.0,2.470999956130981,Senshu Y.,2014
70.0,0.0,2.5,0.0,0.0,0.0,13.2,0.6,8.2,5.5,0.0,0.0,2.4760000705718994,Senshu Y.,2014
67.5,0.0,2.5,0.0,0.0,0.0,14.4,0.6,10.5,4.5,0.0,0.0,2.489000082015991,Senshu Y.,2014
67.5,0.0,2.5,0.0,0.0,0.0,14.4,0.6,9.0,6.0,0.0,0.0,2.499000072479248,Senshu Y.,2014
68.0,0.0,2.5,0.0,0.0,0.0,14.2,0.6,11.0,3.7,0.0,0.0,2.4800000190734863,Senshu Y.,2014
67.5,0.0,2.5,0.0,0.0,0.0,14.4,0.6,11.2,3.8,0.0,0.0,2.483999967575073,Senshu Y.,2014
68.5,0.0,2.5,0.0,0.0,0.0,13.9,0.6,10.1,4.4,0.0,0.0,2.4809999465942383,Senshu Y.,2014
68.0,0.0,2.5,0.0,0.0,0.0,14.2,0.6,10.3,4.4,0.0,0.0,2.483999967575073,Senshu Y.,2014
69.0,0.0,2.5,0.0,0.0,0.0,13.7,0.6,8.5,5.7,0.0,0.0,2.486000061035156,Senshu Y.,2014
70.8,0.0,1.0,0.0,0.0,0.0,13.2,0.6,5.9,8.5,0.0,0.0,2.494999885559082,Senshu Y.,2014
65.0,0.0,2.5,0.0,0.0,0.0,16.3,0.0,8.1,8.1,0.0,0.0,2.5309998989105225,Senshu Y.,2014
69.93,0.0,2.5,0.0,0.0,0.0,10.99,0.0,8.29,8.29,0.0,0.0,2.493000030517578,Senshu Y.,2014
70.0,0.0,5.0,0.0,0.0,0.0,15.0,0.0,9.0,1.0,0.0,0.0,2.438999891281128,Senshu Y.,2014
72.5,0.0,2.5,0.0,0.0,0.0,11.9,0.6,10.0,2.5,0.0,0.0,2.434000015258789,Senshu Y.,2014
72.5,0.0,2.5,0.0,0.0,0.0,11.9,0.6,11.2,1.3,0.0,0.0,2.427000045776367,Senshu Y.,2014
70.0,0.0,2.5,0.0,0.0,0.0,12.6,1.2,12.3,1.4,0.0,0.0,2.447999954223633,Senshu Y.,2014
70.0,0.0,5.0,0.0,0.0,0.0,15.0,0.0,5.0,5.0,0.0,0.0,2.469000101089477,Senshu Y.,2014
70.0,0.0,5.0,0.0,0.0,0.0,10.0,0.0,7.5,7.5,0.0,0.0,2.4790000915527344,Senshu Y.,2014
70.0,0.0,5.0,0.0,0.0,0.0,10.0,0.0,13.5,1.5,0.0,0.0,2.447000026702881,Senshu Y.,2014
68.5,0.0,2.5,0.0,0.0,0.0,10.8,0.8,13.9,3.5,0.0,0.0,2.4719998836517334,Senshu Y.,2014
70.0,0.0,2.5,0.0,0.0,0.0,11.0,0.0,16.5,0.0,0.0,0.0,2.437000036239624,Senshu Y.,2014
65.0,0.0,5.0,0.0,0.0,0.0,12.0,0.0,18.0,0.0,0.0,0.0,2.4790000915527344,Senshu Y.,2014
70.0,0.0,2.5,0.0,0.0,0.0,16.5,0.0,5.5,5.5,0.0,0.0,2.4790000915527344,Senshu Y.,2014
70.0,0.0,0.0,0.0,0.0,0.0,18.0,0.0,6.0,6.0,0.0,0.0,2.493000030517578,Senshu Y.,2014
70.0,0.0,2.5,0.0,0.0,0.0,13.7,0.0,6.9,6.9,0.0,0.0,2.486000061035156,Senshu Y.,2014
65.0,0.0,0.0,0.0,0.0,0.0,21.0,0.0,7.0,7.0,0.0,0.0,2.5360000133514404,Senshu Y.,2014
70.0,0.0,0.0,0.0,0.0,0.0,15.0,0.0,7.5,7.5,0.0,0.0,2.5,Senshu Y.,2014
68.5,0.0,2.5,0.0,0.0,0.0,16.8,0.6,8.1,3.5,0.0,0.0,2.4760000705718994,Senshu Y.,2014
70.0,0.0,0.0,0.0,0.0,0.0,12.0,0.0,9.0,9.0,0.0,0.0,2.506999969482422,Senshu Y.,2014
65.0,0.0,0.0,0.0,0.0,0.0,14.0,0.0,10.5,10.5,0.0,0.0,2.509000062942505,Senshu Y.,2014
69.1,0.0,0.9,0.0,0.0,0.0,14.2,0.8,10.5,4.5,0.0,0.0,2.4800000190734863,Senshu Y.,2014
70.0,0.0,0.0,0.0,0.0,0.0,18.0,0.0,10.8,1.2,0.0,0.0,2.4579999446868896,Senshu Y.,2014
70.0,0.0,2.5,0.0,0.0,0.0,16.5,0.0,11.0,0.0,0.0,0.0,2.438999891281128,Senshu Y.,2014
70.0,0.0,0.0,0.0,0.0,0.0,18.0,0.0,12.0,0.0,0.0,0.0,2.447999954223633,Senshu Y.,2014
65.0,0.0,0.0,0.0,0.0,0.0,21.0,0.0,14.0,0.0,0.0,0.0,2.484999895095825,Senshu Y.,2014
70.0,0.0,0.0,0.0,0.0,0.0,15.0,0.0,15.0,0.0,0.0,0.0,2.444000005722046,Senshu Y.,2014
70.0,0.0,0.0,0.0,0.0,0.0,12.0,0.0,16.2,1.8,0.0,0.0,2.4560000896453857,Senshu Y.,2014
70.0,0.0,0.0,0.0,0.0,0.0,12.0,0.0,18.0,0.0,0.0,0.0,2.443000078201294,Senshu Y.,2014
65.0,0.0,0.0,0.0,0.0,0.0,14.0,0.0,21.0,0.0,0.0,0.0,2.490999937057495,Senshu Y.,2014
45.0,5.0,10.0,0.0,0.0,0.0,25.0,0.0,0.0,15.0,0.0,0.0,2.6700000762939453,Arya S.K.,2015
50.0,5.0,10.0,0.0,0.0,0.0,20.0,0.0,0.0,15.0,0.0,0.0,2.650000095367432,Arya S.K.,2015
55.0,5.0,10.0,0.0,0.0,0.0,15.0,0.0,0.0,15.0,0.0,0.0,2.609999895095825,Arya S.K.,2015
60.0,5.0,10.0,0.0,0.0,0.0,10.0,0.0,0.0,15.0,0.0,0.0,2.5799999237060547,Arya S.K.,2015
64.0,0.0,11.0,0.0,0.0,0.0,15.0,1.0,9.0,0.0,0.0,0.0,2.4600000381469727,Endo J.,2012
63.0,0.0,12.0,0.0,0.0,0.0,17.0,1.0,7.0,0.0,0.0,0.0,2.4600000381469727,Endo J.,2012
63.5,0.0,10.5,0.0,0.0,0.0,15.0,2.0,9.0,0.0,0.0,0.0,2.4600000381469727,Endo J.,2012
66.0,0.0,9.0,0.0,0.0,0.0,15.0,2.0,8.0,0.0,0.0,0.0,2.450000047683716,Endo J.,2012
64.3,0.0,8.5,0.0,0.0,0.0,12.5,4.0,10.7,0.0,0.0,0.0,2.470000028610229,Endo J.,2012
65.0,0.0,5.0,0.0,0.0,0.0,11.0,6.5,12.0,0.5,0.0,0.0,2.470000028610229,Endo J.,2012
60.0,0.0,13.0,0.0,0.0,0.0,13.0,0.0,14.0,0.0,0.0,0.0,2.490000009536743,Endo J.,2012
68.5,0.0,7.4,0.0,0.0,0.0,12.2,4.0,7.9,0.0,0.0,0.0,2.430000066757202,Endo J.,2012
64.8,0.0,5.3,0.0,0.0,0.0,11.0,6.3,12.1,0.5,0.0,0.0,2.4600000381469727,Endo J.,2012
0.0,0.0,0.0,0.0,0.0,0.0,15.0,0.0,0.0,40.0,45.0,0.0,2.684000015258789,Aravindan S.,2012
65.44,0.0,14.47,0.0,0.0,0.0,14.96,0.0,5.12,0.0,0.0,0.0,2.446000099182129,Guo Xiaoju,2014
65.59,0.0,14.44,0.0,4.86,0.0,15.11,0.0,0.0,0.0,0.0,0.0,2.5739998817443848,Guo Xiaoju,2014
65.65,4.92,14.45,0.0,0.0,0.0,14.97,0.0,0.0,0.0,0.0,0.0,2.450000047683716,Guo Xiaoju,2014
65.88,0.0,14.34,0.0,0.0,0.0,14.87,0.0,0.0,0.0,4.9,0.0,2.381999969482422,Guo Xiaoju,2014
47.17,0.0,0.0,0.0,0.0,0.0,23.86,0.0,0.0,26.37,2.6,0.0,2.6410000324249268,Gharbi A.,2015
34.12,0.0,0.0,0.0,0.0,0.0,0.0,0.0,17.06,40.88,7.94,0.0,2.944999933242798,Kapoor S.,2016
38.48,0.0,0.0,0.0,0.0,0.0,0.0,0.0,19.24,36.52,5.76,0.0,2.9210000038146973,Kapoor S.,2016
42.57,0.0,0.0,0.0,0.0,0.0,0.0,0.0,21.28,32.44,3.71,0.0,2.8970000743865967,Kapoor S.,2016
46.4,0.0,0.0,0.0,0.0,0.0,0.0,0.0,23.2,28.6,1.8,0.0,2.871000051498413,Kapoor S.,2016
50.0,0.0,0.0,0.0,0.0,0.0,0.0,0.0,25.0,25.0,0.0,0.0,2.851999998092652,Kapoor S.,2016
0.0,0.0,0.0,0.0,0.0,50.0,0.0,0.0,0.0,0.0,50.0,0.0,2.927999973297119,Holubova J.,2015
54.6,0.0,0.0,0.0,0.0,0.0,6.0,7.9,7.7,22.1,1.7,0.0,2.6459999084472656,Dohler F.,2016
49.4,0.0,0.0,0.0,0.0,0.0,6.6,6.6,0.0,36.3,1.1,0.0,2.7290000915527344,Dohler F.,2016
46.1,0.0,0.0,0.0,0.0,0.0,24.4,0.0,0.0,26.9,2.6,0.0,2.7160000801086426,Dohler F.,2016
46.15,0.0,0.0,0.0,0.0,0.0,6.81,6.81,0.0,37.64,2.6,0.0,2.7709999084472656,Dohler F.,2016
72.34,0.0,13.59,0.0,0.0,0.0,0.0,0.0,14.07,0.0,0.0,0.0,2.45199990272522,McGinnis P.B.,2010
69.53,0.0,13.45,0.0,0.0,0.0,0.0,0.0,17.02,0.0,0.0,0.0,2.4809999465942383,McGinnis P.B.,2010
71.73,0.0,11.47,0.0,0.0,0.0,0.0,0.0,16.8,0.0,0.0,0.0,2.453000068664551,McGinnis P.B.,2010
69.24,0.0,1.17,0.0,0.0,0.0,12.47,0.63,5.9,10.6,0.0,0.0,2.5,Wang Chong,2011
50.0,0.0,0.0,0.0,0.0,0.0,0.0,0.0,0.0,50.0,0.0,0.0,2.9059998989105225,Lin Chung-Chern,2015
50.0,0.0,0.0,0.0,0.0,0.0,16.67,0.0,0.0,33.33,0.0,0.0,2.76200008392334,Lin Chung-Chern,2015
50.0,0.0,0.0,0.0,0.0,0.0,25.0,0.0,0.0,25.0,0.0,0.0,2.70199990272522,Lin Chung-Chern,2015
50.0,0.0,0.0,0.0,0.0,0.0,33.33,0.0,0.0,16.67,0.0,0.0,2.6540000438690186,Lin Chung-Chern,2015
100.0,0.0,0.0,0.0,0.0,0.0,0.0,0.0,0.0,0.0,0.0,0.0,2.197999954223633,Lancry M.,2016
1.4,0.0,1.36,0.0,19.24,0.0,0.39,0.15,45.91,0.0,31.56,0.0,2.9189999103546143,Li Sheng,2016
2.04,0.0,1.68,0.0,28.57,0.0,0.58,0.22,0.0,18.84,48.06,0.0,2.9549999237060547,Li Sheng,2016
1.54,0.0,1.91,0.0,25.21,0.0,0.44,0.2,0.0,29.16,41.53,0.0,2.961999893188477,Li Sheng,2016
1.85,0.0,1.69,0.0,23.02,0.0,0.51,0.2,0.0,36.33,36.4,0.0,3.009000062942505,Li Sheng,2016
0.0,5.8,0.0,0.0,0.0,0.0,10.9,0.0,0.0,36.9,46.4,0.0,2.619999885559082,Al Qaysi M.,2015
0.0,0.0,0.0,0.0,0.0,0.0,35.0,0.0,0.0,20.0,45.0,0.0,2.6600000858306885,Martin J.,2015
0.0,0.0,0.0,0.0,0.0,0.0,25.0,0.0,0.0,30.0,45.0,0.0,2.619999885559082,Martin J.,2015
0.0,0.0,0.0,0.0,0.0,0.0,15.0,0.0,0.0,40.0,45.0,0.0,2.6700000762939453,Martin J.,2015
0.0,0.0,0.0,0.0,0.0,0.0,0.0,35.0,0.0,20.0,45.0,0.0,2.5,Martin J.,2015
0.0,0.0,0.0,0.0,0.0,0.0,0.0,25.0,0.0,30.0,45.0,0.0,2.539999961853028,Martin J.,2015
0.0,0.0,0.0,0.0,0.0,0.0,0.0,15.0,0.0,40.0,45.0,0.0,2.5999999046325684,Martin J.,2015
63.6,0.9,10.2,0.0,5.2,0.0,2.2,1.2,4.7,12.0,0.0,0.0,2.6489999294281006,Kuzmin K.L.,2016
61.12,0.9,9.82,0.0,5.01,0.0,6.01,1.1,4.51,11.52,0.0,0.0,2.6530001163482666,Kuzmin K.L.,2016
58.46,0.9,9.41,0.0,4.8,0.0,10.01,1.1,4.3,11.01,0.0,0.0,2.6419999599456787,Kuzmin K.L.,2016
56.02,0.8,9.04,0.0,4.62,0.0,13.86,1.0,4.12,10.54,0.0,0.0,2.634999990463257,Kuzmin K.L.,2016
0.0,0.0,0.0,0.0,0.0,0.0,40.0,5.0,0.0,0.0,55.0,0.0,2.380000114440918,Jha P.K.,2016
0.0,0.0,0.0,0.0,0.0,0.0,35.0,10.0,0.0,0.0,55.0,0.0,2.400000095367432,Jha P.K.,2016
0.0,0.0,0.0,0.0,0.0,0.0,30.0,15.0,0.0,0.0,55.0,0.0,2.390000104904175,Jha P.K.,2016
0.0,0.0,0.0,0.0,0.0,0.0,25.0,20.0,0.0,0.0,55.0,0.0,2.400000095367432,Jha P.K.,2016
0.0,0.0,0.0,0.0,0.0,0.0,20.0,25.0,0.0,0.0,55.0,0.0,2.380000114440918,Jha P.K.,2016
0.0,0.0,10.0,0.0,0.0,0.0,20.0,0.0,0.0,20.0,50.0,0.0,2.2799999713897705,Kaur M.,2016
76.3,0.0,11.7,0.0,0.0,0.0,0.0,0.0,0.0,12.0,0.0,0.0,2.4600000381469727,Ponitzsch A.,2016
73.1,0.0,13.2,0.0,0.0,0.0,0.0,0.0,0.0,13.7,0.0,0.0,2.500999927520752,Ponitzsch A.,2016
69.5,0.0,15.0,0.0,0.0,0.0,0.0,0.0,0.0,15.5,0.0,0.0,2.5390000343322754,Ponitzsch A.,2016
66.0,0.0,16.7,0.0,0.0,0.0,0.0,0.0,0.0,17.3,0.0,0.0,2.571000099182129,Ponitzsch A.,2016
62.7,0.0,18.4,0.0,0.0,0.0,0.0,0.0,0.0,18.9,0.0,0.0,2.6040000915527344,Ponitzsch A.,2016
59.5,0.0,20.1,0.0,0.0,0.0,0.0,0.0,0.0,20.4,0.0,0.0,2.63100004196167,Ponitzsch A.,2016
56.4,0.0,21.7,0.0,0.0,0.0,0.0,0.0,0.0,21.9,0.0,0.0,2.6530001163482666,Ponitzsch A.,2016
50.8,0.0,24.5,0.0,0.0,0.0,0.0,0.0,0.0,24.7,0.0,0.0,2.6989998817443848,Ponitzsch A.,2016
47.9,0.0,25.7,0.0,0.0,0.0,0.0,0.0,0.0,26.4,0.0,0.0,2.7170000076293945,Ponitzsch A.,2016
45.3,0.0,27.1,0.0,0.0,0.0,0.0,0.0,0.0,27.6,0.0,0.0,2.733999967575073,Ponitzsch A.,2016
42.7,0.0,28.4,0.0,0.0,0.0,0.0,0.0,0.0,28.9,0.0,0.0,2.747999906539917,Ponitzsch A.,2016
40.5,0.0,29.6,0.0,0.0,0.0,0.0,0.0,0.0,29.9,0.0,0.0,2.76200008392334,Ponitzsch A.,2016
37.7,0.0,31.1,0.0,0.0,0.0,0.0,0.0,0.0,31.2,0.0,0.0,2.7730000019073486,Ponitzsch A.,2016
35.2,0.0,32.3,0.0,0.0,0.0,0.0,0.0,0.0,32.5,0.0,0.0,2.782999992370605,Ponitzsch A.,2016
69.77,0.0,5.91,0.0,0.0,0.0,0.0,0.0,0.0,24.32,0.0,0.0,2.601999998092652,Ponitzsch A.,2016
69.47,0.0,8.91,0.0,0.0,0.0,0.0,0.0,0.0,21.62,0.0,0.0,2.5799999237060547,Ponitzsch A.,2016
69.4,0.0,10.4,0.0,0.0,0.0,0.0,0.0,0.0,20.2,0.0,0.0,2.566999912261963,Ponitzsch A.,2016
69.67,0.0,11.81,0.0,0.0,0.0,0.0,0.0,0.0,18.52,0.0,0.0,2.555999994277954,Ponitzsch A.,2016
69.4,0.0,13.4,0.0,0.0,0.0,0.0,0.0,0.0,17.2,0.0,0.0,2.5450000762939453,Ponitzsch A.,2016
69.6,0.0,14.8,0.0,0.0,0.0,0.0,0.0,0.0,15.6,0.0,0.0,2.5380001068115234,Ponitzsch A.,2016
69.8,0.0,17.7,0.0,0.0,0.0,0.0,0.0,0.0,12.5,0.0,0.0,2.5360000133514404,Ponitzsch A.,2016
35.2,0.0,19.6,0.0,0.0,0.0,0.0,0.0,0.0,45.2,0.0,0.0,2.859999895095825,Ponitzsch A.,2016
36.3,0.0,22.2,0.0,0.0,0.0,0.0,0.0,0.0,41.5,0.0,0.0,2.838000059127808,Ponitzsch A.,2016
35.6,0.0,28.4,0.0,0.0,0.0,0.0,0.0,0.0,36.0,0.0,0.0,2.7929999828338623,Ponitzsch A.,2016
33.2,0.0,33.1,0.0,0.0,0.0,0.0,0.0,0.0,33.7,0.0,0.0,2.782000064849853,Ponitzsch A.,2016
0.0,0.0,0.0,0.0,0.0,0.0,33.0,0.0,0.0,0.0,67.0,0.0,2.369999885559082,Larink D.,2015
74.7,0.0,0.0,0.0,0.0,0.0,25.3,0.0,0.0,0.0,0.0,0.0,2.437000036239624,Bechgaard T.K.,2016
70.0,0.0,5.1,0.0,0.0,0.0,24.9,0.0,0.0,0.0,0.0,0.0,2.4560000896453857,Bechgaard T.K.,2016
64.8,0.0,10.2,0.0,0.0,0.0,25.0,0.0,0.0,0.0,0.0,0.0,2.470999956130981,Bechgaard T.K.,2016
59.6,0.0,15.1,0.0,0.0,0.0,25.3,0.0,0.0,0.0,0.0,0.0,2.483999967575073,Bechgaard T.K.,2016
54.6,0.0,19.7,0.0,0.0,0.0,25.7,0.0,0.0,0.0,0.0,0.0,2.49399995803833,Bechgaard T.K.,2016
49.7,0.0,25.2,0.0,0.0,0.0,25.1,0.0,0.0,0.0,0.0,0.0,2.497999906539917,Bechgaard T.K.,2016
55.0,0.0,0.0,0.0,0.0,0.0,0.0,10.0,0.0,35.0,0.0,0.0,2.6700000762939453,Jha P.,2016
55.0,0.0,0.0,0.0,0.0,0.0,0.0,10.0,5.0,30.0,0.0,0.0,2.6600000858306885,Jha P.,2016
55.0,0.0,0.0,0.0,0.0,0.0,0.0,10.0,10.0,25.0,0.0,0.0,2.630000114440918,Jha P.,2016
55.0,0.0,0.0,0.0,0.0,0.0,0.0,10.0,15.0,20.0,0.0,0.0,2.619999885559082,Jha P.,2016
55.0,0.0,0.0,0.0,0.0,0.0,0.0,10.0,20.0,15.0,0.0,0.0,2.5999999046325684,Jha P.,2016
55.0,0.0,0.0,0.0,0.0,0.0,0.0,10.0,25.0,10.0,0.0,0.0,2.5899999141693115,Jha P.,2016
55.0,0.0,0.0,0.0,0.0,0.0,0.0,10.0,30.0,5.0,0.0,0.0,2.559999942779541,Jha P.,2016
55.0,0.0,0.0,0.0,0.0,0.0,0.0,10.0,35.0,0.0,0.0,0.0,2.539999961853028,Jha P.,2016
0.0,0.0,0.0,0.0,40.0,0.0,0.0,0.0,0.0,0.0,60.0,0.0,3.059999942779541,Li H.J.,2016
0.0,0.0,0.0,0.0,32.0,0.0,0.0,0.0,0.0,8.0,60.0,0.0,2.9800000190734863,Li H.J.,2016
0.0,0.0,0.0,0.0,24.0,0.0,0.0,0.0,0.0,16.0,60.0,0.0,2.9100000858306885,Li H.J.,2016
0.0,0.0,0.0,0.0,16.0,0.0,0.0,0.0,0.0,24.0,60.0,0.0,2.809999942779541,Li H.J.,2016
0.0,0.0,0.0,0.0,8.0,0.0,0.0,0.0,0.0,32.0,60.0,0.0,2.7100000381469727,Li H.J.,2016
0.0,0.0,0.0,0.0,0.0,0.0,0.0,0.0,0.0,40.0,60.0,0.0,2.569999933242798,Li H.J.,2016
65.38,0.0,9.26,0.0,0.0,0.0,0.0,0.0,0.22,25.14,0.0,0.0,2.638000011444092,Veit U.,2016
64.98,0.0,8.09,0.0,0.0,0.0,0.0,0.0,0.26,26.66,0.0,0.0,2.608999967575073,Veit U.,2016
64.94,0.0,10.14,0.0,0.0,0.0,0.0,0.0,0.22,24.7,0.0,0.0,2.621999979019165,Veit U.,2016
63.74,0.0,8.89,0.0,0.0,0.0,0.0,0.0,0.25,27.12,0.0,0.0,2.6630001068115234,Veit U.,2016
63.82,0.0,8.2,0.0,0.0,0.0,0.0,0.0,0.25,27.73,0.0,0.0,2.6410000324249268,Veit U.,2016
64.42,0.0,10.26,0.0,0.0,0.0,0.0,0.0,0.2,25.12,0.0,0.0,2.640000104904175,Veit U.,2016
67.45,0.0,9.62,0.0,0.0,0.0,0.0,0.0,0.17,22.76,0.0,0.0,2.5989999771118164,Veit U.,2016
64.86,0.0,9.17,0.0,0.0,0.0,0.0,0.0,0.031,25.94,0.0,0.0,2.625999927520752,Veit U.,2016
65.93,0.0,9.75,0.0,0.0,0.0,0.0,0.0,0.0,24.32,0.0,0.0,2.615999937057495,Veit U.,2016
64.42,0.0,8.94,0.0,0.0,0.0,0.0,0.0,0.016,26.62,0.0,0.0,2.6480000019073486,Veit U.,2016
64.64,0.0,8.67,0.0,0.0,0.0,0.0,0.0,0.031,26.66,0.0,0.0,2.6440000534057617,Veit U.,2016
64.37,0.0,9.59,0.0,0.0,0.0,0.0,0.0,0.016,26.02,0.0,0.0,2.634000062942505,Veit U.,2016
65.76,0.0,9.28,0.0,0.0,0.0,0.0,0.0,0.0,24.96,0.0,0.0,2.608999967575073,Veit U.,2016
64.86,0.0,9.14,0.0,0.0,0.0,0.0,0.0,0.0,26.0,0.0,0.0,2.625,Veit U.,2016
63.37,0.0,9.43,0.0,0.0,0.0,0.0,0.0,0.0,27.2,0.0,0.0,2.6489999294281006,Veit U.,2016
66.39,0.0,9.75,0.0,0.0,0.0,0.0,0.0,0.0,23.86,0.0,0.0,2.601999998092652,Veit U.,2016
66.19,0.0,8.82,0.0,0.0,0.0,0.0,0.0,0.0,24.99,0.0,0.0,2.609999895095825,Veit U.,2016
63.49,0.0,8.46,0.0,0.0,0.0,0.0,0.0,0.0,28.05,0.0,0.0,2.6470000743865967,Veit U.,2016
64.75,0.0,10.14,0.0,0.0,0.0,0.0,0.0,0.0,25.11,0.0,0.0,2.619999885559082,Veit U.,2016
49.14,0.0,0.0,0.0,0.0,0.0,0.0,0.0,24.57,23.96,2.33,0.0,2.859999895095825,Ben-Arfa B.A.E.,2016
46.36,0.71,0.0,0.0,0.0,0.0,0.0,0.0,23.18,27.57,2.19,0.0,2.880000114440918,Ben-Arfa B.A.E.,2016
45.69,2.13,0.0,0.0,0.0,0.0,0.0,0.0,22.85,27.17,2.16,0.0,2.890000104904175,Ben-Arfa B.A.E.,2016
70.41,0.0,0.35,0.0,0.0,0.0,14.07,0.55,5.07,9.55,0.0,0.0,2.430999994277954,Guldiren D.,2016
0.0,0.0,0.0,0.0,0.0,0.0,50.5,0.0,0.0,0.0,49.5,0.0,2.4800000190734863,Cherbib M.A.,2016
0.0,0.0,0.0,0.0,0.0,0.0,37.5,0.0,0.0,25.0,37.5,0.0,2.7300000190734863,Cui S.,2016
0.0,0.0,0.0,0.0,4.3,0.0,10.21,0.0,0.0,38.14,47.35,0.0,2.809999942779541,Shaharuddin S.I,2016
0.0,0.0,0.0,0.0,4.4,0.0,5.51,0.0,0.0,38.04,52.05,0.0,2.75,Shaharuddin S.I,2016
0.0,4.7,0.0,0.0,0.0,0.0,9.11,0.0,0.0,38.04,48.15,0.0,2.700000047683716,Shaharuddin S.I,2016
66.49,0.0,4.04,0.0,0.004,0.0,15.49,0.0,11.84,2.13,0.0,0.0,2.4739999771118164,Yamazaki S.,2015
80.18,0.0,0.2,0.0,0.0,0.0,19.62,0.0,0.0,0.0,0.0,0.0,2.3970000743865967,Amma S.,2016
79.5,0.0,0.2,0.0,0.0,0.0,12.3,0.0,8.0,0.0,0.0,0.0,2.364000082015991,Amma S.,2016
79.22,0.0,0.2,0.0,0.0,0.0,12.49,0.0,0.0,8.09,0.0,0.0,2.428999900817871,Amma S.,2016
74.4,0.0,4.1,0.0,0.0,0.0,13.1,0.0,8.4,0.0,0.0,0.0,2.3989999294281006,Amma S.,2016
63.3,0.0,13.5,0.0,0.0,0.0,14.1,0.0,9.1,0.0,0.0,0.0,2.46399998664856,Amma S.,2016
63.3,0.0,13.5,0.0,0.0,0.0,14.1,0.0,0.0,9.1,0.0,0.0,2.50600004196167,Amma S.,2016
49.75,0.0,25.67,0.0,0.0,0.0,24.58,0.0,0.0,0.0,0.0,0.0,2.494999885559082,Amma S.,2016
48.8,0.0,25.4,0.0,0.0,0.0,14.9,0.0,10.9,0.0,0.0,0.0,2.5380001068115234,Amma S.,2016
49.25,0.0,25.43,0.0,0.0,0.0,14.71,0.0,0.0,10.61,0.0,0.0,2.559000015258789,Amma S.,2016
48.68,0.0,5.05,0.0,5.37,0.0,0.0,0.0,0.0,40.9,0.0,0.0,2.7699999809265137,Chen L.,2016
0.0,0.0,0.0,0.0,0.0,0.0,50.0,0.0,0.0,0.0,50.0,0.0,2.470000028610229,Mouss R.A.,2016
67.71,0.0,3.44,0.0,0.0,0.0,14.95,0.0,11.79,2.12,0.0,0.0,2.469000101089477,Miyasaka J.,2015
66.63,0.0,4.34,0.0,0.0,0.0,15.04,0.0,11.86,2.13,0.0,0.0,2.4760000705718994,Miyasaka J.,2015
66.95,0.0,3.42,0.0,0.0,0.0,15.37,0.0,13.21,1.05,0.0,0.0,2.469000101089477,Miyasaka J.,2015
66.96,0.0,3.43,0.0,0.0,0.0,15.41,0.0,12.07,2.12,0.0,0.0,2.4779999256134038,Miyasaka J.,2015
66.99,0.0,3.44,0.0,0.0,0.0,15.35,0.0,11.36,2.86,0.0,0.0,2.4820001125335693,Miyasaka J.,2015
66.96,0.0,3.45,0.0,0.0,0.0,15.41,0.0,9.92,4.26,0.0,0.0,2.490000009536743,Miyasaka J.,2015
66.72,0.0,0.58,0.0,0.0,0.0,15.34,3.13,13.18,1.05,0.0,0.0,2.4779999256134038,Miyasaka J.,2015
66.92,0.0,3.43,0.0,0.0,0.0,15.37,0.0,5.68,8.6,0.0,0.0,2.5209999084472656,Miyasaka J.,2015
66.89,0.0,3.41,0.0,0.0,0.0,15.39,0.0,7.89,6.42,0.0,0.0,2.505000114440918,Miyasaka J.,2015
70.94,0.0,1.11,0.0,0.0,0.0,12.74,0.19,6.77,8.26,0.0,0.0,2.493000030517578,Miyasaka J.,2015
68.67,0.0,2.96,0.0,0.0,0.0,14.62,0.064,6.15,7.54,0.0,0.0,2.500999927520752,Miyasaka J.,2015
39.28,6.39,8.13,0.0,0.0,0.0,0.0,0.0,16.62,29.58,0.0,0.0,2.9200000762939453,Sycheva G.A.,2016
47.72,5.46,7.34,0.0,0.0,0.0,0.0,0.0,13.92,25.56,0.0,0.0,2.7790000438690186,Sycheva G.A.,2016
56.17,5.15,5.72,0.0,0.0,0.0,0.0,0.0,12.18,20.79,0.0,0.0,2.694000005722046,Sycheva G.A.,2016
48.47,4.76,7.45,0.0,0.0,0.0,0.0,0.0,13.35,25.97,0.0,0.0,2.7860000133514404,Sycheva G.A.,2016
38.57,1.57,7.99,0.0,0.0,0.0,0.0,0.0,11.66,40.21,0.0,0.0,2.947999954223633,Sycheva G.A.,2016
47.92,1.41,6.75,0.0,0.0,0.0,0.0,0.0,9.32,34.6,0.0,0.0,2.815999984741211,Sycheva G.A.,2016
56.9,1.09,5.49,0.0,0.0,0.0,0.0,0.0,7.71,28.82,0.0,0.0,2.697000026702881,Sycheva G.A.,2016
1.85,0.03,1.85,0.0,0.25,0.0,0.0,0.08,0.64,36.04,59.26,0.0,2.565000057220459,Liu Hongting,2016
1.83,0.0,4.21,0.0,0.24,0.0,0.08,0.06,0.64,35.48,57.46,0.0,2.57699990272522,Liu Hongting,2016
1.59,0.04,6.66,0.0,0.22,0.0,0.0,0.06,0.62,32.86,57.95,0.0,2.563999891281128,Liu Hongting,2016
1.47,0.0,9.19,0.0,0.2,0.0,0.11,0.06,0.55,30.45,57.97,0.0,2.559000015258789,Liu Hongting,2016
1.27,0.02,14.07,0.0,0.17,0.0,0.12,0.0,0.4,25.12,58.83,0.0,2.5409998893737797,Liu Hongting,2016
1.18,0.0,17.64,0.0,0.15,0.0,0.11,0.059,0.38,22.94,57.55,0.0,2.5190000534057617,Liu Hongting,2016
1.78,0.031,4.0,0.0,0.22,0.0,0.082,0.071,0.69,36.74,56.38,0.0,2.562999963760376,Liu Hongting,2016
1.6,0.03,6.38,0.0,0.22,0.0,0.0,0.06,0.57,35.48,55.66,0.0,2.562000036239624,Liu Hongting,2016
1.63,0.0,8.52,0.0,0.24,0.0,0.11,0.06,0.62,35.66,53.16,0.0,2.555000066757202,Liu Hongting,2016
1.49,0.03,11.23,0.0,0.21,0.0,0.0,0.06,0.57,35.81,50.6,0.0,2.552000045776367,Liu Hongting,2016
1.5,0.03,13.65,0.0,0.23,0.0,0.1,0.05,0.61,36.32,47.5,0.0,2.5439999103546143,Liu Hongting,2016
46.14,0.0,0.0,0.0,0.0,0.0,24.4,0.0,0.0,26.91,2.55,0.0,2.880000114440918,Vyas V.K.,2016
45.57,0.0,0.0,0.0,0.0,2.39,0.0,0.0,22.78,27.1,2.16,0.0,2.9100000858306885,Ben-Arfa B.A.E.,2016
44.82,0.0,0.0,0.0,0.0,4.0,0.0,0.0,22.41,26.65,2.12,0.0,2.950000047683716,Ben-Arfa B.A.E.,2016
100.0,0.0,0.0,0.0,0.0,0.0,0.0,0.0,0.0,0.0,0.0,0.0,2.2100000381469727,Rosales-Sosa G.,2016
70.0,0.0,30.0,0.0,0.0,0.0,0.0,0.0,0.0,0.0,0.0,0.0,2.549999952316284,Rosales-Sosa G.,2016
60.0,0.0,40.0,0.0,0.0,0.0,0.0,0.0,0.0,0.0,0.0,0.0,2.650000095367432,Rosales-Sosa G.,2016
55.0,0.0,45.0,0.0,0.0,0.0,0.0,0.0,0.0,0.0,0.0,0.0,2.680000066757202,Rosales-Sosa G.,2016
50.0,0.0,50.0,0.0,0.0,0.0,0.0,0.0,0.0,0.0,0.0,0.0,2.740000009536743,Rosales-Sosa G.,2016
45.0,0.0,55.0,0.0,0.0,0.0,0.0,0.0,0.0,0.0,0.0,0.0,2.789999961853028,Rosales-Sosa G.,2016
40.0,0.0,60.0,0.0,0.0,0.0,0.0,0.0,0.0,0.0,0.0,0.0,2.8499999046325684,Rosales-Sosa G.,2016
0.0,13.64,0.0,0.0,0.0,0.0,9.09,0.0,0.0,31.82,45.45,0.0,2.5999999046325684,Al Qaysi M.,2016
63.95,0.5,9.66,0.0,0.11,0.0,0.01,0.054,0.3,25.41,0.0,0.0,2.619999885559082,Li Hong,2017
0.0,0.0,0.85,0.0,0.0,0.0,0.0,49.35,0.0,0.0,49.8,0.0,1.850000023841858,Ahmina W.,2016
0.0,0.0,0.66,0.0,0.0,9.67,0.0,39.5,0.0,0.0,50.17,0.0,2.0799999237060547,Ahmina W.,2016
0.0,0.0,0.84,0.0,0.0,19.03,0.0,29.96,0.0,0.0,50.17,0.0,2.430000066757202,Ahmina W.,2016
0.0,0.0,0.98,0.0,0.0,28.2,0.0,19.97,0.0,0.0,50.85,0.0,2.940000057220459,Ahmina W.,2016
0.0,0.0,0.32,0.0,0.0,38.68,0.0,9.75,0.0,0.0,51.25,0.0,3.190000057220459,Ahmina W.,2016
46.1,0.0,0.0,0.0,0.0,0.0,24.4,0.0,0.0,26.9,2.6,0.0,2.720000028610229,Arepalli S.K.,2016
0.0,0.0,0.0,0.0,0.0,0.0,0.0,0.0,0.0,25.0,75.0,0.0,2.430000066757202,Sajai N.,2016
0.0,68.0,5.0,0.0,0.0,0.0,0.0,0.0,0.0,0.0,27.0,0.0,2.940000057220459,Svenson M.N.,2016
0.0,50.0,10.0,0.0,0.0,0.0,0.0,0.0,0.0,0.0,40.0,0.0,2.680000066757202,Svenson M.N.,2016
0.0,55.0,10.0,0.0,0.0,0.0,0.0,0.0,0.0,0.0,35.0,0.0,2.7100000381469727,Svenson M.N.,2016
66.9,0.0,3.4,0.0,0.0,0.0,15.4,0.0,14.0,0.3,0.0,0.0,2.463000059127808,Miyasaka J.,2016
66.9,0.0,3.4,0.0,0.0,0.0,15.4,0.0,13.2,1.1,0.0,0.0,2.4679999351501465,Miyasaka J.,2016
66.97,0.0,3.4,0.0,0.0,0.0,15.42,0.0,12.11,2.1,0.0,0.0,2.4779999256134038,Miyasaka J.,2016
66.9,0.0,3.4,0.0,0.0,0.0,15.4,0.0,11.4,2.9,0.0,0.0,2.4820001125335693,Miyasaka J.,2016
66.9,0.0,3.4,0.0,0.0,0.0,15.4,0.0,10.0,4.3,0.0,0.0,2.490000009536743,Miyasaka J.,2016
66.9,0.0,3.4,0.0,0.0,0.0,15.4,0.0,5.7,8.6,0.0,0.0,2.5209999084472656,Miyasaka J.,2016
66.9,0.0,3.4,0.0,0.0,0.0,15.4,0.0,3.6,10.7,0.0,0.0,2.5309998989105225,Miyasaka J.,2016
66.9,0.0,3.4,0.0,0.0,0.0,15.4,0.0,0.0,14.3,0.0,0.0,2.549999952316284,Miyasaka J.,2016
66.7,0.0,0.6,0.0,0.0,0.0,15.3,3.1,13.2,1.1,0.0,0.0,2.4779999256134038,Miyasaka J.,2016
67.3,0.0,3.8,0.0,0.0,0.0,12.1,2.3,6.0,8.5,0.0,0.0,2.5230000019073486,Miyasaka J.,2016
70.97,0.0,1.1,0.0,0.0,0.0,12.71,0.2,6.71,8.31,0.0,0.0,2.492000102996826,Miyasaka J.,2016
49.8,0.0,0.0,0.0,0.0,0.0,0.0,0.0,8.52,41.68,0.0,0.0,2.880000114440918,Calahoo C.,2017
50.95,0.0,0.0,0.0,0.0,0.0,0.0,0.0,16.42,32.63,0.0,0.0,2.869999885559082,Calahoo C.,2017
50.55,0.0,0.0,0.0,0.0,0.0,0.0,0.0,24.37,25.08,0.0,0.0,2.8499999046325684,Calahoo C.,2017
50.2,0.0,0.0,0.0,0.0,0.0,0.0,0.0,33.1,16.7,0.0,0.0,2.8299999237060547,Calahoo C.,2017
50.1,0.0,0.0,0.0,0.0,0.0,0.0,0.0,35.7,14.2,0.0,0.0,2.799999952316284,Calahoo C.,2017
48.94,0.0,0.0,0.0,0.0,0.0,0.0,0.0,37.29,13.77,0.0,0.0,2.75,Calahoo C.,2017
53.09,0.0,0.0,0.0,0.0,0.0,0.0,0.0,39.22,7.68,0.0,0.0,2.700000047683716,Calahoo C.,2017
70.07,0.0,3.21,0.0,0.0,0.0,12.8,0.77,5.26,7.89,0.0,0.0,2.4800000190734863,Mitamura N.,2017
60.79,0.0,13.98,0.0,0.0,0.0,15.57,1.92,0.0,0.0,7.73,0.0,2.3989999294281006,Gross T.M.,2017
60.86,0.0,14.03,0.0,0.0,0.0,14.59,2.87,0.0,0.0,7.65,0.0,2.3989999294281006,Gross T.M.,2017
60.9,0.0,14.07,0.0,0.0,0.0,13.6,3.82,0.0,0.0,7.61,0.0,2.3989999294281006,Gross T.M.,2017
57.67,0.0,17.01,0.0,0.0,0.0,15.63,1.93,0.0,0.0,7.76,0.0,2.4059998989105225,Gross T.M.,2017
57.77,0.0,16.98,0.0,0.0,0.0,14.65,2.89,0.0,0.0,7.71,0.0,2.4059998989105225,Gross T.M.,2017
57.61,0.0,17.0,0.0,0.0,0.0,13.71,3.86,0.0,0.0,7.82,0.0,2.4049999713897705,Gross T.M.,2017
73.0,0.0,7.0,0.0,0.0,0.0,14.0,0.0,6.0,0.0,0.0,0.0,2.4100000858306885,Ono K.,2012
72.0,0.0,6.0,0.0,0.0,0.0,12.0,0.0,10.0,0.0,0.0,0.0,2.4100000858306885,Ono K.,2012
72.0,0.0,7.0,0.0,0.0,0.0,11.0,0.0,10.0,0.0,0.0,0.0,2.4100000858306885,Ono K.,2012
72.5,0.0,6.2,0.0,0.0,0.0,12.8,0.0,8.5,0.0,0.0,0.0,2.4100000858306885,Ono K.,2012
70.6,0.0,1.0,0.0,0.0,0.0,12.4,0.6,6.2,9.2,0.0,0.0,2.5,Ono K.,2012
78.52,0.0,2.0,0.0,0.0,0.0,13.39,1.1,4.0,1.0,0.0,0.0,2.440000057220459,Ono K.,2012
73.95,0.0,4.22,0.0,0.0,0.0,15.88,1.99,3.97,0.0,0.0,0.0,2.4200000762939453,Ono K.,2012
65.0,0.0,5.0,0.0,0.0,0.0,5.0,20.0,0.0,5.0,0.0,0.0,2.503999948501587,Sawamura S.,2017
70.0,0.0,5.0,0.0,0.0,0.0,5.0,20.0,0.0,0.0,0.0,0.0,2.453000068664551,Sawamura S.,2017
65.0,0.0,10.0,0.0,0.0,0.0,5.0,20.0,0.0,0.0,0.0,0.0,2.4649999141693115,Sawamura S.,2017
71.1,0.0,1.1,0.0,0.0,0.0,12.4,0.2,6.9,8.3,0.0,0.0,2.494999885559082,Sawamura S.,2017
65.0,0.0,10.0,0.0,0.0,0.0,15.0,0.0,0.0,10.0,0.0,0.0,2.4580655097961426,Ragoen C.,2017
60.0,0.0,15.0,0.0,0.0,0.0,15.0,0.0,0.0,10.0,0.0,0.0,2.4628055095672607,Ragoen C.,2017
75.0,0.0,0.0,0.0,0.0,0.0,25.0,0.0,0.0,0.0,0.0,0.0,2.6185550689697266,Ragoen C.,2017
72.0,0.0,3.0,0.0,0.0,0.0,25.0,0.0,0.0,0.0,0.0,0.0,2.3503530025482178,Ragoen C.,2017
70.0,0.0,5.0,0.0,0.0,0.0,25.0,0.0,0.0,0.0,0.0,0.0,2.409684896469116,Ragoen C.,2017
68.0,0.0,7.0,0.0,0.0,0.0,25.0,0.0,0.0,0.0,0.0,0.0,2.395829439163208,Ragoen C.,2017
65.0,0.0,10.0,0.0,0.0,0.0,25.0,0.0,0.0,0.0,0.0,0.0,2.4158849716186523,Ragoen C.,2017
60.0,0.0,15.0,0.0,0.0,0.0,25.0,0.0,0.0,0.0,0.0,0.0,2.50335431098938,Ragoen C.,2017
55.0,0.0,20.0,0.0,0.0,0.0,25.0,0.0,0.0,0.0,0.0,0.0,2.4358103275299072,Ragoen C.,2017
50.0,0.0,25.0,0.0,0.0,0.0,25.0,0.0,0.0,0.0,0.0,0.0,2.44079852104187,Ragoen C.,2017
70.0,0.0,5.0,0.0,0.0,0.0,15.0,0.0,0.0,10.0,0.0,0.0,2.4433748722076416,Ragoen C.,2017
61.6,0.0,0.0,0.0,0.0,0.0,23.12,0.0,13.28,0.0,2.0,0.0,2.4800000190734863,Abo-Mosallam H.,2016
71.05,0.06,0.88,0.0,0.009,0.0,14.93,0.0,2.96,10.11,0.0,0.0,2.513000011444092,Aktas B.,2017
70.71,0.06,0.89,0.0,0.016,0.0,15.04,0.042,3.02,10.22,0.0,0.0,2.51200008392334,Aktas B.,2017
0.0,0.0,0.0,0.0,0.0,50.4,0.0,0.0,0.0,0.0,49.6,0.0,2.927999973297119,Holubova J.,2016
75.3,0.0,0.0,0.0,1.1,0.0,13.9,0.0,0.0,9.7,0.0,0.0,2.5299999713897705,Smedskjaer M.M.,2015
58.0,0.0,0.0,0.0,0.0,0.0,0.0,0.0,0.0,42.0,0.0,0.0,2.789999961853028,Kaseman D.C.,2015
54.0,0.0,0.0,0.0,0.0,0.0,0.0,0.0,0.0,46.0,0.0,0.0,2.8499999046325684,Kaseman D.C.,2015
50.0,0.0,0.0,0.0,0.0,0.0,0.0,0.0,0.0,50.0,0.0,0.0,2.900000095367432,Kaseman D.C.,2015
48.0,0.0,0.0,0.0,0.0,0.0,0.0,0.0,0.0,52.0,0.0,0.0,2.9200000762939453,Kaseman D.C.,2015
45.0,0.0,0.0,0.0,0.0,0.0,0.0,0.0,0.0,55.0,0.0,0.0,2.950000047683716,Kaseman D.C.,2015
42.0,0.0,0.0,0.0,0.0,0.0,0.0,0.0,0.0,58.0,0.0,0.0,2.970000028610229,Kaseman D.C.,2015
39.0,0.0,0.0,0.0,0.0,0.0,0.0,0.0,0.0,61.0,0.0,0.0,2.990000009536743,Kaseman D.C.,2015
64.0,0.0,12.0,0.0,0.0,0.0,16.0,0.0,8.0,0.0,0.0,0.0,2.4600000381469727,Akiba S.,2013
62.0,0.0,14.0,0.0,0.0,0.0,16.0,0.0,8.0,0.0,0.0,0.0,2.470000028610229,Akiba S.,2013
64.0,0.0,14.0,0.0,0.0,0.0,14.0,0.0,8.0,0.0,0.0,0.0,2.4600000381469727,Akiba S.,2013
62.0,0.0,12.0,0.0,0.0,0.0,16.0,0.0,10.0,0.0,0.0,0.0,2.470000028610229,Akiba S.,2013
60.0,0.0,14.0,0.0,0.0,0.0,16.0,0.0,10.0,0.0,0.0,0.0,2.4800000190734863,Akiba S.,2013
62.0,0.0,14.0,0.0,0.0,0.0,14.0,0.0,10.0,0.0,0.0,0.0,2.470000028610229,Akiba S.,2013
60.0,0.0,12.0,0.0,0.0,0.0,16.0,0.0,12.0,0.0,0.0,0.0,2.490000009536743,Akiba S.,2013
58.0,0.0,14.0,0.0,0.0,0.0,16.0,0.0,12.0,0.0,0.0,0.0,2.490000009536743,Akiba S.,2013
60.0,0.0,12.0,0.0,0.0,0.0,20.0,0.0,8.0,0.0,0.0,0.0,2.4800000190734863,Akiba S.,2013
58.0,0.0,14.0,0.0,0.0,0.0,20.0,0.0,8.0,0.0,0.0,0.0,2.490000009536743,Akiba S.,2013
60.0,0.0,14.0,0.0,0.0,0.0,18.0,0.0,8.0,0.0,0.0,0.0,2.4800000190734863,Akiba S.,2013
66.0,0.0,11.0,0.0,0.0,0.0,15.0,0.0,8.0,0.0,0.0,0.0,2.450000047683716,Akiba S.,2013
66.0,0.0,12.0,0.0,0.0,0.0,14.0,0.0,8.0,0.0,0.0,0.0,2.450000047683716,Akiba S.,2013
66.0,0.0,13.0,0.0,0.0,0.0,13.0,0.0,8.0,0.0,0.0,0.0,2.450000047683716,Akiba S.,2013
68.0,0.0,9.0,0.0,0.0,0.0,15.0,0.0,8.0,0.0,0.0,0.0,2.440000057220459,Akiba S.,2013
68.0,0.0,10.0,0.0,0.0,0.0,14.0,0.0,8.0,0.0,0.0,0.0,2.440000057220459,Akiba S.,2013
68.0,0.0,11.0,0.0,0.0,0.0,13.0,0.0,8.0,0.0,0.0,0.0,2.430000066757202,Akiba S.,2013
68.0,0.0,9.0,0.0,0.0,0.0,13.0,0.0,10.0,0.0,0.0,0.0,2.440000057220459,Akiba S.,2013
68.0,0.0,10.0,0.0,0.0,0.0,12.0,0.0,10.0,0.0,0.0,0.0,2.440000057220459,Akiba S.,2013
68.0,0.0,11.0,0.0,0.0,0.0,11.0,0.0,10.0,0.0,0.0,0.0,2.440000057220459,Akiba S.,2013
70.0,0.0,9.0,0.0,0.0,0.0,14.0,0.0,7.0,0.0,0.0,0.0,2.4200000762939453,Akiba S.,2013
66.0,0.0,11.0,0.0,0.0,0.0,15.0,0.0,8.0,0.0,0.0,0.0,2.450000047683716,Akiba S.,2013
64.0,0.0,12.0,0.0,0.0,0.0,16.0,0.0,8.0,0.0,0.0,0.0,2.470000028610229,Akiba S.,2013
67.68,0.0,11.11,0.0,0.0,0.0,13.13,2.02,6.06,0.0,0.0,0.0,2.440000057220459,Akiba S.,2013
72.5,0.0,6.2,0.0,0.0,0.0,12.8,0.0,8.5,0.0,0.0,0.0,2.4100000858306885,Akiba S.,2013
71.86,0.0,1.1,0.0,0.0,0.0,12.77,0.2,5.49,8.58,0.0,0.0,2.490000009536743,Akiba S.,2013
73.0,0.0,9.0,0.0,0.0,0.0,12.0,0.0,6.0,0.0,0.0,0.0,2.400000095367432,Akiba S.,2013
84.0,0.0,3.0,0.0,0.0,0.0,12.0,0.0,1.0,0.0,0.0,0.0,2.3299999237060547,Akiba S.,2013
73.83,0.0,0.0,0.0,0.0,0.0,14.99,0.0,0.0,11.19,0.0,0.0,2.513999938964844,Limbach R.,2017
73.97,1.4,0.0,0.0,0.0,0.0,14.81,0.0,0.0,9.81,0.0,0.0,2.503000020980835,Limbach R.,2017
78.3,5.5,0.0,0.0,0.0,0.0,15.6,0.0,0.0,0.6,0.0,0.0,2.443000078201294,Limbach R.,2017
68.37,3.0,0.0,0.0,0.0,0.0,14.61,0.0,0.0,14.01,0.0,0.0,2.565999984741211,Limbach R.,2017
67.0,4.7,0.0,0.0,0.0,0.0,15.0,0.0,0.0,13.3,0.0,0.0,2.594000101089477,Limbach R.,2017
65.8,6.0,0.0,0.0,0.0,0.0,15.0,0.0,0.0,13.2,0.0,0.0,2.6050000190734863,Limbach R.,2017
62.8,8.2,0.0,0.0,0.0,0.0,15.1,0.0,0.0,13.9,0.0,0.0,2.638000011444092,Limbach R.,2017
61.3,9.9,0.0,0.0,0.0,0.0,15.0,0.0,0.0,13.8,0.0,0.0,2.6610000133514404,Limbach R.,2017
71.6,1.8,0.0,0.0,0.0,0.0,14.5,0.0,0.0,12.1,0.0,0.0,2.5190000534057617,Limbach R.,2017
71.5,3.4,0.0,0.0,0.0,0.0,15.0,0.0,0.0,10.1,0.0,0.0,2.5199999809265137,Limbach R.,2017
72.23,5.09,0.0,0.0,0.0,0.0,15.38,0.0,0.0,7.29,0.0,0.0,2.526000022888184,Limbach R.,2017
71.9,7.3,0.0,0.0,0.0,0.0,15.7,0.0,0.0,5.1,0.0,0.0,2.525000095367432,Limbach R.,2017
71.53,9.69,0.0,0.0,0.0,0.0,16.28,0.0,0.0,2.5,0.0,0.0,2.5350000858306885,Limbach R.,2017
71.3,12.0,0.0,0.0,0.0,0.0,16.3,0.0,0.0,0.4,0.0,0.0,2.5350000858306885,Limbach R.,2017
72.5,0.0,6.2,0.0,0.0,0.0,12.8,0.0,8.5,0.0,0.0,0.0,2.4100000858306885,Ohara S.,2013
63.95,0.5,9.66,0.0,0.11,0.0,0.01,0.054,0.3,25.41,0.0,0.0,2.619999885559082,Li Hong,2016
76.48,0.0,5.19,0.0,0.0,0.0,11.68,0.0,6.62,0.03,0.0,0.0,2.388000011444092,Ashton-Patton M,2017
60.89,0.0,8.9,0.0,0.0,0.0,0.0,0.0,3.23,26.98,0.0,0.0,2.671999931335449,Veit U.,2017
62.57,0.0,9.27,0.0,0.0,0.0,0.0,0.0,3.41,24.75,0.0,0.0,2.6449999809265137,Veit U.,2017
61.66,0.0,8.79,0.0,0.0,0.0,0.0,0.0,3.87,25.68,0.0,0.0,2.6640000343322754,Veit U.,2017
61.59,0.0,9.23,0.0,0.0,0.0,0.0,0.0,4.67,24.51,0.0,0.0,2.6549999713897705,Veit U.,2017
60.17,0.0,9.59,0.0,0.0,0.0,0.0,0.0,5.38,24.86,0.0,0.0,2.6760001182556152,Veit U.,2017
60.17,0.0,8.27,0.0,0.0,0.0,0.0,0.0,4.83,26.73,0.0,0.0,2.690000057220459,Veit U.,2017
60.61,0.0,9.0,0.0,0.0,0.0,0.0,0.0,2.52,27.87,0.0,0.0,2.684000015258789,Veit U.,2017
63.1,0.0,7.82,0.0,0.0,0.0,0.0,0.0,2.7,26.38,0.0,0.0,2.6540000438690186,Veit U.,2017
59.85,0.0,7.78,0.0,0.0,0.0,0.0,0.0,5.03,27.34,0.0,0.0,2.690999984741211,Veit U.,2017
62.35,0.0,8.28,0.0,0.0,0.0,0.0,0.0,4.18,25.19,0.0,0.0,2.657999992370605,Veit U.,2017
62.75,0.0,8.32,0.0,0.0,0.0,0.0,0.0,3.18,25.75,0.0,0.0,2.657000064849853,Veit U.,2017
60.66,0.0,9.23,0.0,0.0,0.0,0.0,0.0,4.6,25.51,0.0,0.0,2.664999961853028,Veit U.,2017
61.68,0.0,8.28,0.0,0.0,0.0,0.0,0.0,3.47,26.57,0.0,0.0,2.6630001068115234,Veit U.,2017
63.02,0.0,9.23,0.0,0.0,0.0,0.0,0.0,3.09,24.66,0.0,0.0,2.6419999599456787,Veit U.,2017
61.82,0.0,8.62,0.0,0.0,0.0,0.0,0.0,5.18,24.38,0.0,0.0,2.6659998893737797,Veit U.,2017
61.82,0.0,7.81,0.0,0.0,0.0,0.0,0.0,2.48,27.89,0.0,0.0,2.7049999237060547,Veit U.,2017
63.56,0.0,9.6,0.0,0.0,0.0,0.0,0.0,3.12,23.72,0.0,0.0,2.63700008392334,Veit U.,2017
58.61,0.0,7.87,0.0,0.0,0.0,0.0,0.0,6.1,27.42,0.0,0.0,2.697000026702881,Veit U.,2017
59.81,0.0,8.0,0.0,0.0,0.0,0.0,0.0,4.65,27.54,0.0,0.0,2.697000026702881,Veit U.,2017
63.04,0.0,7.8,0.0,0.0,0.0,0.0,0.0,4.41,24.75,0.0,0.0,2.6480000019073486,Veit U.,2017
62.52,0.0,9.72,0.0,0.0,0.0,0.0,0.0,3.96,23.8,0.0,0.0,2.6449999809265137,Veit U.,2017
64.57,0.0,9.77,0.0,0.0,0.0,0.0,0.0,2.11,23.55,0.0,0.0,2.631999969482422,Veit U.,2017
60.91,0.0,9.19,0.0,0.0,0.0,0.0,0.0,4.01,25.89,0.0,0.0,2.681999921798706,Veit U.,2017
62.99,0.0,8.72,0.0,0.0,0.0,0.0,0.0,4.7,23.59,0.0,0.0,2.6589999198913574,Veit U.,2017
60.29,0.0,9.73,0.0,0.0,0.0,0.0,0.0,3.62,26.36,0.0,0.0,2.674000024795532,Veit U.,2017
59.94,0.0,7.81,0.0,0.0,0.0,0.0,0.0,5.07,27.18,0.0,0.0,2.696000099182129,Veit U.,2017
62.58,0.0,8.75,0.0,0.0,0.0,0.0,0.0,4.44,24.23,0.0,0.0,2.6589999198913574,Veit U.,2017
61.44,0.0,8.69,0.0,0.0,0.0,0.0,0.0,4.12,25.75,0.0,0.0,2.6640000343322754,Veit U.,2017
50.0,0.0,0.0,0.0,0.0,0.0,0.0,0.0,0.0,50.0,0.0,0.0,2.900000095367432,Chen Xiaojing,2017
66.67,0.0,0.0,0.0,0.0,0.0,33.33,0.0,0.0,0.0,0.0,0.0,2.503999948501587,Kitamura N.,2017
75.0,0.0,0.0,0.0,0.0,0.0,25.0,0.0,0.0,0.0,0.0,0.0,2.427999973297119,Kitamura N.,2017
80.0,0.0,0.0,0.0,0.0,0.0,20.0,0.0,0.0,0.0,0.0,0.0,2.385999917984009,Kitamura N.,2017
0.0,0.0,0.0,0.0,0.0,0.0,0.0,0.0,0.0,10.0,90.0,0.0,2.539999961853028,Majhi M.R.,2011
0.0,0.0,0.0,0.0,2.0,0.0,0.0,0.0,0.0,10.0,88.0,0.0,2.559999942779541,Majhi M.R.,2011
0.0,0.0,0.0,0.0,4.0,0.0,0.0,0.0,0.0,10.0,86.0,0.0,2.609999895095825,Majhi M.R.,2011
0.0,0.0,0.0,0.0,6.0,0.0,0.0,0.0,0.0,10.0,84.0,0.0,2.650000095367432,Majhi M.R.,2011
0.0,0.0,0.0,0.0,8.0,0.0,0.0,0.0,0.0,10.0,82.0,0.0,2.720000028610229,Majhi M.R.,2011
0.0,0.0,0.0,0.0,10.0,0.0,0.0,0.0,0.0,10.0,80.0,0.0,2.7799999713897705,Majhi M.R.,2011
0.0,0.0,0.0,0.0,0.0,0.0,0.0,0.0,0.0,20.0,80.0,0.0,2.5799999237060547,Majhi M.R.,2011
0.0,0.0,0.0,0.0,2.0,0.0,0.0,0.0,0.0,18.0,80.0,0.0,2.6600000858306885,Majhi M.R.,2011
0.0,0.0,0.0,0.0,4.0,0.0,0.0,0.0,0.0,16.0,80.0,0.0,2.720000028610229,Majhi M.R.,2011
0.0,0.0,0.0,0.0,6.0,0.0,0.0,0.0,0.0,14.0,80.0,0.0,2.950000047683716,Majhi M.R.,2011
0.0,0.0,0.0,0.0,8.0,0.0,0.0,0.0,0.0,12.0,80.0,0.0,3.25,Majhi M.R.,2011
80.0,0.0,0.0,0.0,0.0,0.0,20.0,0.0,0.0,0.0,0.0,0.0,2.390000104904175,Wang Weimin,2017
55.77,0.0,0.0,0.0,0.0,0.0,20.44,0.0,0.0,21.46,2.33,0.0,2.6549999713897705,Staniewicz-Brud,2010
0.0,0.0,0.0,0.0,0.0,0.0,50.0,0.0,0.0,0.0,50.0,0.0,2.5,Le Q.H.,2017
0.0,0.0,0.0,0.0,0.0,0.0,22.5,0.0,0.0,30.5,47.0,0.0,2.5989999771118164,Devi A.V.G.,2012
20.0,0.0,22.0,0.0,0.0,0.0,0.0,0.0,10.0,48.0,0.0,0.0,2.907999992370605,Dohler F.,2017
20.0,0.0,26.7,0.0,0.0,0.0,0.0,0.0,9.2,44.1,0.0,0.0,2.8959999084472656,Dohler F.,2017
0.0,0.0,3.0,0.0,0.0,0.0,45.0,0.0,0.0,0.0,52.0,0.0,2.526000022888184,Jeznach O.,2018
0.0,0.0,5.0,0.0,0.0,0.0,45.0,0.0,0.0,0.0,50.0,0.0,2.556999921798706,Jeznach O.,2018
0.0,0.0,7.0,0.0,0.0,0.0,45.0,0.0,0.0,0.0,48.0,0.0,2.5999999046325684,Jeznach O.,2018
0.0,0.0,10.0,0.0,0.0,0.0,45.0,0.0,0.0,0.0,45.0,0.0,2.6410000324249268,Jeznach O.,2018
38.1,0.0,0.0,0.0,0.0,0.0,0.0,0.0,0.0,55.6,6.3,0.0,2.933000087738037,Chen Xiaojing,2018
69.93,0.0,0.0,0.0,0.0,0.0,19.37,0.0,0.0,10.7,0.0,0.0,2.694999933242798,El-Alaily N.A.,2018
71.05,0.06,0.88,0.0,0.009,0.0,14.93,0.0,2.96,10.11,0.0,0.0,2.513000011444092,Aktas B.,2017
70.3,0.059,0.87,0.0,0.009,0.0,14.78,0.001,2.94,11.04,0.0,0.0,2.5299999713897705,Aktas B.,2017
68.84,0.058,0.85,0.0,0.009,0.0,14.48,0.004,2.91,12.84,0.0,0.0,2.5460000038146973,Aktas B.,2017
67.45,0.057,0.83,0.0,0.009,0.0,14.19,0.007,2.88,14.57,0.0,0.0,2.559000015258789,Aktas B.,2017
0.0,0.0,0.0,0.0,0.0,0.0,0.0,0.0,0.0,50.0,50.0,0.0,2.7100000381469727,Cernosek Z.,2018
0.0,0.0,0.0,0.0,0.0,0.0,0.0,0.0,44.1,0.0,55.9,0.0,2.430000066757202,Mosner P.,2018
0.0,0.0,0.0,0.0,10.3,0.0,0.0,0.0,30.3,0.0,59.4,0.0,2.609999895095825,Mosner P.,2018
0.0,0.0,0.0,0.0,20.1,0.0,0.0,0.0,19.7,0.0,60.2,0.0,2.789999961853028,Mosner P.,2018
0.0,0.0,0.0,0.0,30.1,0.0,0.0,0.0,9.9,0.0,60.0,0.0,2.940000057220459,Mosner P.,2018
0.0,0.0,0.0,0.0,40.7,0.0,0.0,0.0,0.0,0.0,59.3,0.0,3.0799999237060547,Mosner P.,2018
0.0,0.0,0.3,0.0,0.0,0.0,0.0,0.0,41.2,0.0,58.5,0.0,2.430000066757202,Mosner P.,2018
0.0,0.0,0.9,0.0,10.8,0.0,0.0,0.0,30.9,0.0,57.4,0.0,2.609999895095825,Mosner P.,2018
0.0,0.0,0.7,0.0,20.6,0.0,0.0,0.0,20.0,0.0,58.7,0.0,2.789999961853028,Mosner P.,2018
0.0,0.0,0.4,0.0,31.8,0.0,0.0,0.0,10.3,0.0,57.5,0.0,2.940000057220459,Mosner P.,2018
0.0,0.0,0.7,0.0,39.7,0.0,0.0,0.0,0.0,0.0,59.6,0.0,3.0799999237060547,Mosner P.,2018
0.0,0.0,12.6,0.0,0.0,0.0,0.0,0.0,0.0,37.43,49.96,0.0,2.562000036239624,Shi Qingshun,2018
0.0,0.0,0.0,0.0,0.0,0.0,26.0,0.0,0.0,29.0,45.0,0.0,2.594000101089477,Edathazhe A.B.,2018
0.0,0.0,0.0,0.0,0.0,0.0,26.0,0.0,0.0,29.0,45.0,0.0,2.5920000076293945,Edathazhe A.B.,2018
0.0,0.0,0.0,0.0,0.0,0.0,26.0,0.0,0.0,29.0,45.0,0.0,2.588000059127808,Edathazhe A.B.,2018
70.92,0.0,1.06,0.0,0.0,0.0,12.71,0.21,5.84,9.26,0.0,0.0,2.469000101089477,Gross T.M.,2018
45.0,0.0,0.0,0.0,0.0,0.0,0.0,0.0,0.0,55.0,0.0,0.0,2.8429999351501465,de Macedo G.N.B,2018
55.0,0.0,0.0,0.0,0.0,0.0,0.0,0.0,0.0,45.0,0.0,0.0,2.756999969482422,de Macedo G.N.B,2018
65.0,0.0,0.0,0.0,0.0,0.0,35.0,0.0,0.0,0.0,0.0,0.0,2.490000009536743,de Macedo G.N.B,2018
75.0,0.0,0.0,0.0,0.0,0.0,25.0,0.0,0.0,0.0,0.0,0.0,2.436000108718872,de Macedo G.N.B,2018
75.0,0.0,0.0,0.0,0.0,0.0,12.5,0.0,0.0,12.5,0.0,0.0,2.502000093460083,de Macedo G.N.B,2018
65.0,0.0,0.0,0.0,0.0,0.0,17.5,0.0,0.0,17.5,0.0,0.0,2.61299991607666,de Macedo G.N.B,2018
65.0,0.0,0.0,0.0,0.0,0.0,12.5,0.0,0.0,22.5,0.0,0.0,2.595999956130981,de Macedo G.N.B,2018
65.0,0.0,0.0,0.0,0.0,0.0,22.5,0.0,0.0,12.5,0.0,0.0,2.565000057220459,de Macedo G.N.B,2018
55.0,0.0,0.0,0.0,0.0,0.0,22.5,0.0,0.0,22.5,0.0,0.0,2.6610000133514404,de Macedo G.N.B,2018
55.0,0.0,0.0,0.0,0.0,0.0,17.5,0.0,0.0,27.5,0.0,0.0,2.683000087738037,de Macedo G.N.B,2018
0.0,0.0,0.0,0.0,0.0,0.0,20.0,0.0,0.0,32.0,48.0,0.0,2.7179999351501465,Rajkumar G.,2018
0.0,0.0,10.0,0.0,0.0,0.0,30.0,0.0,0.0,0.0,60.0,0.0,2.5910000801086426,Saddeek Y.B.,2018
64.0,0.2,11.0,0.0,0.0,0.0,15.9,0.6,8.3,0.0,0.0,0.0,2.470000028610229,Yamamoto Y.,2018
0.0,0.0,0.0,0.0,0.0,0.0,31.11,0.0,0.0,24.07,44.82,0.0,1.565000057220459,Youness R.A.,2018
0.0,0.0,0.0,0.0,15.0,0.0,15.0,0.0,0.0,0.0,70.0,0.0,2.7100000381469727,Ahmed G.S.M.,2015
41.59,0.0,0.0,0.0,0.0,0.0,36.27,0.0,0.0,19.28,2.86,0.0,2.500999927520752,Mabrouk A.,2018
65.09,0.032,6.64,0.0,0.18,0.0,13.17,2.7,0.28,11.9,0.0,0.0,2.539999961853028,Li Hong,2013
0.0,0.0,0.0,0.0,40.0,0.0,0.0,0.0,0.0,0.0,60.0,0.0,2.990999937057495,Deng Yi,2018
0.0,0.0,0.0,0.0,20.0,0.0,20.0,0.0,0.0,0.0,60.0,0.0,2.858999967575073,Liu  Jinfeng,2018
53.86,0.0,0.0,0.0,0.0,0.0,22.65,0.0,0.0,21.77,1.72,0.0,2.6600000858306885,Prasad S.S.,2018
61.86,2.79,13.97,0.0,8.01,0.0,7.02,0.0,0.0,6.35,0.0,0.0,2.799999952316284,Chang Ziyuan,2018
0.0,0.0,0.0,0.0,0.0,0.0,20.0,0.0,24.0,16.0,40.0,0.0,2.720000028610229,Sharmin N.,2014
0.0,0.0,0.0,0.0,0.0,0.0,15.0,0.0,24.0,16.0,45.0,0.0,2.651000022888184,Sharmin N.,2014
0.0,0.0,0.0,0.0,0.0,0.0,10.0,0.0,24.0,16.0,50.0,0.0,2.5989999771118164,Sharmin N.,2014
69.0,0.0,0.0,0.0,0.0,0.0,31.0,0.0,0.0,0.0,0.0,0.0,2.3929998874664307,Ren M.,2019
63.1,0.0,5.5,0.0,0.0,0.0,31.4,0.0,0.0,0.0,0.0,0.0,2.407999992370605,Ren M.,2019
58.64,0.0,10.59,0.0,0.0,0.0,30.77,0.0,0.0,0.0,0.0,0.0,2.428999900817871,Ren M.,2019
51.3,0.0,15.8,0.0,0.0,0.0,32.9,0.0,0.0,0.0,0.0,0.0,2.434999942779541,Ren M.,2019
47.9,0.0,21.0,0.0,0.0,0.0,31.1,0.0,0.0,0.0,0.0,0.0,2.436000108718872,Ren M.,2019
52.5,0.0,0.0,0.0,0.0,0.0,47.5,0.0,0.0,0.0,0.0,0.0,2.4670000076293945,Ren M.,2019
53.2,0.0,5.5,0.0,0.0,0.0,41.3,0.0,0.0,0.0,0.0,0.0,2.470999956130981,Ren M.,2019
52.3,0.0,10.6,0.0,0.0,0.0,37.1,0.0,0.0,0.0,0.0,0.0,2.446000099182129,Ren M.,2019
51.3,0.0,15.8,0.0,0.0,0.0,32.9,0.0,0.0,0.0,0.0,0.0,2.434999942779541,Ren M.,2019
52.9,0.0,21.4,0.0,0.0,0.0,25.7,0.0,0.0,0.0,0.0,0.0,2.4140000343322754,Ren M.,2019
42.4,0.0,15.7,0.0,0.0,0.0,41.9,0.0,0.0,0.0,0.0,0.0,2.4670000076293945,Ren M.,2019
48.1,0.0,15.9,0.0,0.0,0.0,36.0,0.0,0.0,0.0,0.0,0.0,2.450000047683716,Ren M.,2019
51.15,0.0,15.85,0.0,0.0,0.0,33.0,0.0,0.0,0.0,0.0,0.0,2.434999942779541,Ren M.,2019
58.5,0.0,15.9,0.0,0.0,0.0,25.6,0.0,0.0,0.0,0.0,0.0,2.407000064849853,Ren M.,2019
60.09,0.0,1.18,0.0,0.0,0.0,19.42,0.0,0.0,19.31,0.0,0.0,2.5899999141693115,Colak S.C.,2018
0.0,0.0,0.0,0.0,3.0,0.0,12.0,0.0,24.0,16.0,45.0,0.0,2.680000066757202,Sharmin N.,2017
0.0,0.0,0.0,0.0,5.0,0.0,10.0,0.0,24.0,16.0,45.0,0.0,2.7699999809265137,Sharmin N.,2017
67.18,0.0,2.56,0.0,0.0,0.0,14.27,0.63,11.34,4.02,0.0,0.0,2.4800000190734863,Li Qing,2019
63.0,0.0,0.0,0.0,0.0,0.0,10.0,12.0,7.0,8.0,0.0,0.0,2.5199999809265137,Ono M.,2019
75.0,0.0,0.0,0.0,0.0,0.0,10.0,0.0,0.0,15.0,0.0,0.0,2.490000009536743,Ono M.,2019
75.0,0.0,1.0,0.0,0.0,0.0,0.0,19.0,5.0,0.0,0.0,0.0,2.390000104904175,Ono M.,2019
